Repository: maanasrrao1111/lnp-multi-objective-formulation

# Beyond Potency: Multi-Objective Analysis of Reporter-mRNA Lipid Nanoparticle Formulations

**Accepted at Next Generation Cancer Therapeutics 2026 (MD Anderson Cancer Center, October 6–8)**

## Summary

LNP formulation screens rank candidates by transfection potency, but potent formulations frequently fail on particle size, dispersity, or RNA encapsulation. This project systematically quantifies that gap using 464 reporter-mRNA formulations from 62 published studies.

### Key findings

- Among 105 formulations with complete measurements, **65% of potent formulations failed at least one physicochemical criterion** (44.7% after excluding the largest contributing study)
- **Encapsulation efficiency** accounted for 35 of 39 failures — the dominant bottleneck
- Potent+Developable formulations had **structurally simpler ionizable lipids** (fewer rings, fewer tertiary amines; p < 0.001, Bonferroni-corrected)
- Particle size was the only endpoint with **cross-publication predictive signal** (27% MAE reduction under leave-one-publication-out validation across 28 studies)

## Data

- **Primary:** [LNP Atlas](https://doi.org/10.5281/zenodo.17243732) — 1,092 formulations (Nature Scientific Data, 2025)
- **External validation:** 45 formulations manually curated from 4 independent papers
- **Potency validation:** [LNPDB](https://doi.org/10.1038/s41467-026-68818-1) — 19,528 formulations (Nature Communications, 2026)

## Pipeline

| Phase | Description | Status |
|-------|-------------|--------|
| A | Data acquisition and profiling | Complete |
| B | Cleaning, filtering, within-study normalization | Complete |
| C | Publication-specific ratio parsing + RDKit descriptors | Complete (411/464 high-confidence) |
| D | Single-objective SHAP models (4 endpoints) | Complete (only particle size passed) |
| E | Multi-objective classification, Pareto, structural comparison | Complete |
| F | Leave-one-publication-out validation | Complete for particle size |
| G | Abstract and figures | Submitted |

## Reproducibility

Built on JHU Rockfish HPC. Environment:



cd /scratch4/ladamo2/aisirihuv/neoantigen_state_robustness
cat > README.md << 'EOF'

# Cellular-State Escape Risk Among Clinically Prioritized Neoantigens in IDH-Wild-Type Glioblastoma

## Summary

Neoantigen vaccine design typically prioritizes MHC binding affinity and clonal prevalence but overlooks whether targeted antigens are expressed in transcriptionally stable or plastic tumor cell states. This project introduces the **State Robustness Index (SRI)** — a metric quantifying how consistently a neoantigen's source gene is expressed across GBM cellular states — and applies it to clinically selected vaccine candidates from three trials.

## Key datasets

- **Primary atlas:** Neftel et al. scRNA-seq (GSE131928) — IDH-wt GBM cellular states
- **Validation atlas:** Wang et al. scRNA-seq (GSE182109) — recurrent and newly diagnosed GBM
- **Clinical trials:** GNOS-PV01 (Johanns et al., *Nature Cancer* 2026), NeoVax (Keskin et al., *Nature* 2019), ZSNeo-DC (Zhang et al., *Nature Communications* 2026)

## Results

All result tables are in `results/`. Key files:

| File | Description |
|------|-------------|
| `state_robustness_index_full.csv` | SRI scores for 403 genes (Neftel atlas) |
| `wang_state_robustness_index.csv` | SRI scores computed on the Wang validation atlas |
| `sri_concordance.csv` | Cross-atlas SRI concordance |
| `gnos_pv01_final_candidates.csv` | GNOS-PV01 vaccine targets with SRI annotations |
| `immunogenicity_sri_merged.csv` | SRI vs immunogenicity analysis |
| `neovax_sri_results_full.csv` | NeoVax trial SRI analysis |
| `zsneo_sri_results_full.csv` | ZSNeo-DC trial SRI analysis |
| `ranking_comparison.csv` | How SRI re-ranks vaccine candidates vs standard prioritization |

## Data access

Raw scRNA-seq data (too large for GitHub) can be downloaded from GEO:
- Neftel et al.: [GSE131928](https://www.ncbi.nlm.nih.gov/geo/query/acc.cgi?acc=GSE131928)
- Wang et al.: [GSE182109](https://www.ncbi.nlm.nih.gov/geo/query/acc.cgi?acc=GSE182109)

## Note on analysis scripts

Analyses were conducted interactively through Claude Science and ChatGPT sessions on JHU Rockfish HPC. Standalone reproducible scripts are being reconstructed and will be added.

File: data/atlas_cleaned.csv (part 1 of 21)
lnp_id,ionizable_lipid,helper_lipid,sterol_lipid,peg_lipid,lipid_molar_ratio,target_type,nucleic_acid_sequence,ionizable_lipid_smiles,helper_lipid_smiles,sterol_lipid_smiles,peg_lipid_smiles,size_mean,size_sd,size_flag,pdi_mean,pdi_sd,pdi_flag,ee_mean,ee_sd,ee_flag,zeta_mean,zeta_sd,zeta_flag,ratio_type,ratio_value,ratio_cargo,synthesis_info,bioactivity_profile,transfection_raw,transfection_unit,transfection_pctile,paper_doi,paper_title,paper_authors,paper_journal,paper_year,ionizable_lipid_original,helper_lipid_original,sterol_lipid_original,peg_lipid_original
1,Custom lipid,DOPE,cholesterol,DMG-PEG2000,60:20:19.5:0.5,mRNA,"firefly_luciferase, cre_recombinase",,CCCCCCCC/C=C\CCCCCCCC(=O)OC[C@H](COP(=O)(O)OCCN)OC(=O)CCCCCCC/C=C\CCCCCCCC,C[C@H](CCCC(C)C)[C@H]1CC[C@@H]2[C@@]1(CC[C@H]3[C@H]2CC=C4[C@@]3(CC[C@@H](C4)O)C)C,CCCCCCCCCCCCCC(=O)OCC(COP(=O)([O-])OCCOCCOCCOCCOCCOCCOCCOCCOCCOCCOCCOCCOCCOCCOCCOCCOCCOCCOCCOCCOCCOCCOCCOCCOCCOCCOCCOCCOCCOCCOCCOCCOCCOCCOCCOCCOCCOCCOCCOCCOCCOCCOCCOCCOCCOCCOCCOCCOCCOCCOCCOCCOCCOCCOCCOCCOCCOCCOCCOCCOCCOCCOCCOCCOCCOCCOCCOCCOCCOCCOCCOCCOCCOCCOCCOCCOCCOCCOCCOCCOCCOCCOCCOCCOCCOCCOCCOCCOCCOCCO)OC(=O)CCCCCCCCCCCCC,108.0,2.1,,0.19,0.01,,92.08,2.5,,-2.28,,,,,,"synthesis_method: 3CR-Ugi reaction; device_used: Automated liquid handler (OT-2); total_flow_rate_ml_min: ; flow_rate_ratio: 3:1 (aqueous:ethanol); aqueous_phase_composition: 10 mM citrate buffer; organic_phase_composition: ethanol with lipid components; mixing_time_sec: overnight; temperature_condition: room temperature; post_processing: dialysis against PBS, 20,000 MWCO; sterilization: ; storage_buffer: PBS at 4¡ÆC","cell_line: HeLa, C2C12; animal_model: C57BL/6 mice, ROSAmT/mG reporter mice; administration_route: intramuscular (IM); dose: 0.5 mg/kg mRNA; gene_expression_result: 7.8x higher than MC3 in muscle; biodistribution_result: muscle-specific, lower liver accumulation; toxicity_profile: lower ALT/AST levels than ALC-0315",7.8,fold_change,,https://doi.org/10.1038/s41467-024-50619-z,AGILE platform: a deep learning powered approach to accelerate LNP development for mRNA delivery,"['Yue Xu', 'Shihao Ma', 'Haotian Cui', 'Jingan Chen', 'Shufen Xu', 'Fanglin Gong', 'Alex Golubovic', 'Muye Zhou', 'Kevin Chang Wang', 'Andrew Varley', 'Rick Xing Ze Lu', 'Bo Wang', 'Bowen Li']",Nature Communications,2024.0,(Z)-5-(octadec-9-en-1-ylamino)-5-oxo-4-(piperidin-1-ylamino)pentyl octanoate,DOPE,cholesterol,DMG-PEG2000
2,Custom lipid,DOPE,cholesterol,DMG-PEG2000,35:16:46.5:2.5,mRNA,firefly_luciferase,CCCCCCCCC/C=C/CCCCCCCCC(=O)N(N)CCCCCCCCCC,CCCCCCCC/C=C\CCCCCCCC(=O)OC[C@H](COP(=O)(O)OCCN)OC(=O)CCCCCCC/C=C\CCCCCCCC,C[C@H](CCCC(C)C)[C@H]1CC[C@@H]2[C@@]1(CC[C@H]3[C@H]2CC=C4[C@@]3(CC[C@@H](C4)O)C)C,CCCCCCCCCCCCCC(=O)OCC(COP(=O)([O-])OCCOCCOCCOCCOCCOCCOCCOCCOCCOCCOCCOCCOCCOCCOCCOCCOCCOCCOCCOCCOCCOCCOCCOCCOCCOCCOCCOCCOCCOCCOCCOCCOCCOCCOCCOCCOCCOCCOCCOCCOCCOCCOCCOCCOCCOCCOCCOCCOCCOCCOCCOCCOCCOCCOCCOCCOCCOCCOCCOCCOCCOCCOCCOCCOCCOCCOCCOCCOCCOCCOCCOCCOCCOCCOCCOCCOCCOCCOCCOCCOCCOCCOCCOCCOCCOCCOCCOCCOCCOCCO)OC(=O)CCCCCCCCCCCCC,134.6,,,0.14,,,,,,,,,,,,synthesis_method: 3CR-Ugi reaction; device_used: Automated liquid handler (OT-2); total_flow_rate_ml_min: ; flow_rate_ratio: 3:1 (aqueous:ethanol); aqueous_phase_composition: 10 mM citrate buffer; organic_phase_composition: ethanol with lipid components; mixing_time_sec: overnight; temperature_condition: room temperature; post_processing: ; sterilization: ; storage_buffer: ,"cell_line: HeLa; animal_model: mice; administration_route: intramuscular (IM); dose: 0.2 mg/kg mRNA; gene_expression_result: 7.81 (Log2) in vitro, 3.625E+04 in vivo",7.81,log2,0.875,https://doi.org/10.1038/s41467-024-50619-z,AGILE platform: a deep learning powered approach to accelerate LNP development for mRNA delivery,"['Yue Xu', 'Shihao Ma', 'Haotian Cui', 'Jingan Chen', 'Shufen Xu', 'Fanglin Gong', 'Alex Golubovic', 'Muye Zhou', 'Kevin Chang Wang', 'Andrew Varley', 'Rick Xing Ze Lu', 'Bo Wang', 'Bowen Li']",Nature Communications,2024.0,H1,DOPE,cholesterol,DMG-PEG2000
3,Custom lipid,DOPE,cholesterol,DMG-PEG2000,35:16:46.5:2.5,mRNA,firefly_luciferase,CCCCCC(C)CCCC(=O)OCCC(N(C)N)C(=O)NCCCCCCCCCC/C=C/CCCCCCCCCC,CCCCCCCC/C=C\CCCCCCCC(=O)OC[C@H](COP(=O)(O)OCCN)OC(=O)CCCCCCC/C=C\CCCCCCCC,C[C@H](CCCC(C)C)[C@H]1CC[C@@H]2[C@@]1(CC[C@H]3[C@H]2CC=C4[C@@]3(CC[C@@H](C4)O)C)C,CCCCCCCCCCCCCC(=O)OCC(COP(=O)([O-])OCCOCCOCCOCCOCCOCCOCCOCCOCCOCCOCCOCCOCCOCCOCCOCCOCCOCCOCCOCCOCCOCCOCCOCCOCCOCCOCCOCCOCCOCCOCCOCCOCCOCCOCCOCCOCCOCCOCCOCCOCCOCCOCCOCCOCCOCCOCCOCCOCCOCCOCCOCCOCCOCCOCCOCCOCCOCCOCCOCCOCCOCCOCCOCCOCCOCCOCCOCCOCCOCCOCCOCCOCCOCCOCCOCCOCCOCCOCCOCCOCCOCCOCCOCCOCCOCCOCCOCCOCCOCCO)OC(=O)CCCCCCCCCCCCC,138.0,,,0.14,,,,,,,,,,,,synthesis_method: 3CR-Ugi reaction; device_used: Automated liquid handler (OT-2); total_flow_rate_ml_min: ; flow_rate_ratio: 3:1 (aqueous:ethanol); aqueous_phase_composition: 10 mM citrate buffer; organic_phase_composition: ethanol with lipid components; mixing_time_sec: overnight; temperature_condition: room temperature; post_processing: ; sterilization: ; storage_buffer: ,"cell_line: HeLa; animal_model: mice; administration_route: intramuscular (IM); dose: 0.2 mg/kg mRNA; gene_expression_result: 6.32 (Log2) in vitro, 3.494E+04 in vivo",6.32,log2,0.65625,https://doi.org/10.1038/s41467-024-50619-z,AGILE platform: a deep learning powered approach to accelerate LNP development for mRNA delivery,"['Yue Xu', 'Shihao Ma', 'Haotian Cui', 'Jingan Chen', 'Shufen Xu', 'Fanglin Gong', 'Alex Golubovic', 'Muye Zhou', 'Kevin Chang Wang', 'Andrew Varley', 'Rick Xing Ze Lu', 'Bo Wang', 'Bowen Li']",Nature Communications,2024.0,H2,DOPE,cholesterol,DMG-PEG2000
4,Custom lipid,DOPE,cholesterol,DMG-PEG2000,35:16:46.5:2.5,mRNA,firefly_luciferase,CCCCCCC/C=C/CCCCCCCCC(N(C)N)C(=O)NCCCCCCCCCC/C=C/CCCCCCCCCC,CCCCCCCC/C=C\CCCCCCCC(=O)OC[C@H](COP(=O)(O)OCCN)OC(=O)CCCCCCC/C=C\CCCCCCCC,C[C@H](CCCC(C)C)[C@H]1CC[C@@H]2[C@@]1(CC[C@H]3[C@H]2CC=C4[C@@]3(CC[C@@H](C4)O)C)C,CCCCCCCCCCCCCC(=O)OCC(COP(=O)([O-])OCCOCCOCCOCCOCCOCCOCCOCCOCCOCCOCCOCCOCCOCCOCCOCCOCCOCCOCCOCCOCCOCCOCCOCCOCCOCCOCCOCCOCCOCCOCCOCCOCCOCCOCCOCCOCCOCCOCCOCCOCCOCCOCCOCCOCCOCCOCCOCCOCCOCCOCCOCCOCCOCCOCCOCCOCCOCCOCCOCCOCCOCCOCCOCCOCCOCCOCCOCCOCCOCCOCCOCCOCCOCCOCCOCCOCCOCCOCCOCCOCCOCCOCCOCCOCCOCCOCCOCCOCCOCCO)OC(=O)CCCCCCCCCCCCC,108.7,,,0.09,,,,,,,,,,,,synthesis_method: 3CR-Ugi reaction; device_used: Automated liquid handler (OT-2); total_flow_rate_ml_min: ; flow_rate_ratio: 3:1 (aqueous:ethanol); aqueous_phase_composition: 10 mM citrate buffer; organic_phase_composition: ethanol with lipid components; mixing_time_sec: overnight; temperature_condition: room temperature; post_processing: ; sterilization: ; storage_buffer: ,"cell_line: HeLa; animal_model: mice; administration_route: intramuscular (IM); dose: 0.2 mg/kg mRNA; gene_expression_result: 7.01 (Log2) in vitro, 1.941E+04 in vivo",7.01,log2,0.75,https://doi.org/10.1038/s41467-024-50619-z,AGILE platform: a deep learning powered approach to accelerate LNP development for mRNA delivery,"['Yue Xu', 'Shihao Ma', 'Haotian Cui', 'Jingan Chen', 'Shufen Xu', 'Fanglin Gong', 'Alex Golubovic', 'Muye Zhou', 'Kevin Chang Wang', 'Andrew Varley', 'Rick Xing Ze Lu', 'Bo Wang', 'Bowen Li']",Nature Communications,2024.0,H3,DOPE,cholesterol,DMG-PEG2000
5,Custom lipid,DOPE,cholesterol,DMG-PEG2000,35:16:46.5:2.5,mRNA,firefly_luciferase,CCCCCC(C)CCCC(=O)OCCC(NCCCCN(CCCC)CCCCC)C(=O)NCCCCCCCCCC/C=C/CCCCCCCCCC,CCCCCCCC/C=C\CCCCCCCC(=O)OC[C@H](COP(=O)(O)OCCN)OC(=O)CCCCCCC/C=C\CCCCCCCC,C[C@H](CCCC(C)C)[C@H]1CC[C@@H]2[C@@]1(CC[C@H]3[C@H]2CC=C4[C@@]3(CC[C@@H](C4)O)C)C,CCCCCCCCCCCCCC(=O)OCC(COP(=O)([O-])OCCOCCOCCOCCOCCOCCOCCOCCOCCOCCOCCOCCOCCOCCOCCOCCOCCOCCOCCOCCOCCOCCOCCOCCOCCOCCOCCOCCOCCOCCOCCOCCOCCOCCOCCOCCOCCOCCOCCOCCOCCOCCOCCOCCOCCOCCOCCOCCOCCOCCOCCOCCOCCOCCOCCOCCOCCOCCOCCOCCOCCOCCOCCOCCOCCOCCOCCOCCOCCOCCOCCOCCOCCOCCOCCOCCOCCOCCOCCOCCOCCOCCOCCOCCOCCOCCOCCOCCOCCOCCO)OC(=O)CCCCCCCCCCCCC,110.0,,,0.17,,,,,,,,,,,,synthesis_method: 3CR-Ugi reaction; device_used: Automated liquid handler (OT-2); total_flow_rate_ml_min: ; flow_rate_ratio: 3:1 (aqueous:ethanol); aqueous_phase_composition: 10 mM citrate buffer; organic_phase_composition: ethanol with lipid components; mixing_time_sec: overnight; temperature_condition: room temperature; post_processing: ; sterilization: ; storage_buffer: ,"cell_line: HeLa; animal_model: mice; administration_route: intramuscular (IM); dose: 0.2 mg/kg mRNA; gene_expression_result: 7.63 (Log2) in vitro, 4.065E+04 in vivo",7.63,log2,0.8125,https://doi.org/10.1038/s41467-024-50619-z,AGILE platform: a deep learning powered approach to accelerate LNP development for mRNA delivery,"['Yue Xu', 'Shihao Ma', 'Haotian Cui', 'Jingan Chen', 'Shufen Xu', 'Fanglin Gong', 'Alex Golubovic', 'Muye Zhou', 'Kevin Chang Wang', 'Andrew Varley', 'Rick Xing Ze Lu', 'Bo Wang', 'Bowen Li']",Nature Communications,2024.0,H4,DOPE,cholesterol,DMG-PEG2000
6,Custom lipid,DOPE,cholesterol,DMG-PEG2000,35:16:46.5:2.5,mRNA,firefly_luciferase,CCCCCCCCC/C=C/CCCCCCCCC(NCCCCN(CCCC)CCCCCC)C(=O)NCCCCCCCCCCCCCC,CCCCCCCC/C=C\CCCCCCCC(=O)OC[C@H](COP(=O)(O)OCCN)OC(=O)CCCCCCC/C=C\CCCCCCCC,C[C@H](CCCC(C)C)[C@H]1CC[C@@H]2[C@@]1(CC[C@H]3[C@H]2CC=C4[C@@]3(CC[C@@H](C4)O)C)C,CCCCCCCCCCCCCC(=O)OCC(COP(=O)([O-])OCCOCCOCCOCCOCCOCCOCCOCCOCCOCCOCCOCCOCCOCCOCCOCCOCCOCCOCCOCCOCCOCCOCCOCCOCCOCCOCCOCCOCCOCCOCCOCCOCCOCCOCCOCCOCCOCCOCCOCCOCCOCCOCCOCCOCCOCCOCCOCCOCCOCCOCCOCCOCCOCCOCCOCCOCCOCCOCCOCCOCCOCCOCCOCCOCCOCCOCCOCCOCCOCCOCCOCCOCCOCCOCCOCCOCCOCCOCCOCCOCCOCCOCCOCCOCCOCCOCCOCCOCCOCCO)OC(=O)CCCCCCCCCCCCC,122.6,,,0.14,,,,,,,,,,,,synthesis_method: 3CR-Ugi reaction; device_used: Automated liquid handler (OT-2); total_flow_rate_ml_min: ; flow_rate_ratio: 3:1 (aqueous:ethanol); aqueous_phase_composition: 10 mM citrate buffer; organic_phase_composition: ethanol with lipid components; mixing_time_sec: overnight; temperature_condition: room temperature; post_processing: ; sterilization: ; storage_buffer: ,"cell_line: HeLa; animal_model: mice; administration_route: intramuscular (IM); dose: 0.2 mg/kg mRNA; gene_expression_result: 9.95 (Log2) in vitro, 1.384E+05 in vivo",9.95,log2,0.96875,https://doi.org/10.1038/s41467-024-50619-z,AGILE platform: a deep learning powered approach to accelerate LNP development for mRNA delivery,"['Yue Xu', 'Shihao Ma', 'Haotian Cui', 'Jingan Chen', 'Shufen Xu', 'Fanglin Gong', 'Alex Golubovic', 'Muye Zhou', 'Kevin Chang Wang', 'Andrew Varley', 'Rick Xing Ze Lu', 'Bo Wang', 'Bowen Li']",Nature Communications,2024.0,H5,DOPE,cholesterol,DMG-PEG2000
7,Custom lipid,DOPE,cholesterol,DMG-PEG2000,35:16:46.5:2.5,mRNA,firefly_luciferase,CCCCCCCC/C=C/C(=O)OCCC(NCCCCN(CCCC)CCCCCC)C(=O)NCCCCCCCCCC/C=C/CCCCCCCCCC,CCCCCCCC/C=C\CCCCCCCC(=O)OC[C@H](COP(=O)(O)OCCN)OC(=O)CCCCCCC/C=C\CCCCCCCC,C[C@H](CCCC(C)C)[C@H]1CC[C@@H]2[C@@]1(CC[C@H]3[C@H]2CC=C4[C@@]3(CC[C@@H](C4)O)C)C,CCCCCCCCCCCCCC(=O)OCC(COP(=O)([O-])OCCOCCOCCOCCOCCOCCOCCOCCOCCOCCOCCOCCOCCOCCOCCOCCOCCOCCOCCOCCOCCOCCOCCOCCOCCOCCOCCOCCOCCOCCOCCOCCOCCOCCOCCOCCOCCOCCOCCOCCOCCOCCOCCOCCOCCOCCOCCOCCOCCOCCOCCOCCOCCOCCOCCOCCOCCOCCOCCOCCOCCOCCOCCOCCOCCOCCOCCOCCOCCOCCOCCOCCOCCOCCOCCOCCOCCOCCOCCOCCOCCOCCOCCOCCOCCOCCOCCOCCOCCOCCO)OC(=O)CCCCCCCCCCCCC,119.9,,,0.15,,,,,,,,,,,,synthesis_method: 3CR-Ugi reaction; device_used: Automated liquid handler (OT-2); total_flow_rate_ml_min: ; flow_rate_ratio: 3:1 (aqueous:ethanol); aqueous_phase_composition: 10 mM citrate buffer; organic_phase_composition: ethanol with lipid components; mixing_time_sec: overnight; temperature_condition: room temperature; post_processing: ; sterilization: ; storage_buffer: ,"cell_line: HeLa; animal_model: mice; administration_route: intramuscular (IM); dose: 0.2 mg/kg mRNA; gene_expression_result: 9.61 (Log2) in vitro, 3.299E+04 in vivo",9.61,log2,0.9375,https://doi.org/10.1038/s41467-024-50619-z,AGILE platform: a deep learning powered approach to accelerate LNP development for mRNA delivery,"['Yue Xu', 'Shihao Ma', 'Haotian Cui', 'Jingan Chen', 'Shufen Xu', 'Fanglin Gong', 'Alex Golubovic', 'Muye Zhou', 'Kevin Chang Wang', 'Andrew Varley', 'Rick Xing Ze Lu', 'Bo Wang', 'Bowen Li']",Nature Communications,2024.0,H6,DOPE,cholesterol,DMG-PEG2000
8,Custom lipid,DOPE,cholesterol,DMG-PEG2000,35:16:46.5:2.5,mRNA,firefly_luciferase,CCCCCC(C)CCCC(=O)OCCC(NN1CCCCCC1)C(=O)NCCCCCCCCCC/C=C/CCCCCCCCCC,CCCCCCCC/C=C\CCCCCCCC(=O)OC[C@H](COP(=O)(O)OCCN)OC(=O)CCCCCCC/C=C\CCCCCCCC,C[C@H](CCCC(C)C)[C@H]1CC[C@@H]2[C@@]1(CC[C@H]3[C@H]2CC=C4[C@@]3(CC[C@@H](C4)O)C)C,CCCCCCCCCCCCCC(=O)OCC(COP(=O)([O-])OCCOCCOCCOCCOCCOCCOCCOCCOCCOCCOCCOCCOCCOCCOCCOCCOCCOCCOCCOCCOCCOCCOCCOCCOCCOCCOCCOCCOCCOCCOCCOCCOCCOCCOCCOCCOCCOCCOCCOCCOCCOCCOCCOCCOCCOCCOCCOCCOCCOCCOCCOCCOCCOCCOCCOCCOCCOCCOCCOCCOCCOCCOCCOCCOCCOCCOCCOCCOCCOCCOCCOCCOCCOCCOCCOCCOCCOCCOCCOCCOCCOCCOCCOCCOCCOCCOCCOCCOCCOCCO)OC(=O)CCCCCCCCCCCCC,134.8,,,0.01,,,,,,,,,,,,synthesis_method: 3CR-Ugi reaction; device_used: Automated liquid handler (OT-2); total_flow_rate_ml_min: ; flow_rate_ratio: 3:1 (aqueous:ethanol); aqueous_phase_composition: 10 mM citrate buffer; organic_phase_composition: ethanol with lipid components; mixing_time_sec: overnight; temperature_condition: room temperature; post_processing: ; sterilization: ; storage_buffer: ,"cell_line: HeLa; animal_model: mice; administration_route: intramuscular (IM); dose: 0.2 mg/kg mRNA; gene_expression_result: 5.43 (Log2) in vitro, 7.301E+04 in vivo",5.43,log2,0.40625,https://doi.org/10.1038/s41467-024-50619-z,AGILE platform: a deep learning powered approach to accelerate LNP development for mRNA delivery,"['Yue Xu', 'Shihao Ma', 'Haotian Cui', 'Jingan Chen', 'Shufen Xu', 'Fanglin Gong', 'Alex Golubovic', 'Muye Zhou', 'Kevin Chang Wang', 'Andrew Varley', 'Rick Xing Ze Lu', 'Bo Wang', 'Bowen Li']",Nature Communications,2024.0,H7,DOPE,cholesterol,DMG-PEG2000
9,Custom lipid,DOPE,cholesterol,DMG-PEG2000,35:16:46.5:2.5,mRNA,firefly_luciferase,CCCCCCCC/C=C/C(=O)OCCC(NN1CCCCCC1)C(=O)NCCCCCCCCCC/C=C/CCCCCCCCCC,CCCCCCCC/C=C\CCCCCCCC(=O)OC[C@H](COP(=O)(O)OCCN)OC(=O)CCCCCCC/C=C\CCCCCCCC,C[C@H](CCCC(C)C)[C@H]1CC[C@@H]2[C@@]1(CC[C@H]3[C@H]2CC=C4[C@@]3(CC[C@@H](C4)O)C)C,CCCCCCCCCCCCCC(=O)OCC(COP(=O)([O-])OCCOCCOCCOCCOCCOCCOCCOCCOCCOCCOCCOCCOCCOCCOCCOCCOCCOCCOCCOCCOCCOCCOCCOCCOCCOCCOCCOCCOCCOCCOCCOCCOCCOCCOCCOCCOCCOCCOCCOCCOCCOCCOCCOCCOCCOCCOCCOCCOCCOCCOCCOCCOCCOCCOCCOCCOCCOCCOCCOCCOCCOCCOCCOCCOCCOCCOCCOCCOCCOCCOCCOCCOCCOCCOCCOCCOCCOCCOCCOCCOCCOCCOCCOCCOCCOCCOCCOCCOCCOCCO)OC(=O)CCCCCCCCCCCCC,132.9,,,0.09,,,,,,,,,,,,synthesis_method: 3CR-Ugi reaction; device_used: Automated liquid handler (OT-2); total_flow_rate_ml_min: ; flow_rate_ratio: 3:1 (aqueous:ethanol); aqueous_phase_composition: 10 mM citrate buffer; organic_phase_composition: ethanol with lipid components; mixing_time_sec: overnight; temperature_condition: room temperature; post_processing: ; sterilization: ; storage_buffer: ,"cell_line: HeLa; animal_model: mice; administration_route: intramuscular (IM); dose: 0.2 mg/kg mRNA; gene_expression_result: 4.09 (Log2) in vitro, 1.892E+04 in vivo",4.09,log2,0.375,https://doi.org/10.1038/s41467-024-50619-z,AGILE platform: a deep learning powered approach to accelerate LNP development for mRNA delivery,"['Yue Xu', 'Shihao Ma', 'Haotian Cui', 'Jingan Chen', 'Shufen Xu', 'Fanglin Gong', 'Alex Golubovic', 'Muye Zhou', 'Kevin Chang Wang', 'Andrew Varley', 'Rick Xing Ze Lu', 'Bo Wang', 'Bowen Li']",Nature Communications,2024.0,H8,DOPE,cholesterol,DMG-PEG2000
10,Custom lipid,DOPE,cholesterol,DMG-PEG2000,35:16:46.5:2.5,mRNA,firefly_luciferase,CCCCCC(C)CCC(=O)OCCC(NCCN(C(C)C)C(C)C)C(=O)NCCCCCCCCCC/C=C/CCCCCCCCCC,CCCCCCCC/C=C\CCCCCCCC(=O)OC[C@H](COP(=O)(O)OCCN)OC(=O)CCCCCCC/C=C\CCCCCCCC,C[C@H](CCCC(C)C)[C@H]1CC[C@@H]2[C@@]1(CC[C@H]3[C@H]2CC=C4[C@@]3(CC[C@@H](C4)O)C)C,CCCCCCCCCCCCCC(=O)OCC(COP(=O)([O-])OCCOCCOCCOCCOCCOCCOCCOCCOCCOCCOCCOCCOCCOCCOCCOCCOCCOCCOCCOCCOCCOCCOCCOCCOCCOCCOCCOCCOCCOCCOCCOCCOCCOCCOCCOCCOCCOCCOCCOCCOCCOCCOCCOCCOCCOCCOCCOCCOCCOCCOCCOCCOCCOCCOCCOCCOCCOCCOCCOCCOCCOCCOCCOCCOCCOCCOCCOCCOCCOCCOCCOCCOCCOCCOCCOCCOCCOCCOCCOCCOCCOCCOCCOCCOCCOCCOCCOCCOCCOCCO)OC(=O)CCCCCCCCCCCCC,127.5,,,0.15,,,,,,,,,,,,synthesis_method: 3CR-Ugi reaction; device_used: Automated liquid handler (OT-2); total_flow_rate_ml_min: ; flow_rate_ratio: 3:1 (aqueous:ethanol); aqueous_phase_composition: 10 mM citrate buffer; organic_phase_composition: ethanol with lipid components; mixing_time_sec: overnight; temperature_condition: room temperature; post_processing: ; sterilization: ; storage_buffer: ,"cell_line: HeLa; animal_model: mice; administration_route: intramuscular (IM); dose: 0.2 mg/kg mRNA; gene_expression_result: 6.51 (Log2) in vitro, 3.379E+04 in vivo",6.51,log2,0.6875,https://doi.org/10.1038/s41467-024-50619-z,AGILE platform: a deep learning powered approach to accelerate LNP development for mRNA delivery,"['Yue Xu', 'Shihao Ma', 'Haotian Cui', 'Jingan Chen', 'Shufen Xu', 'Fanglin Gong', 'Alex Golubovic', 'Muye Zhou', 'Kevin Chang Wang', 'Andrew Varley', 'Rick Xing Ze Lu', 'Bo Wang', 'Bowen Li']",Nature Communications,2024.0,H10,DOPE,cholesterol,DMG-PEG2000
11,Custom lipid,DOPE,cholesterol,DMG-PEG2000,35:16:46.5:2.5,mRNA,firefly_luciferase,CCCCCCC/C=C/C(=O)OCCC(NCCN(C(C)C)C(C)C)C(=O)NCCCCCCCCCC/C=C/CCCCCCCCCC,CCCCCCCC/C=C\CCCCCCCC(=O)OC[C@H](COP(=O)(O)OCCN)OC(=O)CCCCCCC/C=C\CCCCCCCC,C[C@H](CCCC(C)C)[C@H]1CC[C@@H]2[C@@]1(CC[C@H]3[C@H]2CC=C4[C@@]3(CC[C@@H](C4)O)C)C,CCCCCCCCCCCCCC(=O)OCC(COP(=O)([O-])OCCOCCOCCOCCOCCOCCOCCOCCOCCOCCOCCOCCOCCOCCOCCOCCOCCOCCOCCOCCOCCOCCOCCOCCOCCOCCOCCOCCOCCOCCOCCOCCOCCOCCOCCOCCOCCOCCOCCOCCOCCOCCOCCOCCOCCOCCOCCOCCOCCOCCOCCOCCOCCOCCOCCOCCOCCOCCOCCOCCOCCOCCOCCOCCOCCOCCOCCOCCOCCOCCOCCOCCOCCOCCOCCOCCOCCOCCOCCOCCOCCOCCOCCOCCOCCOCCOCCOCCOCCOCCO)OC(=O)CCCCCCCCCCCCC,151.0,,,0.16,,,,,,,,,,,,synthesis_method: 3CR-Ugi reaction; device_used: Automated liquid handler (OT-2); total_flow_rate_ml_min: ; flow_rate_ratio: 3:1 (aqueous:ethanol); aqueous_phase_composition: 10 mM citrate buffer; organic_phase_composition: ethanol with lipid components; mixing_time_sec: overnight; temperature_condition: room temperature; post_processing: ; sterilization: ; storage_buffer: ,"cell_line: HeLa; animal_model: mice; administration_route: intramuscular (IM); dose: 0.2 mg/kg mRNA; gene_expression_result: 7.77 (Log2) in vitro, 5.005E+05 in vivo",7.77,log2,0.84375,https://doi.org/10.1038/s41467-024-50619-z,AGILE platform: a deep learning powered approach to accelerate LNP development for mRNA delivery,"['Yue Xu', 'Shihao Ma', 'Haotian Cui', 'Jingan Chen', 'Shufen Xu', 'Fanglin Gong', 'Alex Golubovic', 'Muye Zhou', 'Kevin Chang Wang', 'Andrew Varley', 'Rick Xing Ze Lu', 'Bo Wang', 'Bowen Li']",Nature Communications,2024.0,H11,DOPE,cholesterol,DMG-PEG2000
12,Custom lipid,DOPE,cholesterol,DMG-PEG2000,35:16:46.5:2.5,mRNA,firefly_luciferase,CCCCCC(C)CCCC(=O)OCCC(NCCN(C(C)C)C(C)C)C(=O)NCCCCCCCCCCCCCC,CCCCCCCC/C=C\CCCCCCCC(=O)OC[C@H](COP(=O)(O)OCCN)OC(=O)CCCCCCC/C=C\CCCCCCCC,C[C@H](CCCC(C)C)[C@H]1CC[C@@H]2[C@@]1(CC[C@H]3[C@H]2CC=C4[C@@]3(CC[C@@H](C4)O)C)C,CCCCCCCCCCCCCC(=O)OCC(COP(=O)([O-])OCCOCCOCCOCCOCCOCCOCCOCCOCCOCCOCCOCCOCCOCCOCCOCCOCCOCCOCCOCCOCCOCCOCCOCCOCCOCCOCCOCCOCCOCCOCCOCCOCCOCCOCCOCCOCCOCCOCCOCCOCCOCCOCCOCCOCCOCCOCCOCCOCCOCCOCCOCCOCCOCCOCCOCCOCCOCCOCCOCCOCCOCCOCCOCCOCCOCCOCCOCCOCCOCCOCCOCCOCCOCCOCCOCCOCCOCCOCCOCCOCCOCCOCCOCCOCCOCCOCCOCCOCCOCCO)OC(=O)CCCCCCCCCCCCC,147.5,,,0.17,,,,,,,,,,,,synthesis_method: 3CR-Ugi reaction; device_used: Automated liquid handler (OT-2); total_flow_rate_ml_min: ; flow_rate_ratio: 3:1 (aqueous:ethanol); aqueous_phase_composition: 10 mM citrate buffer; organic_phase_composition: ethanol with lipid components; mixing_time_sec: overnight; temperature_condition: room temperature; post_processing: ; sterilization: ; storage_buffer: ,"cell_line: HeLa; animal_model: mice; administration_route: intramuscular (IM); dose: 0.2 mg/kg mRNA; gene_expression_result: 10.15 (Log2) in vitro, 4.675E+04 in vivo",10.15,log2,1.0,https://doi.org/10.1038/s41467-024-50619-z,AGILE platform: a deep learning powered approach to accelerate LNP development for mRNA delivery,"['Yue Xu', 'Shihao Ma', 'Haotian Cui', 'Jingan Chen', 'Shufen Xu', 'Fanglin Gong', 'Alex Golubovic', 'Muye Zhou', 'Kevin Chang Wang', 'Andrew Varley', 'Rick Xing Ze Lu', 'Bo Wang', 'Bowen Li']",Nature Communications,2024.0,H12,DOPE,cholesterol,DMG-PEG2000
13,Custom lipid,DOPE,cholesterol,DMG-PEG2000,35:16:46.5:2.5,mRNA,firefly_luciferase,CCCCCC(C)CCC(=O)OCCCC(NCCCCN(CC)CC)C(=O)NCCCCCCCCCC/C=C/CCCCCCCCCC,CCCCCCCC/C=C\CCCCCCCC(=O)OC[C@H](COP(=O)(O)OCCN)OC(=O)CCCCCCC/C=C\CCCCCCCC,C[C@H](CCCC(C)C)[C@H]1CC[C@@H]2[C@@]1(CC[C@H]3[C@H]2CC=C4[C@@]3(CC[C@@H](C4)O)C)C,CCCCCCCCCCCCCC(=O)OCC(COP(=O)([O-])OCCOCCOCCOCCOCCOCCOCCOCCOCCOCCOCCOCCOCCOCCOCCOCCOCCOCCOCCOCCOCCOCCOCCOCCOCCOCCOCCOCCOCCOCCOCCOCCOCCOCCOCCOCCOCCOCCOCCOCCOCCOCCOCCOCCOCCOCCOCCOCCOCCOCCOCCOCCOCCOCCOCCOCCOCCOCCOCCOCCOCCOCCOCCOCCOCCOCCOCCOCCOCCOCCOCCOCCOCCOCCOCCOCCOCCOCCOCCOCCOCCOCCOCCOCCOCCOCCOCCOCCOCCOCCO)OC(=O)CCCCCCCCCCCCC,135.5,,,0.02,,,,,,,,,,,,synthesis_method: 3CR-Ugi reaction; device_used: Automated liquid handler (OT-2); total_flow_rate_ml_min: ; flow_rate_ratio: 3:1 (aqueous:ethanol); aqueous_phase_composition: 10 mM citrate buffer; organic_phase_composition: ethanol with lipid components; mixing_time_sec: overnight; temperature_condition: room temperature; post_processing: ; sterilization: ; storage_buffer: ,"cell_line: HeLa; animal_model: mice; administration_route: intramuscular (IM); dose: 0.2 mg/kg mRNA; gene_expression_result: 9.59 (Log2) in vitro, 1.870E+04 in vivo",9.59,log2,0.90625,https://doi.org/10.1038/s41467-024-50619-z,AGILE platform: a deep learning powered approach to accelerate LNP development for mRNA delivery,"['Yue Xu', 'Shihao Ma', 'Haotian Cui', 'Jingan Chen', 'Shufen Xu', 'Fanglin Gong', 'Alex Golubovic', 'Muye Zhou', 'Kevin Chang Wang', 'Andrew Varley', 'Rick Xing Ze Lu', 'Bo Wang', 'Bowen Li']",Nature Communications,2024.0,H13,DOPE,cholesterol,DMG-PEG2000
14,Custom lipid,DOPE,cholesterol,DMG-PEG2000,35:16:46.5:2.5,mRNA,firefly_luciferase,CCCCCCC/C=C/C(=O)OCCCC(NCCCCN(CC)CC)C(=O)NCCCCCCCCCC/C=C/CCCCCCCCCC,CCCCCCCC/C=C\CCCCCCCC(=O)OC[C@H](COP(=O)(O)OCCN)OC(=O)CCCCCCC/C=C\CCCCCCCC,C[C@H](CCCC(C)C)[C@H]1CC[C@@H]2[C@@]1(CC[C@H]3[C@H]2CC=C4[C@@]3(CC[C@@H](C4)O)C)C,CCCCCCCCCCCCCC(=O)OCC(COP(=O)([O-])OCCOCCOCCOCCOCCOCCOCCOCCOCCOCCOCCOCCOCCOCCOCCOCCOCCOCCOCCOCCOCCOCCOCCOCCOCCOCCOCCOCCOCCOCCOCCOCCOCCOCCOCCOCCOCCOCCOCCOCCOCCOCCOCCOCCOCCOCCOCCOCCOCCOCCOCCOCCOCCOCCOCCOCCOCCOCCOCCOCCOCCOCCOCCOCCOCCOCCOCCOCCOCCOCCOCCOCCOCCOCCOCCOCCOCCOCCOCCOCCOCCOCCOCCOCCOCCOCCOCCOCCOCCOCCO)OC(=O)CCCCCCCCCCCCC,128.2,,,0.12,,,,,,,,,,,,synthesis_method: 3CR-Ugi reaction; device_used: Automated liquid handler (OT-2); total_flow_rate_ml_min: ; flow_rate_ratio: 3:1 (aqueous:ethanol); aqueous_phase_composition: 10 mM citrate buffer; organic_phase_composition: ethanol with lipid components; mixing_time_sec: overnight; temperature_condition: room temperature; post_processing: ; sterilization: ; storage_buffer: ,"cell_line: HeLa; animal_model: mice; administration_route: intramuscular (IM); dose: 0.2 mg/kg mRNA; gene_expression_result: 7.62 (Log2) in vitro, 1.952E+04 in vivo",7.62,log2,0.78125,https://doi.org/10.1038/s41467-024-50619-z,AGILE platform: a deep learning powered approach to accelerate LNP development for mRNA delivery,"['Yue Xu', 'Shihao Ma', 'Haotian Cui', 'Jingan Chen', 'Shufen Xu', 'Fanglin Gong', 'Alex Golubovic', 'Muye Zhou', 'Kevin Chang Wang', 'Andrew Varley', 'Rick Xing Ze Lu', 'Bo Wang', 'Bowen Li']",Nature Communications,2024.0,H14,DOPE,cholesterol,DMG-PEG2000
15,Custom lipid,DOPE,cholesterol,DMG-PEG2000,35:16:46.5:2.5,mRNA,firefly_luciferase,CCCCCCCC/C=C/CCCCCCC(=O)OCCC(NCCCCN(CC)CC)C(=O)NCCCCCCCCCC/C=C/CCCCCCCCCC,CCCCCCCC/C=C\CCCCCCCC(=O)OC[C@H](COP(=O)(O)OCCN)OC(=O)CCCCCCC/C=C\CCCCCCCC,C[C@H](CCCC(C)C)[C@H]1CC[C@@H]2[C@@]1(CC[C@H]3[C@H]2CC=C4[C@@]3(CC[C@@H](C4)O)C)C,CCCCCCCCCCCCCC(=O)OCC(COP(=O)([O-])OCCOCCOCCOCCOCCOCCOCCOCCOCCOCCOCCOCCOCCOCCOCCOCCOCCOCCOCCOCCOCCOCCOCCOCCOCCOCCOCCOCCOCCOCCOCCOCCOCCOCCOCCOCCOCCOCCOCCOCCOCCOCCOCCOCCOCCOCCOCCOCCOCCOCCOCCOCCOCCOCCOCCOCCOCCOCCOCCOCCOCCOCCOCCOCCOCCOCCOCCOCCOCCOCCOCCOCCOCCOCCOCCOCCOCCOCCOCCOCCOCCOCCOCCOCCOCCOCCOCCOCCOCCOCCO)OC(=O)CCCCCCCCCCCCC,117.5,,,0.14,,,,,,,,,,,,synthesis_method: 3CR-Ugi reaction; device_used: Automated liquid handler (OT-2); total_flow_rate_ml_min: ; flow_rate_ratio: 3:1 (aqueous:ethanol); aqueous_phase_composition: 10 mM citrate buffer; organic_phase_composition: ethanol with lipid components; mixing_time_sec: overnight; temperature_condition: room temperature; post_processing: ; sterilization: ; storage_buffer: ,"cell_line: HeLa; animal_model: mice; administration_route: intramuscular (IM); dose: 0.2 mg/kg mRNA; gene_expression_result: 5.58 (Log2) in vitro, 6.916E+05 in vivo",5.58,log2,0.46875,https://doi.org/10.1038/s41467-024-50619-z,AGILE platform: a deep learning powered approach to accelerate LNP development for mRNA delivery,"['Yue Xu', 'Shihao Ma', 'Haotian Cui', 'Jingan Chen', 'Shufen Xu', 'Fanglin Gong', 'Alex Golubovic', 'Muye Zhou', 'Kevin Chang Wang', 'Andrew Varley', 'Rick Xing Ze Lu', 'Bo Wang', 'Bowen Li']",Nature Communications,2024.0,H15,DOPE,cholesterol,DMG-PEG2000
16,Custom lipid,DOPE,cholesterol,DMG-PEG2000,35:16:46.5:2.5,mRNA,firefly_luciferase,CCCCCC(C)CCCC(=O)OCCC(NCCN1CCCCCC1)C(=O)NCCCCCCCCCC/C=C/CCCCCCCCCC,CCCCCCCC/C=C\CCCCCCCC(=O)OC[C@H](COP(=O)(O)OCCN)OC(=O)CCCCCCC/C=C\CCCCCCCC,C[C@H](CCCC(C)C)[C@H]1CC[C@@H]2[C@@]1(CC[C@H]3[C@H]2CC=C4[C@@]3(CC[C@@H](C4)O)C)C,CCCCCCCCCCCCCC(=O)OCC(COP(=O)([O-])OCCOCCOCCOCCOCCOCCOCCOCCOCCOCCOCCOCCOCCOCCOCCOCCOCCOCCOCCOCCOCCOCCOCCOCCOCCOCCOCCOCCOCCOCCOCCOCCOCCOCCOCCOCCOCCOCCOCCOCCOCCOCCOCCOCCOCCOCCOCCOCCOCCOCCOCCOCCOCCOCCOCCOCCOCCOCCOCCOCCOCCOCCOCCOCCOCCOCCOCCOCCOCCOCCOCCOCCOCCOCCOCCOCCOCCOCCOCCOCCOCCOCCOCCOCCOCCOCCOCCOCCOCCOCCO)OC(=O)CCCCCCCCCCCCC,134.8,,,0.1,,,,,,,,,,,,synthesis_method: 3CR-Ugi reaction; device_used: Automated liquid handler (OT-2); total_flow_rate_ml_min: ; flow_rate_ratio: 3:1 (aqueous:ethanol); aqueous_phase_composition: 10 mM citrate buffer; organic_phase_composition: ethanol with lipid components; mixing_time_sec: overnight; temperature_condition: room temperature; post_processing: ; sterilization: ; storage_buffer: ,"cell_line: HeLa; animal_model: mice; administration_route: intramuscular (IM); dose: 0.2 mg/kg mRNA; gene_expression_result: 6.30 (Log2) in vitro, 8.059E+05 in vivo",6.3,log2,0.625,https://doi.org/10.1038/s41467-024-50619-z,AGILE platform: a deep learning powered approach to accelerate LNP development for mRNA delivery,"['Yue Xu', 'Shihao Ma', 'Haotian Cui', 'Jingan Chen', 'Shufen Xu', 'Fanglin Gong', 'Alex Golubovic', 'Muye Zhou', 'Kevin Chang Wang', 'Andrew Varley', 'Rick Xing Ze Lu', 'Bo Wang', 'Bowen Li']",Nature Communications,2024.0,H31,DOPE,cholesterol,DMG-PEG2000
17,Custom lipid,DOPE,cholesterol,DMG-PEG2000,35:16:46.5:2.5,mRNA,firefly_luciferase,CCCCCCC/C=C/C(=O)OCCC(NCCN1CCCCCC1)C(=O)NCCCCCCCCCC/C=C/CCCCCCCCCC,CCCCCCCC/C=C\CCCCCCCC(=O)OC[C@H](COP(=O)(O)OCCN)OC(=O)CCCCCCC/C=C\CCCCCCCC,C[C@H](CCCC(C)C)[C@H]1CC[C@@H]2[C@@]1(CC[C@H]3[C@H]2CC=C4[C@@]3(CC[C@@H](C4)O)C)C,CCCCCCCCCCCCCC(=O)OCC(COP(=O)([O-])OCCOCCOCCOCCOCCOCCOCCOCCOCCOCCOCCOCCOCCOCCOCCOCCOCCOCCOCCOCCOCCOCCOCCOCCOCCOCCOCCOCCOCCOCCOCCOCCOCCOCCOCCOCCOCCOCCOCCOCCOCCOCCOCCOCCOCCOCCOCCOCCOCCOCCOCCOCCOCCOCCOCCOCCOCCOCCOCCOCCOCCOCCOCCOCCOCCOCCOCCOCCOCCOCCOCCOCCOCCOCCOCCOCCOCCOCCOCCOCCOCCOCCOCCOCCOCCOCCOCCOCCOCCOCCO)OC(=O)CCCCCCCCCCCCC,132.9,,,0.12,,,,,,,,,,,,synthesis_method: 3CR-Ugi reaction; device_used: Automated liquid handler (OT-2); total_flow_rate_ml_min: ; flow_rate_ratio: 3:1 (aqueous:ethanol); aqueous_phase_composition: 10 mM citrate buffer; organic_phase_composition: ethanol with lipid components; mixing_time_sec: overnight; temperature_condition: room temperature; post_processing: ; sterilization: ; storage_buffer: ,"cell_line: HeLa; animal_model: mice; administration_route: intramuscular (IM); dose: 0.2 mg/kg mRNA; gene_expression_result: 6.21 (Log2) in vitro, 5.577E+04 in vivo",6.21,log2,0.578125,https://doi.org/10.1038/s41467-024-50619-z,AGILE platform: a deep learning powered approach to accelerate LNP development for mRNA delivery,"['Yue Xu', 'Shihao Ma', 'Haotian Cui', 'Jingan Chen', 'Shufen Xu', 'Fanglin Gong', 'Alex Golubovic', 'Muye Zhou', 'Kevin Chang Wang', 'Andrew Varley', 'Rick Xing Ze Lu', 'Bo Wang', 'Bowen Li']",Nature Communications,2024.0,H32,DOPE,cholesterol,DMG-PEG2000
18,Custom lipid,DOPE,cholesterol,DMG-PEG2000,35:16:46.5:2.5,mRNA,firefly_luciferase,CCCCCC(C)CCC(=O)OCCC(NCCN1CCCCCC1)C(=O)NCCCCCCCCCCCCCCCCCC,CCCCCCCC/C=C\CCCCCCCC(=O)OC[C@H](COP(=O)(O)OCCN)OC(=O)CCCCCCC/C=C\CCCCCCCC,C[C@H](CCCC(C)C)[C@H]1CC[C@@H]2[C@@]1(CC[C@H]3[C@H]2CC=C4[C@@]3(CC[C@@H](C4)O)C)C,CCCCCCCCCCCCCC(=O)OCC(COP(=O)([O-])OCCOCCOCCOCCOCCOCCOCCOCCOCCOCCOCCOCCOCCOCCOCCOCCOCCOCCOCCOCCOCCOCCOCCOCCOCCOCCOCCOCCOCCOCCOCCOCCOCCOCCOCCOCCOCCOCCOCCOCCOCCOCCOCCOCCOCCOCCOCCOCCOCCOCCOCCOCCOCCOCCOCCOCCOCCOCCOCCOCCOCCOCCOCCOCCOCCOCCOCCOCCOCCOCCOCCOCCOCCOCCOCCOCCOCCOCCOCCOCCOCCOCCOCCOCCOCCOCCOCCOCCOCCOCCO)OC(=O)CCCCCCCCCCCCC,133.8,,,0.1,,,,,,,,,,,,synthesis_method: 3CR-Ugi reaction; device_used: Automated liquid handler (OT-2); total_flow_rate_ml_min: ; flow_rate_ratio: 3:1 (aqueous:ethanol); aqueous_phase_composition: 10 mM citrate buffer; organic_phase_composition: ethanol with lipid components; mixing_time_sec: overnight; temperature_condition: room temperature; post_processing: ; sterilization: ; storage_buffer: ,"cell_line: HeLa; animal_model: mice; administration_route: intramuscular (IM); dose: 0.2 mg/kg mRNA; gene_expression_result: 5.87 (Log2) in vitro, 4.46E+04 in vivo",5.87,log2,0.515625,https://doi.org/10.1038/s41467-024-50619-z,AGILE platform: a deep learning powered approach to accelerate LNP development for mRNA delivery,"['Yue Xu', 'Shihao Ma', 'Haotian Cui', 'Jingan Chen', 'Shufen Xu', 'Fanglin Gong', 'Alex Golubovic', 'Muye Zhou', 'Kevin Chang Wang', 'Andrew Varley', 'Rick Xing Ze Lu', 'Bo Wang', 'Bowen Li']",Nature Communications,2024.0,H33,DOPE,cholesterol,DMG-PEG2000
19,Custom lipid,DOPE,cholesterol,DMG-PEG2000,35:16:46.5:2.5,mRNA,firefly_luciferase,CCCCCCCC/C=C/CCCCCCC(=O)OCCC(NCCN(C)C)C(=O)NCCCCCCCCCC/C=C/CCCCCCCCCC,CCCCCCCC/C=C\CCCCCCCC(=O)OC[C@H](COP(=O)(O)OCCN)OC(=O)CCCCCCC/C=C\CCCCCCCC,C[C@H](CCCC(C)C)[C@H]1CC[C@@H]2[C@@]1(CC[C@H]3[C@H]2CC=C4[C@@]3(CC[C@@H](C4)O)C)C,CCCCCCCCCCCCCC(=O)OCC(COP(=O)([O-])OCCOCCOCCOCCOCCOCCOCCOCCOCCOCCOCCOCCOCCOCCOCCOCCOCCOCCOCCOCCOCCOCCOCCOCCOCCOCCOCCOCCOCCOCCOCCOCCOCCOCCOCCOCCOCCOCCOCCOCCOCCOCCOCCOCCOCCOCCOCCOCCOCCOCCOCCOCCOCCOCCOCCOCCOCCOCCOCCOCCOCCOCCOCCOCCOCCOCCOCCOCCOCCOCCOCCOCCOCCOCCOCCOCCOCCOCCOCCOCCOCCOCCOCCOCCOCCOCCOCCOCCOCCOCCO)OC(=O)CCCCCCCCCCCCC,137.8,,,0.15,,,,,,,,,,,,synthesis_method: 3CR-Ugi reaction; device_used: Automated liquid handler (OT-2); total_flow_rate_ml_min: ; flow_rate_ratio: 3:1 (aqueous:ethanol); aqueous_phase_composition: 10 mM citrate buffer; organic_phase_composition: ethanol with lipid components; mixing_time_sec: overnight; temperature_condition: room temperature; post_processing: ; sterilization: ; storage_buffer: ,"cell_line: HeLa; animal_model: mice; administration_route: intramuscular (IM); dose: 0.2 mg/kg mRNA; gene_expression_result: 1.46 (Log2) in vitro, 6.802E+04 in vivo",1.46,log2,0.25,https://doi.org/10.1038/s41467-024-50619-z,AGILE platform: a deep learning powered approach to accelerate LNP development for mRNA delivery,"['Yue Xu', 'Shihao Ma', 'Haotian Cui', 'Jingan Chen', 'Shufen Xu', 'Fanglin Gong', 'Alex Golubovic', 'Muye Zhou', 'Kevin Chang Wang', 'Andrew Varley', 'Rick Xing Ze Lu', 'Bo Wang', 'Bowen Li']",Nature Communications,2024.0,H34,DOPE,cholesterol,DMG-PEG2000
20,Custom lipid,DOPE,cholesterol,DMG-PEG2000,35:16:46.5:2.5,mRNA,firefly_luciferase,CCCCCC(C)CCC(=O)OCCCC(NCCCN(C)C)C(=O)NCCCCCCCCCC/C=C/CCCCCCCCCC,CCCCCCCC/C=C\CCCCCCCC(=O)OC[C@H](COP(=O)(O)OCCN)OC(=O)CCCCCCC/C=C\CCCCCCCC,C[C@H](CCCC(C)C)[C@H]1CC[C@@H]2[C@@]1(CC[C@H]3[C@H]2CC=C4[C@@]3(CC[C@@H](C4)O)C)C,CCCCCCCCCCCCCC(=O)OCC(COP(=O)([O-])OCCOCCOCCOCCOCCOCCOCCOCCOCCOCCOCCOCCOCCOCCOCCOCCOCCOCCOCCOCCOCCOCCOCCOCCOCCOCCOCCOCCOCCOCCOCCOCCOCCOCCOCCOCCOCCOCCOCCOCCOCCOCCOCCOCCOCCOCCOCCOCCOCCOCCOCCOCCOCCOCCOCCOCCOCCOCCOCCOCCOCCOCCOCCOCCOCCOCCOCCOCCOCCOCCOCCOCCOCCOCCOCCOCCOCCOCCOCCOCCOCCOCCOCCOCCOCCOCCOCCOCCOCCOCCO)OC(=O)CCCCCCCCCCCCC,135.5,,,0.1,,,,,,,,,,,,synthesis_method: 3CR-Ugi reaction; device_used: Automated liquid handler (OT-2); total_flow_rate_ml_min: ; flow_rate_ratio: 3:1 (aqueous:ethanol); aqueous_phase_composition: 10 mM citrate buffer; organic_phase_composition: ethanol with lipid components; mixing_time_sec: overnight; temperature_condition: room temperature; post_processing: ; sterilization: ; storage_buffer: ,"cell_line: HeLa; animal_model: mice; administration_route: intramuscular (IM); dose: 0.2 mg/kg mRNA; gene_expression_result: 3.10 (Log2) in vitro, 5.662E+04 in vivo",3.1,log2,0.28125,https://doi.org/10.1038/s41467-024-50619-z,AGILE platform: a deep learning powered approach to accelerate LNP development for mRNA delivery,"['Yue Xu', 'Shihao Ma', 'Haotian Cui', 'Jingan Chen', 'Shufen Xu', 'Fanglin Gong', 'Alex Golubovic', 'Muye Zhou', 'Kevin Chang Wang', 'Andrew Varley', 'Rick Xing Ze Lu', 'Bo Wang', 'Bowen Li']",Nature Communications,2024.0,H35,DOPE,cholesterol,DMG-PEG2000
21,Custom lipid,DOPE,cholesterol,DMG-PEG2000,35:16:46.5:2.5,mRNA,firefly_luciferase,CCCCCCC/C=C/C(=O)OCCCC(NCCCN(C)C)C(=O)NCCCCCCCCCC/C=C/CCCCCCCCCC,CCCCCCCC/C=C\CCCCCCCC(=O)OC[C@H](COP(=O)(O)OCCN)OC(=O)CCCCCCC/C=C\CCCCCCCC,C[C@H](CCCC(C)C)[C@H]1CC[C@@H]2[C@@]1(CC[C@H]3[C@H]2CC=C4[C@@]3(CC[C@@H](C4)O)C)C,CCCCCCCCCCCCCC(=O)OCC(COP(=O)([O-])OCCOCCOCCOCCOCCOCCOCCOCCOCCOCCOCCOCCOCCOCCOCCOCCOCCOCCOCCOCCOCCOCCOCCOCCOCCOCCOCCOCCOCCOCCOCCOCCOCCOCCOCCOCCOCCOCCOCCOCCOCCOCCOCCOCCOCCOCCOCCOCCOCCOCCOCCOCCOCCOCCOCCOCCOCCOCCOCCOCCOCCOCCOCCOCCOCCOCCOCCOCCOCCOCCOCCOCCOCCOCCOCCOCCOCCOCCOCCOCCOCCOCCOCCOCCOCCOCCOCCOCCOCCOCCO)OC(=O)CCCCCCCCCCCCC,139.0,,,0.1,,,,,,,,,,,,synthesis_method: 3CR-Ugi reaction; device_used: Automated liquid handler (OT-2); total_flow_rate_ml_min: ; flow_rate_ratio: 3:1 (aqueous:ethanol); aqueous_phase_composition: 10 mM citrate buffer; organic_phase_composition: ethanol with lipid components; mixing_time_sec: overnight; temperature_condition: room temperature; post_processing: ; sterilization: ; storage_buffer: ,"cell_line: HeLa; animal_model: mice; administration_route: intramuscular (IM); dose: 0.2 mg/kg mRNA; gene_expression_result: 3.54 (Log2) in vitro, 1.109E+04 in vivo",3.54,log2,0.3125,https://doi.org/10.1038/s41467-024-50619-z,AGILE platform: a deep learning powered approach to accelerate LNP development for mRNA delivery,"['Yue Xu', 'Shihao Ma', 'Haotian Cui', 'Jingan Chen', 'Shufen Xu', 'Fanglin Gong', 'Alex Golubovic', 'Muye Zhou', 'Kevin Chang Wang', 'Andrew Varley', 'Rick Xing Ze Lu', 'Bo Wang', 'Bowen Li']",Nature Communications,2024.0,H36,DOPE,cholesterol,DMG-PEG2000
22,Custom lipid,DOPE,cholesterol,DMG-PEG2000,35:16:46.5:2.5,mRNA,firefly_luciferase,CCCCCC(C)CCC(=O)OCCCC(NCCCN(C)C)C(=O)NCCCCCCCCCC/C=C/CCCCCCCCCC,CCCCCCCC/C=C\CCCCCCCC(=O)OC[C@H](COP(=O)(O)OCCN)OC(=O)CCCCCCC/C=C\CCCCCCCC,C[C@H](CCCC(C)C)[C@H]1CC[C@@H]2[C@@]1(CC[C@H]3[C@H]2CC=C4[C@@]3(CC[C@@H](C4)O)C)C,CCCCCCCCCCCCCC(=O)OCC(COP(=O)([O-])OCCOCCOCCOCCOCCOCCOCCOCCOCCOCCOCCOCCOCCOCCOCCOCCOCCOCCOCCOCCOCCOCCOCCOCCOCCOCCOCCOCCOCCOCCOCCOCCOCCOCCOCCOCCOCCOCCOCCOCCOCCOCCOCCOCCOCCOCCOCCOCCOCCOCCOCCOCCOCCOCCOCCOCCOCCOCCOCCOCCOCCOCCOCCOCCOCCOCCOCCOCCOCCOCCOCCOCCOCCOCCOCCOCCOCCOCCOCCOCCOCCOCCOCCOCCOCCOCCOCCOCCOCCOCCO)OC(=O)CCCCCCCCCCCCC,132.8,,,0.13,,,,,,,,,,,,synthesis_method: 3CR-Ugi reaction; device_used: Automated liquid handler (OT-2); total_flow_rate_ml_min: ; flow_rate_ratio: 3:1 (aqueous:ethanol); aqueous_phase_composition: 10 mM citrate buffer; organic_phase_composition: ethanol with lipid components; mixing_time_sec: overnight; temperature_condition: room temperature; post_processing: ; sterilization: ; storage_buffer: ,"cell_line: HeLa; animal_model: mice; administration_route: intramuscular (IM); dose: 0.2 mg/kg mRNA; gene_expression_result: 6.21 (Log2) in vitro, 7.084E+05 in vivo",6.21,log2,0.578125,https://doi.org/10.1038/s41467-024-50619-z,AGILE platform: a deep learning powered approach to accelerate LNP development for mRNA delivery,"['Yue Xu', 'Shihao Ma', 'Haotian Cui', 'Jingan Chen', 'Shufen Xu', 'Fanglin Gong', 'Alex Golubovic', 'Muye Zhou', 'Kevin Chang Wang', 'Andrew Varley', 'Rick Xing Ze Lu', 'Bo Wang', 'Bowen Li']",Nature Communications,2024.0,H37,DOPE,cholesterol,DMG-PEG2000
23,Custom lipid,DOPE,cholesterol,DMG-PEG2000,35:16:46.5:2.5,mRNA,firefly_luciferase,CCCCCC(C)CCC(=O)OCCCC(NCCN(C)C)C(=O)NCCCCCCCCCCCCCCCCCC,CCCCCCCC/C=C\CCCCCCCC(=O)OC[C@H](COP(=O)(O)OCCN)OC(=O)CCCCCCC/C=C\CCCCCCCC,C[C@H](CCCC(C)C)[C@H]1CC[C@@H]2[C@@]1(CC[C@H]3[C@H]2CC=C4[C@@]3(CC[C@@H](C4)O)C)C,CCCCCCCCCCCCCC(=O)OCC(COP(=O)([O-])OCCOCCOCCOCCOCCOCCOCCOCCOCCOCCOCCOCCOCCOCCOCCOCCOCCOCCOCCOCCOCCOCCOCCOCCOCCOCCOCCOCCOCCOCCOCCOCCOCCOCCOCCOCCOCCOCCOCCOCCOCCOCCOCCOCCOCCOCCOCCOCCOCCOCCOCCOCCOCCOCCOCCOCCOCCOCCOCCOCCOCCOCCOCCOCCOCCOCCOCCOCCOCCOCCOCCOCCOCCOCCOCCOCCOCCOCCOCCOCCOCCOCCOCCOCCOCCOCCOCCOCCOCCOCCO)OC(=O)CCCCCCCCCCCCC,133.9,,,0.16,,,,,,,,,,,,synthesis_method: 3CR-Ugi reaction; device_used: Automated liquid handler (OT-2); total_flow_rate_ml_min: ; flow_rate_ratio: 3:1 (aqueous:ethanol); aqueous_phase_composition: 10 mM citrate buffer; organic_phase_composition: ethanol with lipid components; mixing_time_sec: overnight; temperature_condition: room temperature; post_processing: ; sterilization: ; storage_buffer: ,"cell_line: HeLa; animal_model: mice; administration_route: intramuscular (IM); dose: 0.2 mg/kg mRNA; gene_expression_result: 6.93 (Log2) in vitro, 3.388E+05 in vivo",6.93,log2,0.71875,https://doi.org/10.1038/s41467-024-50619-z,AGILE platform: a deep learning powered approach to accelerate LNP development for mRNA delivery,"['Yue Xu', 'Shihao Ma', 'Haotian Cui', 'Jingan Chen', 'Shufen Xu', 'Fanglin Gong', 'Alex Golubovic', 'Muye Zhou', 'Kevin Chang Wang', 'Andrew Varley', 'Rick Xing Ze Lu', 'Bo Wang', 'Bowen Li']",Nature Communications,2024.0,H38,DOPE,cholesterol,DMG-PEG2000
24,Custom lipid,DOPE,cholesterol,DMG-PEG2000,35:16:46.5:2.5,mRNA,firefly_luciferase,CCCCCCC/C=C/C(=O)OCCC(NCCN(C)C)C(=O)NCCCCCCCCCC/C=C/CCCCCCCCCC,CCCCCCCC/C=C\CCCCCCCC(=O)OC[C@H](COP(=O)(O)OCCN)OC(=O)CCCCCCC/C=C\CCCCCCCC,C[C@H](CCCC(C)C)[C@H]1CC[C@@H]2[C@@]1(CC[C@H]3[C@H]2CC=C4[C@@]3(CC[C@@H](C4)O)C)C,CCCCCCCCCCCCCC(=O)OCC(COP(=O)([O-])OCCOCCOCCOCCOCCOCCOCCOCCOCCOCCOCCOCCOCCOCCOCCOCCOCCOCCOCCOCCOCCOCCOCCOCCOCCOCCOCCOCCOCCOCCOCCOCCOCCOCCOCCOCCOCCOCCOCCOCCOCCOCCOCCOCCOCCOCCOCCOCCOCCOCCOCCOCCOCCOCCOCCOCCOCCOCCOCCOCCOCCOCCOCCOCCOCCOCCOCCOCCOCCOCCOCCOCCOCCOCCOCCOCCOCCOCCOCCOCCOCCOCCOCCOCCOCCOCCOCCOCCOCCOCCO)OC(=O)CCCCCCCCCCCCC,137.9,,,0.16,,,,,,,,,,,,synthesis_method: 3CR-Ugi reaction; device_used: Automated liquid handler (OT-2); total_flow_rate_ml_min: ; flow_rate_ratio: 3:1 (aqueous:ethanol); aqueous_phase_composition: 10 mM citrate buffer; organic_phase_composition: ethanol with lipid components; mixing_time_sec: overnight; temperature_condition: room temperature; post_processing: ; sterilization: ; storage_buffer: ,"cell_line: HeLa; animal_model: mice; administration_route: intramuscular (IM); dose: 0.2 mg/kg mRNA; gene_expression_result: 4.01 (Log2) in vitro, 2.286E+05 in vivo",4.01,log2,0.34375,https://doi.org/10.1038/s41467-024-50619-z,AGILE platform: a deep learning powered approach to accelerate LNP development for mRNA delivery,"['Yue Xu', 'Shihao Ma', 'Haotian Cui', 'Jingan Chen', 'Shufen Xu', 'Fanglin Gong', 'Alex Golubovic', 'Muye Zhou', 'Kevin Chang Wang', 'Andrew Varley', 'Rick Xing Ze Lu', 'Bo Wang', 'Bowen Li']",Nature Communications,2024.0,H39,DOPE,cholesterol,DMG-PEG2000
