Repository: maanasrrao1111/lnp-multi-objective-formulation

# Beyond Potency: Multi-Objective Analysis of Reporter-mRNA Lipid Nanoparticle Formulations

**Accepted at Next Generation Cancer Therapeutics 2026 (MD Anderson Cancer Center, October 6–8)**

## Summary

LNP formulation screens rank candidates by transfection potency, but potent formulations frequently fail on particle size, dispersity, or RNA encapsulation. This project systematically quantifies that gap using 464 reporter-mRNA formulations from 62 published studies.

## Data

- **Primary:** [LNP Atlas](https://doi.org/10.5281/zenodo.17243732) — 1,092 formulations (Nature Scientific Data, 2025)
- **External validation:** 45 formulations manually curated from 4 independent papers

File: data/atlas_cleaned.csv (part 2 of 21)
lnp_id,ionizable_lipid,helper_lipid,sterol_lipid,peg_lipid,lipid_molar_ratio,target_type,nucleic_acid_sequence,ionizable_lipid_smiles,helper_lipid_smiles,sterol_lipid_smiles,peg_lipid_smiles,size_mean,size_sd,size_flag,pdi_mean,pdi_sd,pdi_flag,ee_mean,ee_sd,ee_flag,zeta_mean,zeta_sd,zeta_flag,ratio_type,ratio_value,ratio_cargo,synthesis_info,bioactivity_profile,transfection_raw,transfection_unit,transfection_pctile,paper_doi,paper_title,paper_authors,paper_journal,paper_year,ionizable_lipid_original,helper_lipid_original,sterol_lipid_original,peg_lipid_original
25,Custom lipid,DOPE,cholesterol,DMG-PEG2000,35:16:46.5:2.5,mRNA,firefly_luciferase,CCCCCC(C)CCC(=O)OCCCC(NC1CCN(C(C)C)CC1)C(=O)NCCCCCCCCCC/C=C/CCCCCCCCCC,CCCCCCCC/C=C\CCCCCCCC(=O)OC[C@H](COP(=O)(O)OCCN)OC(=O)CCCCCCC/C=C\CCCCCCCC,C[C@H](CCCC(C)C)[C@H]1CC[C@@H]2[C@@]1(CC[C@H]3[C@H]2CC=C4[C@@]3(CC[C@@H](C4)O)C)C,CCCCCCCCCCCCCC(=O)OCC(COP(=O)([O-])OCCOCCOCCOCCOCCOCCOCCOCCOCCOCCOCCOCCOCCOCCOCCOCCOCCOCCOCCOCCOCCOCCOCCOCCOCCOCCOCCOCCOCCOCCOCCOCCOCCOCCOCCOCCOCCOCCOCCOCCOCCOCCOCCOCCOCCOCCOCCOCCOCCOCCOCCOCCOCCOCCOCCOCCOCCOCCOCCOCCOCCOCCOCCOCCOCCOCCOCCOCCOCCOCCOCCOCCOCCOCCOCCOCCOCCOCCOCCOCCOCCOCCOCCOCCOCCOCCOCCOCCOCCOCCO)OC(=O)CCCCCCCCCCCCC,135.4,,,0.23,,,,,,,,,,,,synthesis_method: 3CR-Ugi reaction; device_used: Automated liquid handler (OT-2); total_flow_rate_ml_min: ; flow_rate_ratio: 3:1 (aqueous:ethanol); aqueous_phase_composition: 10 mM citrate buffer; organic_phase_composition: ethanol with lipid components; mixing_time_sec: overnight; temperature_condition: room temperature; post_processing: ; sterilization: ; storage_buffer: ,"cell_line: HeLa; animal_model: mice; administration_route: intramuscular (IM); dose: 0.2 mg/kg mRNA; gene_expression_result: 0.73 (Log2) in vitro, 1.844E+04 in vivo",0.73,log2,0.09375,https://doi.org/10.1038/s41467-024-50619-z,AGILE platform: a deep learning powered approach to accelerate LNP development for mRNA delivery,"['Yue Xu', 'Shihao Ma', 'Haotian Cui', 'Jingan Chen', 'Shufen Xu', 'Fanglin Gong', 'Alex Golubovic', 'Muye Zhou', 'Kevin Chang Wang', 'Andrew Varley', 'Rick Xing Ze Lu', 'Bo Wang', 'Bowen Li']",Nature Communications,2024.0,H40,DOPE,cholesterol,DMG-PEG2000
26,Custom lipid,DOPE,cholesterol,DMG-PEG2000,35:16:46.5:2.5,mRNA,firefly_luciferase,CCCCCCC/C=C/C(=O)OCCCC(NC1CCN(C(C)C)CC1)C(=O)NCCCCCCCCCC/C=C/CCCCCCCCCC,CCCCCCCC/C=C\CCCCCCCC(=O)OC[C@H](COP(=O)(O)OCCN)OC(=O)CCCCCCC/C=C\CCCCCCCC,C[C@H](CCCC(C)C)[C@H]1CC[C@@H]2[C@@]1(CC[C@H]3[C@H]2CC=C4[C@@]3(CC[C@@H](C4)O)C)C,CCCCCCCCCCCCCC(=O)OCC(COP(=O)([O-])OCCOCCOCCOCCOCCOCCOCCOCCOCCOCCOCCOCCOCCOCCOCCOCCOCCOCCOCCOCCOCCOCCOCCOCCOCCOCCOCCOCCOCCOCCOCCOCCOCCOCCOCCOCCOCCOCCOCCOCCOCCOCCOCCOCCOCCOCCOCCOCCOCCOCCOCCOCCOCCOCCOCCOCCOCCOCCOCCOCCOCCOCCOCCOCCOCCOCCOCCOCCOCCOCCOCCOCCOCCOCCOCCOCCOCCOCCOCCOCCOCCOCCOCCOCCOCCOCCOCCOCCOCCOCCO)OC(=O)CCCCCCCCCCCCC,134.6,,,0.14,,,,,,,,,,,,synthesis_method: 3CR-Ugi reaction; device_used: Automated liquid handler (OT-2); total_flow_rate_ml_min: ; flow_rate_ratio: 3:1 (aqueous:ethanol); aqueous_phase_composition: 10 mM citrate buffer; organic_phase_composition: ethanol with lipid components; mixing_time_sec: overnight; temperature_condition: room temperature; post_processing: ; sterilization: ; storage_buffer: ,"cell_line: HeLa; animal_model: mice; administration_route: intramuscular (IM); dose: 0.2 mg/kg mRNA; gene_expression_result: 0.75 (Log2) in vitro, 3.195E+04 in vivo",0.75,log2,0.125,https://doi.org/10.1038/s41467-024-50619-z,AGILE platform: a deep learning powered approach to accelerate LNP development for mRNA delivery,"['Yue Xu', 'Shihao Ma', 'Haotian Cui', 'Jingan Chen', 'Shufen Xu', 'Fanglin Gong', 'Alex Golubovic', 'Muye Zhou', 'Kevin Chang Wang', 'Andrew Varley', 'Rick Xing Ze Lu', 'Bo Wang', 'Bowen Li']",Nature Communications,2024.0,H41,DOPE,cholesterol,DMG-PEG2000
27,Custom lipid,DOPE,cholesterol,DMG-PEG2000,35:16:46.5:2.5,mRNA,firefly_luciferase,CCCCCC(C)CCC(=O)OCCCC(NC1CCN(C(C)C)CC1)C(=O)NCCCCCCCCCCCCCCCCCC,CCCCCCCC/C=C\CCCCCCCC(=O)OC[C@H](COP(=O)(O)OCCN)OC(=O)CCCCCCC/C=C\CCCCCCCC,C[C@H](CCCC(C)C)[C@H]1CC[C@@H]2[C@@]1(CC[C@H]3[C@H]2CC=C4[C@@]3(CC[C@@H](C4)O)C)C,CCCCCCCCCCCCCC(=O)OCC(COP(=O)([O-])OCCOCCOCCOCCOCCOCCOCCOCCOCCOCCOCCOCCOCCOCCOCCOCCOCCOCCOCCOCCOCCOCCOCCOCCOCCOCCOCCOCCOCCOCCOCCOCCOCCOCCOCCOCCOCCOCCOCCOCCOCCOCCOCCOCCOCCOCCOCCOCCOCCOCCOCCOCCOCCOCCOCCOCCOCCOCCOCCOCCOCCOCCOCCOCCOCCOCCOCCOCCOCCOCCOCCOCCOCCOCCOCCOCCOCCOCCOCCOCCOCCOCCOCCOCCOCCOCCOCCOCCOCCOCCO)OC(=O)CCCCCCCCCCCCC,138.0,,,0.14,,,,,,,,,,,,synthesis_method: 3CR-Ugi reaction; device_used: Automated liquid handler (OT-2); total_flow_rate_ml_min: ; flow_rate_ratio: 3:1 (aqueous:ethanol); aqueous_phase_composition: 10 mM citrate buffer; organic_phase_composition: ethanol with lipid components; mixing_time_sec: overnight; temperature_condition: room temperature; post_processing: ; sterilization: ; storage_buffer: ,"cell_line: HeLa; animal_model: mice; administration_route: intramuscular (IM); dose: 0.2 mg/kg mRNA; gene_expression_result: 0.86 (Log2) in vitro, 2.989E+04 in vivo",0.86,log2,0.15625,https://doi.org/10.1038/s41467-024-50619-z,AGILE platform: a deep learning powered approach to accelerate LNP development for mRNA delivery,"['Yue Xu', 'Shihao Ma', 'Haotian Cui', 'Jingan Chen', 'Shufen Xu', 'Fanglin Gong', 'Alex Golubovic', 'Muye Zhou', 'Kevin Chang Wang', 'Andrew Varley', 'Rick Xing Ze Lu', 'Bo Wang', 'Bowen Li']",Nature Communications,2024.0,H42,DOPE,cholesterol,DMG-PEG2000
28,Custom lipid,DOPE,cholesterol,DMG-PEG2000,35:16:46.5:2.5,mRNA,firefly_luciferase,CCCCCC(C)CCC(=O)OCCC(NCCCN1CCOCC1)C(=O)NCCCCCCCCCC/C=C/CCCCCCCCCC,CCCCCCCC/C=C\CCCCCCCC(=O)OC[C@H](COP(=O)(O)OCCN)OC(=O)CCCCCCC/C=C\CCCCCCCC,C[C@H](CCCC(C)C)[C@H]1CC[C@@H]2[C@@]1(CC[C@H]3[C@H]2CC=C4[C@@]3(CC[C@@H](C4)O)C)C,CCCCCCCCCCCCCC(=O)OCC(COP(=O)([O-])OCCOCCOCCOCCOCCOCCOCCOCCOCCOCCOCCOCCOCCOCCOCCOCCOCCOCCOCCOCCOCCOCCOCCOCCOCCOCCOCCOCCOCCOCCOCCOCCOCCOCCOCCOCCOCCOCCOCCOCCOCCOCCOCCOCCOCCOCCOCCOCCOCCOCCOCCOCCOCCOCCOCCOCCOCCOCCOCCOCCOCCOCCOCCOCCOCCOCCOCCOCCOCCOCCOCCOCCOCCOCCOCCOCCOCCOCCOCCOCCOCCOCCOCCOCCOCCOCCOCCOCCOCCOCCO)OC(=O)CCCCCCCCCCCCC,121.6,,,0.14,,,,,,,,,,,,synthesis_method: 3CR-Ugi reaction; device_used: Automated liquid handler (OT-2); total_flow_rate_ml_min: ; flow_rate_ratio: 3:1 (aqueous:ethanol); aqueous_phase_composition: 10 mM citrate buffer; organic_phase_composition: ethanol with lipid components; mixing_time_sec: overnight; temperature_condition: room temperature; post_processing: ; sterilization: ; storage_buffer: ,"cell_line: HeLa; animal_model: mice; administration_route: intramuscular (IM); dose: 0.2 mg/kg mRNA; gene_expression_result: 5.87 (Log2) in vitro, 2.472E+04 in vivo",5.87,log2,0.515625,https://doi.org/10.1038/s41467-024-50619-z,AGILE platform: a deep learning powered approach to accelerate LNP development for mRNA delivery,"['Yue Xu', 'Shihao Ma', 'Haotian Cui', 'Jingan Chen', 'Shufen Xu', 'Fanglin Gong', 'Alex Golubovic', 'Muye Zhou', 'Kevin Chang Wang', 'Andrew Varley', 'Rick Xing Ze Lu', 'Bo Wang', 'Bowen Li']",Nature Communications,2024.0,H43,DOPE,cholesterol,DMG-PEG2000
29,Custom lipid,DOPE,cholesterol,DMG-PEG2000,35:16:46.5:2.5,mRNA,firefly_luciferase,CCCCCCCCC/C=C/C(=O)OCCCC(NCCCN1CCOCC1)C(=O)NCCCCCCCCCC/C=C/CCCCCCCCCC,CCCCCCCC/C=C\CCCCCCCC(=O)OC[C@H](COP(=O)(O)OCCN)OC(=O)CCCCCCC/C=C\CCCCCCCC,C[C@H](CCCC(C)C)[C@H]1CC[C@@H]2[C@@]1(CC[C@H]3[C@H]2CC=C4[C@@]3(CC[C@@H](C4)O)C)C,CCCCCCCCCCCCCC(=O)OCC(COP(=O)([O-])OCCOCCOCCOCCOCCOCCOCCOCCOCCOCCOCCOCCOCCOCCOCCOCCOCCOCCOCCOCCOCCOCCOCCOCCOCCOCCOCCOCCOCCOCCOCCOCCOCCOCCOCCOCCOCCOCCOCCOCCOCCOCCOCCOCCOCCOCCOCCOCCOCCOCCOCCOCCOCCOCCOCCOCCOCCOCCOCCOCCOCCOCCOCCOCCOCCOCCOCCOCCOCCOCCOCCOCCOCCOCCOCCOCCOCCOCCOCCOCCOCCOCCOCCOCCOCCOCCOCCOCCOCCOCCO)OC(=O)CCCCCCCCCCCCC,119.9,,,0.15,,,,,,,,,,,,synthesis_method: 3CR-Ugi reaction; device_used: Automated liquid handler (OT-2); total_flow_rate_ml_min: ; flow_rate_ratio: 3:1 (aqueous:ethanol); aqueous_phase_composition: 10 mM citrate buffer; organic_phase_composition: ethanol with lipid components; mixing_time_sec: overnight; temperature_condition: room temperature; post_processing: ; sterilization: ; storage_buffer: ,"cell_line: HeLa; animal_model: mice; administration_route: intramuscular (IM); dose: 0.2 mg/kg mRNA; gene_expression_result: -0.87 (Log2) in vitro, 3.911E+04 in vivo",0.87,log2,0.1875,https://doi.org/10.1038/s41467-024-50619-z,AGILE platform: a deep learning powered approach to accelerate LNP development for mRNA delivery,"['Yue Xu', 'Shihao Ma', 'Haotian Cui', 'Jingan Chen', 'Shufen Xu', 'Fanglin Gong', 'Alex Golubovic', 'Muye Zhou', 'Kevin Chang Wang', 'Andrew Varley', 'Rick Xing Ze Lu', 'Bo Wang', 'Bowen Li']",Nature Communications,2024.0,H44,DOPE,cholesterol,DMG-PEG2000
30,Custom lipid,DOPE,cholesterol,DMG-PEG2000,35:16:46.5:2.5,mRNA,firefly_luciferase,CCCCCC(C)CCC(=O)OCCCC(NCCCN1CCOCC1)C(=O)NCCCCCCCCCCCCCCCCCC,CCCCCCCC/C=C\CCCCCCCC(=O)OC[C@H](COP(=O)(O)OCCN)OC(=O)CCCCCCC/C=C\CCCCCCCC,C[C@H](CCCC(C)C)[C@H]1CC[C@@H]2[C@@]1(CC[C@H]3[C@H]2CC=C4[C@@]3(CC[C@@H](C4)O)C)C,CCCCCCCCCCCCCC(=O)OCC(COP(=O)([O-])OCCOCCOCCOCCOCCOCCOCCOCCOCCOCCOCCOCCOCCOCCOCCOCCOCCOCCOCCOCCOCCOCCOCCOCCOCCOCCOCCOCCOCCOCCOCCOCCOCCOCCOCCOCCOCCOCCOCCOCCOCCOCCOCCOCCOCCOCCOCCOCCOCCOCCOCCOCCOCCOCCOCCOCCOCCOCCOCCOCCOCCOCCOCCOCCOCCOCCOCCOCCOCCOCCOCCOCCOCCOCCOCCOCCOCCOCCOCCOCCOCCOCCOCCOCCOCCOCCOCCOCCOCCOCCO)OC(=O)CCCCCCCCCCCCC,108.4,,,0.15,,,,,,,,,,,,synthesis_method: 3CR-Ugi reaction; device_used: Automated liquid handler (OT-2); total_flow_rate_ml_min: ; flow_rate_ratio: 3:1 (aqueous:ethanol); aqueous_phase_composition: 10 mM citrate buffer; organic_phase_composition: ethanol with lipid components; mixing_time_sec: overnight; temperature_condition: room temperature; post_processing: ; sterilization: ; storage_buffer: ,"cell_line: HeLa; animal_model: mice; administration_route: intramuscular (IM); dose: 0.2 mg/kg mRNA; gene_expression_result: 5.55 (Log2) in vitro, 2.835E+05 in vivo",5.55,log2,0.4375,https://doi.org/10.1038/s41467-024-50619-z,AGILE platform: a deep learning powered approach to accelerate LNP development for mRNA delivery,"['Yue Xu', 'Shihao Ma', 'Haotian Cui', 'Jingan Chen', 'Shufen Xu', 'Fanglin Gong', 'Alex Golubovic', 'Muye Zhou', 'Kevin Chang Wang', 'Andrew Varley', 'Rick Xing Ze Lu', 'Bo Wang', 'Bowen Li']",Nature Communications,2024.0,H45,DOPE,cholesterol,DMG-PEG2000
31,Custom lipid,DOPE,cholesterol,DMG-PEG2000,35:16:46.5:2.5,mRNA,firefly_luciferase,,CCCCCCCC/C=C\CCCCCCCC(=O)OC[C@H](COP(=O)(O)OCCN)OC(=O)CCCCCCC/C=C\CCCCCCCC,C[C@H](CCCC(C)C)[C@H]1CC[C@@H]2[C@@]1(CC[C@H]3[C@H]2CC=C4[C@@]3(CC[C@@H](C4)O)C)C,CCCCCCCCCCCCCC(=O)OCC(COP(=O)([O-])OCCOCCOCCOCCOCCOCCOCCOCCOCCOCCOCCOCCOCCOCCOCCOCCOCCOCCOCCOCCOCCOCCOCCOCCOCCOCCOCCOCCOCCOCCOCCOCCOCCOCCOCCOCCOCCOCCOCCOCCOCCOCCOCCOCCOCCOCCOCCOCCOCCOCCOCCOCCOCCOCCOCCOCCOCCOCCOCCOCCOCCOCCOCCOCCOCCOCCOCCOCCOCCOCCOCCOCCOCCOCCOCCOCCOCCOCCOCCOCCOCCOCCOCCOCCOCCOCCOCCOCCOCCOCCO)OC(=O)CCCCCCCCCCCCC,130.2,,,0.2,,,,,,,,,,,,synthesis_method: 3CR-Ugi reaction; device_used: Automated liquid handler (OT-2); total_flow_rate_ml_min: ; flow_rate_ratio: 3:1 (aqueous:ethanol); aqueous_phase_composition: 10 mM citrate buffer; organic_phase_composition: ethanol with lipid components; mixing_time_sec: overnight; temperature_condition: room temperature; post_processing: ; sterilization: ; storage_buffer: ,"cell_line: HeLa; animal_model: mice; administration_route: intramuscular (IM); dose: 0.2 mg/kg mRNA; gene_expression_result: 0.55 (Log2) in vitro, 6.313E+04 in vivo",0.55,log2,0.0625,https://doi.org/10.1038/s41467-024-50619-z,AGILE platform: a deep learning powered approach to accelerate LNP development for mRNA delivery,"['Yue Xu', 'Shihao Ma', 'Haotian Cui', 'Jingan Chen', 'Shufen Xu', 'Fanglin Gong', 'Alex Golubovic', 'Muye Zhou', 'Kevin Chang Wang', 'Andrew Varley', 'Rick Xing Ze Lu', 'Bo Wang', 'Bowen Li']",Nature Communications,2024.0,H9252,DOPE,cholesterol,DMG-PEG2000
32,Custom lipid,DOPE,cholesterol,DMG-PEG2000,35:16:46.5:2.5,mRNA,firefly_luciferase,,CCCCCCCC/C=C\CCCCCCCC(=O)OC[C@H](COP(=O)(O)OCCN)OC(=O)CCCCCCC/C=C\CCCCCCCC,C[C@H](CCCC(C)C)[C@H]1CC[C@@H]2[C@@]1(CC[C@H]3[C@H]2CC=C4[C@@]3(CC[C@@H](C4)O)C)C,CCCCCCCCCCCCCC(=O)OCC(COP(=O)([O-])OCCOCCOCCOCCOCCOCCOCCOCCOCCOCCOCCOCCOCCOCCOCCOCCOCCOCCOCCOCCOCCOCCOCCOCCOCCOCCOCCOCCOCCOCCOCCOCCOCCOCCOCCOCCOCCOCCOCCOCCOCCOCCOCCOCCOCCOCCOCCOCCOCCOCCOCCOCCOCCOCCOCCOCCOCCOCCOCCOCCOCCOCCOCCOCCOCCOCCOCCOCCOCCOCCOCCOCCOCCOCCOCCOCCOCCOCCOCCOCCOCCOCCOCCOCCOCCOCCOCCOCCOCCOCCO)OC(=O)CCCCCCCCCCCCC,132.6,,,0.22,,,,,,,,,,,,synthesis_method: 3CR-Ugi reaction; device_used: Automated liquid handler (OT-2); total_flow_rate_ml_min: ; flow_rate_ratio: 3:1 (aqueous:ethanol); aqueous_phase_composition: 10 mM citrate buffer; organic_phase_composition: ethanol with lipid components; mixing_time_sec: overnight; temperature_condition: room temperature; post_processing: ; sterilization: ; storage_buffer: ,"cell_line: HeLa; animal_model: mice; administration_route: intramuscular (IM); dose: 0.2 mg/kg mRNA; gene_expression_result: 0.23 (Log2) in vitro, 5.265E+03 in vivo",0.23,log2,0.03125,https://doi.org/10.1038/s41467-024-50619-z,AGILE platform: a deep learning powered approach to accelerate LNP development for mRNA delivery,"['Yue Xu', 'Shihao Ma', 'Haotian Cui', 'Jingan Chen', 'Shufen Xu', 'Fanglin Gong', 'Alex Golubovic', 'Muye Zhou', 'Kevin Chang Wang', 'Andrew Varley', 'Rick Xing Ze Lu', 'Bo Wang', 'Bowen Li']",Nature Communications,2024.0,H9239,DOPE,cholesterol,DMG-PEG2000
33,Custom lipid,DOPE,cholesterol,DMG-PEG2000,35:16:46.5:2.5,mRNA,firefly_luciferase,,CCCCCCCC/C=C\CCCCCCCC(=O)OC[C@H](COP(=O)(O)OCCN)OC(=O)CCCCCCC/C=C\CCCCCCCC,C[C@H](CCCC(C)C)[C@H]1CC[C@@H]2[C@@]1(CC[C@H]3[C@H]2CC=C4[C@@]3(CC[C@@H](C4)O)C)C,CCCCCCCCCCCCCC(=O)OCC(COP(=O)([O-])OCCOCCOCCOCCOCCOCCOCCOCCOCCOCCOCCOCCOCCOCCOCCOCCOCCOCCOCCOCCOCCOCCOCCOCCOCCOCCOCCOCCOCCOCCOCCOCCOCCOCCOCCOCCOCCOCCOCCOCCOCCOCCOCCOCCOCCOCCOCCOCCOCCOCCOCCOCCOCCOCCOCCOCCOCCOCCOCCOCCOCCOCCOCCOCCOCCOCCOCCOCCOCCOCCOCCOCCOCCOCCOCCOCCOCCOCCOCCOCCOCCOCCOCCOCCOCCOCCOCCOCCOCCOCCO)OC(=O)CCCCCCCCCCCCC,120.5,,,0.15,,,,,,,,,,,,synthesis_method: 3CR-Ugi reaction; device_used: Automated liquid handler (OT-2); total_flow_rate_ml_min: ; flow_rate_ratio: 3:1 (aqueous:ethanol); aqueous_phase_composition: 10 mM citrate buffer; organic_phase_composition: ethanol with lipid components; mixing_time_sec: overnight; temperature_condition: room temperature; post_processing: ; sterilization: ; storage_buffer: ,"cell_line: HeLa; animal_model: mice; administration_route: intramuscular (IM); dose: 0.2 mg/kg mRNA; gene_expression_result: 1.24 (Log2) in vitro, 1.152E+05 in vivo",1.24,log2,0.21875,https://doi.org/10.1038/s41467-024-50619-z,AGILE platform: a deep learning powered approach to accelerate LNP development for mRNA delivery,"['Yue Xu', 'Shihao Ma', 'Haotian Cui', 'Jingan Chen', 'Shufen Xu', 'Fanglin Gong', 'Alex Golubovic', 'Muye Zhou', 'Kevin Chang Wang', 'Andrew Varley', 'Rick Xing Ze Lu', 'Bo Wang', 'Bowen Li']",Nature Communications,2024.0,H9138,DOPE,cholesterol,DMG-PEG2000
51,Custom lipid,DOPE,cholesterol,C16-Ceramide-PEG2000,26.5:1.5:52:20,mRNA,firefly_luciferase,,CCCCCCCC/C=C\CCCCCCCC(=O)OC[C@H](COP(=O)(O)OCCN)OC(=O)CCCCCCC/C=C\CCCCCCCC,C[C@H](CCCC(C)C)[C@H]1CC[C@@H]2[C@@]1(CC[C@H]3[C@H]2CC=C4[C@@]3(CC[C@@H](C4)O)C)C,CCCCCCCCCCCCCCCC(=O)NC(COP(=O)([O-])OCCOCCOCCOCCOCCOCCOCCOCCOCCOCCOCCOCCOCCOCCOCCOCCOCCOCCOCCOCCOCCOCCOCCOCCOCCOCCOCCOCCOCCOCCOCCOCCOCCOCCOCCOCCOCCOCCOCCOCCOCCOCCOCCOCCOCCOCCOCCOCCOCCOCCOCCOCCOCCOCCOCCOCCOCCOCCOCCOCCOCCOCCOCCOCCOCCOCCOCCOCCOCCOCCOCCOCCOCCOCCOCCOCCOCCOCCOCCOCCOCCOCCOCCOCCOCCOCCOCCOCCOCCOCCO)C(O)C=CCCCCCCCCCCCC,66.0,14.0,,0.083,,,,,,-0.694,0.31,,wt/wt,10.0,ionizable_lipid:mRNA,synthesis_method: Microfluidic; device_used: microfluidic-based system; total_flow_rate_ml_min: 12; flow_rate_ratio: 1:3 (organic:aqueous); aqueous_phase_composition: 10 mM citrate; organic_phase_composition: ethanol; mixing_time_sec: ; temperature_condition: ; post_processing: dialyzed against PBS using 3500 MWCO dialysis cassettes overnight; sterilization: ; storage_buffer: PBS,cell_line: HeLa; animal_model: C57BL/6 mice; administration_route: intravenous; dose: 0.1 mg/kg mRNA; gene_expression_result: moderate luciferase expression; biodistribution_result: liver-specific,,,,10.1126/sciadv.abf4398,Engineered ionizable lipid nanoparticles for targeted delivery of RNA therapeutics into different types of cells in the liver,"['M. Kim', 'M. Jeong', 'S. Hur', 'Y. Cho', 'J. Park', 'H. Jung', 'Y. Seo', 'H. A. Woo', 'K. T. Nam', 'K. Lee', 'H. Lee']",Science Advances,2021.0,244C10,DOPE,cholesterol,C16-PEG2000 ceramide
52,Custom lipid,DOPE,cholesterol,C16-Ceramide-PEG2000,26.5:1.5:52:20,mRNA,firefly_luciferase,CCCCCCCCCC(O)CN(CC(O)CCCCCCCCCC)CCCN1CCN(CC(O)CCCCCCCCCC)CC1CC(O)CCCCCCCCCC,CCCCCCCC/C=C\CCCCCCCC(=O)OC[C@H](COP(=O)(O)OCCN)OC(=O)CCCCCCC/C=C\CCCCCCCC,C[C@H](CCCC(C)C)[C@H]1CC[C@@H]2[C@@]1(CC[C@H]3[C@H]2CC=C4[C@@]3(CC[C@@H](C4)O)C)C,CCCCCCCCCCCCCCCC(=O)NC(COP(=O)([O-])OCCOCCOCCOCCOCCOCCOCCOCCOCCOCCOCCOCCOCCOCCOCCOCCOCCOCCOCCOCCOCCOCCOCCOCCOCCOCCOCCOCCOCCOCCOCCOCCOCCOCCOCCOCCOCCOCCOCCOCCOCCOCCOCCOCCOCCOCCOCCOCCOCCOCCOCCOCCOCCOCCOCCOCCOCCOCCOCCOCCOCCOCCOCCOCCOCCOCCOCCOCCOCCOCCOCCOCCOCCOCCOCCOCCOCCOCCOCCOCCOCCOCCOCCOCCOCCOCCOCCOCCOCCOCCO)C(O)C=CCCCCCCCCCCCC,70.0,12.0,,0.104,,,,,,-1.54,0.42,,wt/wt,10.0,ionizable_lipid:mRNA,synthesis_method: Microfluidic; device_used: microfluidic-based system; total_flow_rate_ml_min: 12; flow_rate_ratio: 1:3 (organic:aqueous); aqueous_phase_composition: 10 mM citrate; organic_phase_composition: ethanol; mixing_time_sec: ; temperature_condition: ; post_processing: dialyzed against PBS using 3500 MWCO dialysis cassettes overnight; sterilization: ; storage_buffer: PBS,cell_line: HeLa; animal_model: C57BL/6 mice; administration_route: intravenous; dose: 0.1 mg/kg mRNA; gene_expression_result: moderate luciferase expression; biodistribution_result: liver-specific,,,,10.1126/sciadv.abf4398,Engineered ionizable lipid nanoparticles for targeted delivery of RNA therapeutics into different types of cells in the liver,"['M. Kim', 'M. Jeong', 'S. Hur', 'Y. Cho', 'J. Park', 'H. Jung', 'Y. Seo', 'H. A. Woo', 'K. T. Nam', 'K. Lee', 'H. Lee']",Science Advances,2021.0,245C10,DOPE,cholesterol,C16-PEG2000 ceramide
53,246C10,DOPE,cholesterol,C16-Ceramide-PEG2000,26.5:1.5:52:20,mRNA,firefly_luciferase,CCCCCCCCCCC(CN(CCCN1CCN(CC1)CCCN(CC(CCCCCCCCCC)O)CC(CCCCCCCCCC)O)CC(CCCCCCCCCC)O)O,CCCCCCCC/C=C\CCCCCCCC(=O)OC[C@H](COP(=O)(O)OCCN)OC(=O)CCCCCCC/C=C\CCCCCCCC,C[C@H](CCCC(C)C)[C@H]1CC[C@@H]2[C@@]1(CC[C@H]3[C@H]2CC=C4[C@@]3(CC[C@@H](C4)O)C)C,CCCCCCCCCCCCCCCC(=O)NC(COP(=O)([O-])OCCOCCOCCOCCOCCOCCOCCOCCOCCOCCOCCOCCOCCOCCOCCOCCOCCOCCOCCOCCOCCOCCOCCOCCOCCOCCOCCOCCOCCOCCOCCOCCOCCOCCOCCOCCOCCOCCOCCOCCOCCOCCOCCOCCOCCOCCOCCOCCOCCOCCOCCOCCOCCOCCOCCOCCOCCOCCOCCOCCOCCOCCOCCOCCOCCOCCOCCOCCOCCOCCOCCOCCOCCOCCOCCOCCOCCOCCOCCOCCOCCOCCOCCOCCOCCOCCOCCOCCOCCOCCO)C(O)C=CCCCCCCCCCCCC,68.0,15.0,,0.079,,,,,,-0.997,0.17,,wt/wt,10.0,ionizable_lipid:mRNA,synthesis_method: Microfluidic; device_used: microfluidic-based system; total_flow_rate_ml_min: 12; flow_rate_ratio: 1:3 (organic:aqueous); aqueous_phase_composition: 10 mM citrate; organic_phase_composition: ethanol; mixing_time_sec: ; temperature_condition: ; post_processing: dialyzed against PBS using 3500 MWCO dialysis cassettes overnight; sterilization: ; storage_buffer: PBS,"cell_line: HeLa; animal_model: C57BL/6 mice, LSL-tdTomato mice; administration_route: intravenous; dose: 0.1 mg/kg mRNA (mFLuc), 0.5 mg/kg mRNA (mCre); gene_expression_result: highest luciferase expression, significant tdTomato expression in hepatocytes (80%); biodistribution_result: liver-specific, primarily hepatocytes",80.0,percent,0.875,10.1126/sciadv.abf4398,Engineered ionizable lipid nanoparticles for targeted delivery of RNA therapeutics into different types of cells in the liver,"['M. Kim', 'M. Jeong', 'S. Hur', 'Y. Cho', 'J. Park', 'H. Jung', 'Y. Seo', 'H. A. Woo', 'K. T. Nam', 'K. Lee', 'H. Lee']",Science Advances,2021.0,246C10,DOPE,cholesterol,C16-PEG2000 ceramide
54,246C10,DOPE,cholesterol,C16-Ceramide-PEG2000,26.5:1.0:52:20,mRNA,cre_recombinase,CCCCCCCCCCC(CN(CCCN1CCN(CC1)CCCN(CC(CCCCCCCCCC)O)CC(CCCCCCCCCC)O)CC(CCCCCCCCCC)O)O,CCCCCCCC/C=C\CCCCCCCC(=O)OC[C@H](COP(=O)(O)OCCN)OC(=O)CCCCCCC/C=C\CCCCCCCC,C[C@H](CCCC(C)C)[C@H]1CC[C@@H]2[C@@]1(CC[C@H]3[C@H]2CC=C4[C@@]3(CC[C@@H](C4)O)C)C,CCCCCCCCCCCCCCCC(=O)NC(COP(=O)([O-])OCCOCCOCCOCCOCCOCCOCCOCCOCCOCCOCCOCCOCCOCCOCCOCCOCCOCCOCCOCCOCCOCCOCCOCCOCCOCCOCCOCCOCCOCCOCCOCCOCCOCCOCCOCCOCCOCCOCCOCCOCCOCCOCCOCCOCCOCCOCCOCCOCCOCCOCCOCCOCCOCCOCCOCCOCCOCCOCCOCCOCCOCCOCCOCCOCCOCCOCCOCCOCCOCCOCCOCCOCCOCCOCCOCCOCCOCCOCCOCCOCCOCCOCCOCCOCCOCCOCCOCCOCCOCCO)C(O)C=CCCCCCCCCCCCC,97.0,17.0,,0.064,,,88.3,7.0,,,,,wt/wt,10.0,ionizable_lipid:mRNA,synthesis_method: Microfluidic; device_used: microfluidic-based system; total_flow_rate_ml_min: 12; flow_rate_ratio: 1:3 (organic:aqueous); aqueous_phase_composition: 10 mM citrate; organic_phase_composition: ethanol; mixing_time_sec: ; temperature_condition: ; post_processing: dialyzed against PBS using 3500 MWCO dialysis cassettes overnight; sterilization: ; storage_buffer: PBS,"animal_model: LSL-tdTomato mice; administration_route: intravenous; dose: 0.5 mg/kg mRNA; gene_expression_result: tdTomato expression in hepatocytes (43¡¾10%) and LSECs (54¡¾8%); biodistribution_result: liver, both hepatocytes and LSECs",10.0,percent,0.25,10.1126/sciadv.abf4398,Engineered ionizable lipid nanoparticles for targeted delivery of RNA therapeutics into different types of cells in the liver,"['M. Kim', 'M. Jeong', 'S. Hur', 'Y. Cho', 'J. Park', 'H. Jung', 'Y. Seo', 'H. A. Woo', 'K. T. Nam', 'K. Lee', 'H. Lee']",Science Advances,2021.0,246C10,DOPE,cholesterol,C16-PEG2000 ceramide
55,246C10,DOPE,cholesterol,C16-Ceramide-PEG2000,26.5:1.5:51.5:20,mRNA,cre_recombinase,CCCCCCCCCCC(CN(CCCN1CCN(CC1)CCCN(CC(CCCCCCCCCC)O)CC(CCCCCCCCCC)O)CC(CCCCCCCCCC)O)O,CCCCCCCC/C=C\CCCCCCCC(=O)OC[C@H](COP(=O)(O)OCCN)OC(=O)CCCCCCC/C=C\CCCCCCCC,C[C@H](CCCC(C)C)[C@H]1CC[C@@H]2[C@@]1(CC[C@H]3[C@H]2CC=C4[C@@]3(CC[C@@H](C4)O)C)C,CCCCCCCCCCCCCCCC(=O)NC(COP(=O)([O-])OCCOCCOCCOCCOCCOCCOCCOCCOCCOCCOCCOCCOCCOCCOCCOCCOCCOCCOCCOCCOCCOCCOCCOCCOCCOCCOCCOCCOCCOCCOCCOCCOCCOCCOCCOCCOCCOCCOCCOCCOCCOCCOCCOCCOCCOCCOCCOCCOCCOCCOCCOCCOCCOCCOCCOCCOCCOCCOCCOCCOCCOCCOCCOCCOCCOCCOCCOCCOCCOCCOCCOCCOCCOCCOCCOCCOCCOCCOCCOCCOCCOCCOCCOCCOCCOCCOCCOCCOCCOCCO)C(O)C=CCCCCCCCCCCCC,68.0,15.0,,0.127,,,90.1,5.0,,,,,wt/wt,10.0,ionizable_lipid:mRNA,synthesis_method: Microfluidic; device_used: microfluidic-based system; total_flow_rate_ml_min: 12; flow_rate_ratio: 1:3 (organic:aqueous); aqueous_phase_composition: 10 mM citrate; organic_phase_composition: ethanol; mixing_time_sec: ; temperature_condition: ; post_processing: dialyzed against PBS using 3500 MWCO dialysis cassettes overnight; sterilization: ; storage_buffer: PBS,"animal_model: LSL-tdTomato mice; administration_route: intravenous; dose: 0.5 mg/kg mRNA; gene_expression_result: tdTomato expression primarily in hepatocytes (80%); biodistribution_result: liver, primarily hepatocytes",80.0,percent,0.875,10.1126/sciadv.abf4398,Engineered ionizable lipid nanoparticles for targeted delivery of RNA therapeutics into different types of cells in the liver,"['M. Kim', 'M. Jeong', 'S. Hur', 'Y. Cho', 'J. Park', 'H. Jung', 'Y. Seo', 'H. A. Woo', 'K. T. Nam', 'K. Lee', 'H. Lee']",Science Advances,2021.0,246C10,DOPE,cholesterol,C16-PEG2000 ceramide
56,246C10,DOPE,cholesterol,C16-Ceramide-PEG2000,26.5:3.0:50.5:20,mRNA,cre_recombinase,CCCCCCCCCCC(CN(CCCN1CCN(CC1)CCCN(CC(CCCCCCCCCC)O)CC(CCCCCCCCCC)O)CC(CCCCCCCCCC)O)O,CCCCCCCC/C=C\CCCCCCCC(=O)OC[C@H](COP(=O)(O)OCCN)OC(=O)CCCCCCC/C=C\CCCCCCCC,C[C@H](CCCC(C)C)[C@H]1CC[C@@H]2[C@@]1(CC[C@H]3[C@H]2CC=C4[C@@]3(CC[C@@H](C4)O)C)C,CCCCCCCCCCCCCCCC(=O)NC(COP(=O)([O-])OCCOCCOCCOCCOCCOCCOCCOCCOCCOCCOCCOCCOCCOCCOCCOCCOCCOCCOCCOCCOCCOCCOCCOCCOCCOCCOCCOCCOCCOCCOCCOCCOCCOCCOCCOCCOCCOCCOCCOCCOCCOCCOCCOCCOCCOCCOCCOCCOCCOCCOCCOCCOCCOCCOCCOCCOCCOCCOCCOCCOCCOCCOCCOCCOCCOCCOCCOCCOCCOCCOCCOCCOCCOCCOCCOCCOCCOCCOCCOCCOCCOCCOCCOCCOCCOCCOCCOCCOCCOCCO)C(O)C=CCCCCCCCCCCCC,58.0,8.0,,0.196,,,80.1,8.0,,,,,wt/wt,10.0,ionizable_lipid:mRNA,synthesis_method: Microfluidic; device_used: microfluidic-based system; total_flow_rate_ml_min: 12; flow_rate_ratio: 1:3 (organic:aqueous); aqueous_phase_composition: 10 mM citrate; organic_phase_composition: ethanol; mixing_time_sec: ; temperature_condition: ; post_processing: dialyzed against PBS using 3500 MWCO dialysis cassettes overnight; sterilization: ; storage_buffer: PBS,"animal_model: LSL-tdTomato mice; administration_route: intravenous; dose: 0.5 mg/kg mRNA; gene_expression_result: reduced tdTomato expression in all liver cells due to reduced ApoE adsorption; biodistribution_result: liver, reduced overall uptake",,,,10.1126/sciadv.abf4398,Engineered ionizable lipid nanoparticles for targeted delivery of RNA therapeutics into different types of cells in the liver,"['M. Kim', 'M. Jeong', 'S. Hur', 'Y. Cho', 'J. Park', 'H. Jung', 'Y. Seo', 'H. A. Woo', 'K. T. Nam', 'K. Lee', 'H. Lee']",Science Advances,2021.0,246C10,DOPE,cholesterol,C16-PEG2000 ceramide
57,246C10,DOPE,cholesterol,C16-Ceramide-PEG2000,26.5:3.0:50.5:20,mRNA,"firefly_luciferase, cre_recombinase",CCCCCCCCCCC(CN(CCCN1CCN(CC1)CCCN(CC(CCCCCCCCCC)O)CC(CCCCCCCCCC)O)CC(CCCCCCCCCC)O)O,CCCCCCCC/C=C\CCCCCCCC(=O)OC[C@H](COP(=O)(O)OCCN)OC(=O)CCCCCCC/C=C\CCCCCCCC,C[C@H](CCCC(C)C)[C@H]1CC[C@@H]2[C@@]1(CC[C@H]3[C@H]2CC=C4[C@@]3(CC[C@@H](C4)O)C)C,CCCCCCCCCCCCCCCC(=O)NC(COP(=O)([O-])OCCOCCOCCOCCOCCOCCOCCOCCOCCOCCOCCOCCOCCOCCOCCOCCOCCOCCOCCOCCOCCOCCOCCOCCOCCOCCOCCOCCOCCOCCOCCOCCOCCOCCOCCOCCOCCOCCOCCOCCOCCOCCOCCOCCOCCOCCOCCOCCOCCOCCOCCOCCOCCOCCOCCOCCOCCOCCOCCOCCOCCOCCOCCOCCOCCOCCOCCOCCOCCOCCOCCOCCOCCOCCOCCOCCOCCOCCOCCOCCOCCOCCOCCOCCOCCOCCOCCOCCOCCOCCO)C(O)C=CCCCCCCCCCCCC,101.0,11.0,,0.188,,,,,,,,,wt/wt,10.0,ionizable_lipid:mRNA,synthesis_method: Microfluidic; device_used: microfluidic-based system; total_flow_rate_ml_min: 12; flow_rate_ratio: 1:3 (organic:aqueous); aqueous_phase_composition: 10 mM citrate; organic_phase_composition: ethanol; mixing_time_sec: ; temperature_condition: ; post_processing: dialyzed against PBS using 3500 MWCO dialysis cassettes overnight; sterilization: ; storage_buffer: PBS,"cell_line: HepG2; animal_model: C57BL/6 mice, LSL-tdTomato mice; administration_route: intravenous; dose: 0.1 mg/kg mRNA (mFLuc), 0.5 mg/kg mRNA (mCre); gene_expression_result: selective targeting to LSECs (70% tdTomato+), reduced hepatocyte targeting (15% tdTomato+); biodistribution_result: liver-specific, selective for LSECs via mannose receptor (CD206)",70.0,percent,0.5,10.1126/sciadv.abf4398,Engineered ionizable lipid nanoparticles for targeted delivery of RNA therapeutics into different types of cells in the liver,"['M. Kim', 'M. Jeong', 'S. Hur', 'Y. Cho', 'J. Park', 'H. Jung', 'Y. Seo', 'H. A. Woo', 'K. T. Nam', 'K. Lee', 'H. Lee']",Science Advances,2021.0,246C10,DOPE,cholesterol,C16-PEG2000 ceramide + mannose-PEG lipid
58,246C10,DOPE,cholesterol,C16-Ceramide-PEG2000,26.5:3.0:50.5:20,mRNA,firefly_luciferase,CCCCCCCCCCC(CN(CCCN1CCN(CC1)CCCN(CC(CCCCCCCCCC)O)CC(CCCCCCCCCC)O)CC(CCCCCCCCCC)O)O,CCCCCCCC/C=C\CCCCCCCC(=O)OC[C@H](COP(=O)(O)OCCN)OC(=O)CCCCCCC/C=C\CCCCCCCC,C[C@H](CCCC(C)C)[C@H]1CC[C@@H]2[C@@]1(CC[C@H]3[C@H]2CC=C4[C@@]3(CC[C@@H](C4)O)C)C,CCCCCCCCCCCCCCCC(=O)NC(COP(=O)([O-])OCCOCCOCCOCCOCCOCCOCCOCCOCCOCCOCCOCCOCCOCCOCCOCCOCCOCCOCCOCCOCCOCCOCCOCCOCCOCCOCCOCCOCCOCCOCCOCCOCCOCCOCCOCCOCCOCCOCCOCCOCCOCCOCCOCCOCCOCCOCCOCCOCCOCCOCCOCCOCCOCCOCCOCCOCCOCCOCCOCCOCCOCCOCCOCCOCCOCCOCCOCCOCCOCCOCCOCCOCCOCCOCCOCCOCCOCCOCCOCCOCCOCCOCCOCCOCCOCCOCCOCCOCCOCCO)C(O)C=CCCCCCCCCCCCC,103.0,14.0,,0.063,,,,,,,,,wt/wt,10.0,ionizable_lipid:mRNA,synthesis_method: Microfluidic; device_used: microfluidic-based system; total_flow_rate_ml_min: 12; flow_rate_ratio: 1:3 (organic:aqueous); aqueous_phase_composition: 10 mM citrate; organic_phase_composition: ethanol; mixing_time_sec: ; temperature_condition: ; post_processing: dialyzed against PBS using 3500 MWCO dialysis cassettes overnight; sterilization: ; storage_buffer: PBS,"cell_line: HepG2; animal_model: C57BL/6 mice; administration_route: intravenous; dose: 0.1 mg/kg mRNA; gene_expression_result: control group - no selective targeting; biodistribution_result: liver, similar to PEG-only LNPs",,,,10.1126/sciadv.abf4398,Engineered ionizable lipid nanoparticles for targeted delivery of RNA therapeutics into different types of cells in the liver,"['M. Kim', 'M. Jeong', 'S. Hur', 'Y. Cho', 'J. Park', 'H. Jung', 'Y. Seo', 'H. A. Woo', 'K. T. Nam', 'K. Lee', 'H. Lee']",Science Advances,2021.0,246C10,DOPE,cholesterol,C16-PEG2000 ceramide + galactose-PEG lipid
63,DLin-MC3-DMA,DSPC,cholesterol,PEG-lipid,50:10:38.5:1.5,mRNA,"firefly_luciferase, influenza_antigen",CCCCC/C=C\C/C=C\CCCCCCCCC(OC(=O)CCCN(C)C)CCCCCCCC/C=C\C/C=C\CCCCC,CCCCCCCCCCCCCCCCCC(=O)OC[C@H](COP(=O)([O-])OCC[N+](C)(C)C)OC(=O)CCCCCCCCCCCCCCCCC,C[C@H](CCCC(C)C)[C@H]1CC[C@@H]2[C@@]1(CC[C@H]3[C@H]2CC=C4[C@@]3(CC[C@@H](C4)O)C)C,CCCCCCCCCCCCCCCCOC(=O)CCOCCOCCOCCOCCOCCOCCOCCOCCOCCOCCOCCOCCOCCOCCOCCOCCOCCOCCOCCOCCOCCOCCOCCOCCOCCOCCOCCOCCOCCOCCOCCOCCOCCOCCOCCOCCOCCOCCOCCOCCOCCOCCOCCOCCOCCOCCOCCOCCOCCOCCOCCOCCOCCOCCOCCOCCOCCOCCOCCOCCOCCOCCOCCOCCOCCOCCOCCOCCOCCOCCOCCOCCOCCOCCOCCOCCOCCOCCOCCOCCOCCOCCOCCOCCOCCOCCOCCOCCOCCO,96.0,,range,,,,84.5,,range,,,,N:P,5.67,,"synthesis_method: Microfluidic; device_used: Precision Nanosystems microfluidic mixer; total_flow_rate_ml_min: ; flow_rate_ratio: 3:1 (aqueous:ethanol); aqueous_phase_composition: 50 mM sodium citrate (pH 4.0) or 25 mM sodium acetate (pH 5.0); organic_phase_composition: ethanol; mixing_time_sec: ; temperature_condition: ; post_processing: dialyzed against PBS (pH 7.2) or 20 mM Tris (pH 7.4) with 8% sucrose for at least 18 h, concentrated using Amicon ultra-centrifugal filters; sterilization: 0.22-¥ìm filter; storage_buffer: PBS at 4¡ÆC or 20 mM Tris-8% sucrose at -20¡ÆC","animal_model: BALB/c mice, CD-1 mice, cynomolgus monkeys, Sprague-Dawley rats; administration_route: IM; dose: 0.001 mg/kg; gene_expression_result: robust titers and protein expression; biodistribution_result: detectable in liver and spleen 24 h post-IM injection; toxicity_profile: mild to moderate local and systemic adverse events; cytokine_response: elevated IL-6 levels",,,,https://doi.org/10.1016/j.omtn.2019.01.013,Optimization of Lipid Nanoparticles for Intramuscular Administration of mRNA Vaccines,"['Kimberly J. Hassett', 'Kerry E. Benenato', 'Eric Jacquinet', 'Aisha Lee', 'Angela Woods', 'Olga Yuzhakov', 'Sunny Himansu', 'Jessica Deterling', 'Benjamin M. Geilich', 'Tatiana Ketova', 'Cosmin Mihai', 'Andy Lynn', 'Iain McFadyen', 'Melissa J. Moore', 'Joseph J. Senn', 'Matthew G. Stanton', 'Orn Almarsson', 'Giuseppe Ciaramella', 'Luis A. Brito']",Molecular Therapy: Nucleic Acids,2019.0,MC3,DSPC,cholesterol,PEG lipid
64,DOTAP,DSPC,cholesterol,PEG-lipid,50:10:38.5:1.5,mRNA,"firefly_luciferase, influenza_antigen",CCCCCCCC/C=C\CCCCCCCC(=O)OCC(C[N+](C)(C)C)OC(=O)CCCCCCC/C=C\CCCCCCCC,CCCCCCCCCCCCCCCCCC(=O)OC[C@H](COP(=O)([O-])OCC[N+](C)(C)C)OC(=O)CCCCCCCCCCCCCCCCC,C[C@H](CCCC(C)C)[C@H]1CC[C@@H]2[C@@]1(CC[C@H]3[C@H]2CC=C4[C@@]3(CC[C@@H](C4)O)C)C,CCCCCCCCCCCCCCCCOC(=O)CCOCCOCCOCCOCCOCCOCCOCCOCCOCCOCCOCCOCCOCCOCCOCCOCCOCCOCCOCCOCCOCCOCCOCCOCCOCCOCCOCCOCCOCCOCCOCCOCCOCCOCCOCCOCCOCCOCCOCCOCCOCCOCCOCCOCCOCCOCCOCCOCCOCCOCCOCCOCCOCCOCCOCCOCCOCCOCCOCCOCCOCCOCCOCCOCCOCCOCCOCCOCCOCCOCCOCCOCCOCCOCCOCCOCCOCCOCCOCCOCCOCCOCCOCCOCCOCCOCCOCCOCCOCCO,96.0,,range,,,,84.5,,range,,,,N:P,5.67,,"synthesis_method: Microfluidic; device_used: Precision Nanosystems microfluidic mixer; total_flow_rate_ml_min: ; flow_rate_ratio: 3:1 (aqueous:ethanol); aqueous_phase_composition: 50 mM sodium citrate (pH 4.0) or 25 mM sodium acetate (pH 5.0); organic_phase_composition: ethanol; mixing_time_sec: ; temperature_condition: ; post_processing: dialyzed against PBS (pH 7.2) or 20 mM Tris (pH 7.4) with 8% sucrose for at least 18 h, concentrated using Amicon ultra-centrifugal filters; sterilization: 0.22-¥ìm filter; storage_buffer: PBS at 4¡ÆC or 20 mM Tris-8% sucrose at -20¡ÆC",animal_model: BALB/c mice; administration_route: IM; dose: 0.001 mg/kg; gene_expression_result: no detectable protein expression,,,,https://doi.org/10.1016/j.omtn.2019.01.013,Optimization of Lipid Nanoparticles for Intramuscular Administration of mRNA Vaccines,"['Kimberly J. Hassett', 'Kerry E. Benenato', 'Eric Jacquinet', 'Aisha Lee', 'Angela Woods', 'Olga Yuzhakov', 'Sunny Himansu', 'Jessica Deterling', 'Benjamin M. Geilich', 'Tatiana Ketova', 'Cosmin Mihai', 'Andy Lynn', 'Iain McFadyen', 'Melissa J. Moore', 'Joseph J. Senn', 'Matthew G. Stanton', 'Orn Almarsson', 'Giuseppe Ciaramella', 'Luis A. Brito']",Molecular Therapy: Nucleic Acids,2019.0,"DOTAP (N-[1-(2,3-Dioleoyloxy)propyl]-N,N,N-trimethylammonium)",DSPC,cholesterol,PEG lipid
65,Custom lipid,DSPC,cholesterol,PEG-lipid,50:10:38.5:1.5,mRNA,"firefly_luciferase, influenza_antigen, viral_antigen",,CCCCCCCCCCCCCCCCCC(=O)OC[C@H](COP(=O)([O-])OCC[N+](C)(C)C)OC(=O)CCCCCCCCCCCCCCCCC,C[C@H](CCCC(C)C)[C@H]1CC[C@@H]2[C@@]1(CC[C@H]3[C@H]2CC=C4[C@@]3(CC[C@@H](C4)O)C)C,CCCCCCCCCCCCCCCCOC(=O)CCOCCOCCOCCOCCOCCOCCOCCOCCOCCOCCOCCOCCOCCOCCOCCOCCOCCOCCOCCOCCOCCOCCOCCOCCOCCOCCOCCOCCOCCOCCOCCOCCOCCOCCOCCOCCOCCOCCOCCOCCOCCOCCOCCOCCOCCOCCOCCOCCOCCOCCOCCOCCOCCOCCOCCOCCOCCOCCOCCOCCOCCOCCOCCOCCOCCOCCOCCOCCOCCOCCOCCOCCOCCOCCOCCOCCOCCOCCOCCOCCOCCOCCOCCOCCOCCOCCOCCOCCOCCO,86.5,,range,,,,72.0,,,,,,N:P,5.67,,"synthesis_method: Microfluidic; device_used: Precision Nanosystems microfluidic mixer; total_flow_rate_ml_min: ; flow_rate_ratio: 3:1 (aqueous:ethanol); aqueous_phase_composition: 50 mM sodium citrate (pH 4.0) or 25 mM sodium acetate (pH 5.0); organic_phase_composition: ethanol; mixing_time_sec: ; temperature_condition: ; post_processing: dialyzed against PBS (pH 7.2) or 20 mM Tris (pH 7.4) with 8% sucrose for at least 18 h, concentrated using Amicon ultra-centrifugal filters; sterilization: 0.22-¥ìm filter; storage_buffer: PBS at 4¡ÆC or 20 mM Tris-8% sucrose at -20¡ÆC","cell_line: HeLa cells; animal_model: BALB/c mice, CD-1 mice, cynomolgus monkeys, Sprague-Dawley rats; administration_route: IM; dose: 0.001 mg/kg to 500 ¥ìg; gene_expression_result: significantly higher expression than MC3 (p < 0.001); biodistribution_result: rapid clearance from muscle, spleen, and liver; toxicity_profile: best tolerated lipid with no signs of swelling or redness in NHPs, reduced inflammation compared to MC3; cytokine_response: lowest systemic cytokine production (eotaxin, GRO-alpha, IP-10, RANTES, MCP-1)",3.0,numeric,0.6,https://doi.org/10.1016/j.omtn.2019.01.013,Optimization of Lipid Nanoparticles for Intramuscular Administration of mRNA Vaccines,"['Kimberly J. Hassett', 'Kerry E. Benenato', 'Eric Jacquinet', 'Aisha Lee', 'Angela Woods', 'Olga Yuzhakov', 'Sunny Himansu', 'Jessica Deterling', 'Benjamin M. Geilich', 'Tatiana Ketova', 'Cosmin Mihai', 'Andy Lynn', 'Iain McFadyen', 'Melissa J. Moore', 'Joseph J. Senn', 'Matthew G. Stanton', 'Orn Almarsson', 'Giuseppe Ciaramella', 'Luis A. Brito']",Molecular Therapy: Nucleic Acids,2019.0,Lipid H (proprietary biodegradable ionizable lipid),DSPC,cholesterol,PEG lipid
66,Custom lipid,DSPC,cholesterol,PEG-lipid,50:10:38.5:1.5,mRNA,"firefly_luciferase, influenza_antigen, viral_antigen",,CCCCCCCCCCCCCCCCCC(=O)OC[C@H](COP(=O)([O-])OCC[N+](C)(C)C)OC(=O)CCCCCCCCCCCCCCCCC,C[C@H](CCCC(C)C)[C@H]1CC[C@@H]2[C@@]1(CC[C@H]3[C@H]2CC=C4[C@@]3(CC[C@@H](C4)O)C)C,CCCCCCCCCCCCCCCCOC(=O)CCOCCOCCOCCOCCOCCOCCOCCOCCOCCOCCOCCOCCOCCOCCOCCOCCOCCOCCOCCOCCOCCOCCOCCOCCOCCOCCOCCOCCOCCOCCOCCOCCOCCOCCOCCOCCOCCOCCOCCOCCOCCOCCOCCOCCOCCOCCOCCOCCOCCOCCOCCOCCOCCOCCOCCOCCOCCOCCOCCOCCOCCOCCOCCOCCOCCOCCOCCOCCOCCOCCOCCOCCOCCOCCOCCOCCOCCOCCOCCOCCOCCOCCOCCOCCOCCOCCOCCOCCOCCO,86.5,,range,,,,72.0,,,,,,N:P,5.67,,"synthesis_method: Microfluidic; device_used: Precision Nanosystems microfluidic mixer; total_flow_rate_ml_min: ; flow_rate_ratio: 3:1 (aqueous:ethanol); aqueous_phase_composition: 50 mM sodium citrate (pH 4.0) or 25 mM sodium acetate (pH 5.0); organic_phase_composition: ethanol; mixing_time_sec: ; temperature_condition: ; post_processing: dialyzed against PBS (pH 7.2) or 20 mM Tris (pH 7.4) with 8% sucrose for at least 18 h, concentrated using Amicon ultra-centrifugal filters; sterilization: 0.22-¥ìm filter; storage_buffer: PBS at 4¡ÆC or 20 mM Tris-8% sucrose at -20¡ÆC","animal_model: BALB/c mice, CD-1 mice, cynomolgus monkeys, Sprague-Dawley rats; administration_route: IM; dose: 0.001 mg/kg to 500 ¥ìg; gene_expression_result: significantly higher expression than MC3 (p = 0.05); biodistribution_result: rapid clearance from muscle, spleen, and liver; toxicity_profile: improved tolerability compared to MC3; cytokine_response: reduced cytokine production compared to MC3",3.0,numeric,0.6,https://doi.org/10.1016/j.omtn.2019.01.013,Optimization of Lipid Nanoparticles for Intramuscular Administration of mRNA Vaccines,"['Kimberly J. Hassett', 'Kerry E. Benenato', 'Eric Jacquinet', 'Aisha Lee', 'Angela Woods', 'Olga Yuzhakov', 'Sunny Himansu', 'Jessica Deterling', 'Benjamin M. Geilich', 'Tatiana Ketova', 'Cosmin Mihai', 'Andy Lynn', 'Iain McFadyen', 'Melissa J. Moore', 'Joseph J. Senn', 'Matthew G. Stanton', 'Orn Almarsson', 'Giuseppe Ciaramella', 'Luis A. Brito']",Molecular Therapy: Nucleic Acids,2019.0,Lipid M (proprietary biodegradable ionizable lipid),DSPC,cholesterol,PEG lipid
67,Custom lipid,DSPC,cholesterol,PEG-lipid,50:10:38.5:1.5,mRNA,"firefly_luciferase, influenza_antigen, viral_antigen",,CCCCCCCCCCCCCCCCCC(=O)OC[C@H](COP(=O)([O-])OCC[N+](C)(C)C)OC(=O)CCCCCCCCCCCCCCCCC,C[C@H](CCCC(C)C)[C@H]1CC[C@@H]2[C@@]1(CC[C@H]3[C@H]2CC=C4[C@@]3(CC[C@@H](C4)O)C)C,CCCCCCCCCCCCCCCCOC(=O)CCOCCOCCOCCOCCOCCOCCOCCOCCOCCOCCOCCOCCOCCOCCOCCOCCOCCOCCOCCOCCOCCOCCOCCOCCOCCOCCOCCOCCOCCOCCOCCOCCOCCOCCOCCOCCOCCOCCOCCOCCOCCOCCOCCOCCOCCOCCOCCOCCOCCOCCOCCOCCOCCOCCOCCOCCOCCOCCOCCOCCOCCOCCOCCOCCOCCOCCOCCOCCOCCOCCOCCOCCOCCOCCOCCOCCOCCOCCOCCOCCOCCOCCOCCOCCOCCOCCOCCOCCOCCO,86.5,,range,,,,72.0,,,,,,N:P,5.67,,"synthesis_method: Microfluidic; device_used: Precision Nanosystems microfluidic mixer; total_flow_rate_ml_min: ; flow_rate_ratio: 3:1 (aqueous:ethanol); aqueous_phase_composition: 50 mM sodium citrate (pH 4.0) or 25 mM sodium acetate (pH 5.0); organic_phase_composition: ethanol; mixing_time_sec: ; temperature_condition: ; post_processing: dialyzed against PBS (pH 7.2) or 20 mM Tris (pH 7.4) with 8% sucrose for at least 18 h, concentrated using Amicon ultra-centrifugal filters; sterilization: 0.22-¥ìm filter; storage_buffer: PBS at 4¡ÆC or 20 mM Tris-8% sucrose at -20¡ÆC","animal_model: BALB/c mice, CD-1 mice, cynomolgus monkeys, Sprague-Dawley rats; administration_route: IM; dose: 0.001 mg/kg to 500 ¥ìg; gene_expression_result: comparable to MC3; biodistribution_result: rapid clearance from muscle, spleen, and liver; toxicity_profile: significantly lower than MC3 after first dose (p < 0.01) and second dose (p < 0.001) by HAI titer; cytokine_response: reduced cytokine production compared to MC3",3.0,numeric,0.6,https://doi.org/10.1016/j.omtn.2019.01.013,Optimization of Lipid Nanoparticles for Intramuscular Administration of mRNA Vaccines,"['Kimberly J. Hassett', 'Kerry E. Benenato', 'Eric Jacquinet', 'Aisha Lee', 'Angela Woods', 'Olga Yuzhakov', 'Sunny Himansu', 'Jessica Deterling', 'Benjamin M. Geilich', 'Tatiana Ketova', 'Cosmin Mihai', 'Andy Lynn', 'Iain McFadyen', 'Melissa J. Moore', 'Joseph J. Senn', 'Matthew G. Stanton', 'Orn Almarsson', 'Giuseppe Ciaramella', 'Luis A. Brito']",Molecular Therapy: Nucleic Acids,2019.0,Lipid P (proprietary biodegradable ionizable lipid),DSPC,cholesterol,PEG lipid
