Repository: maanasrrao1111/lnp-multi-objective-formulation

# Beyond Potency: Multi-Objective Analysis of Reporter-mRNA Lipid Nanoparticle Formulations

**Accepted at Next Generation Cancer Therapeutics 2026 (MD Anderson Cancer Center, October 6–8)**

## Summary

LNP formulation screens rank candidates by transfection potency, but potent formulations frequently fail on particle size, dispersity, or RNA encapsulation. This project systematically quantifies that gap using 464 reporter-mRNA formulations from 62 published studies.

## Data

- **Primary:** [LNP Atlas](https://doi.org/10.5281/zenodo.17243732) — 1,092 formulations (Nature Scientific Data, 2025)
- **External validation:** 45 formulations manually curated from 4 independent papers

File: data/atlas_cleaned.csv (part 3 of 21)
lnp_id,ionizable_lipid,helper_lipid,sterol_lipid,peg_lipid,lipid_molar_ratio,target_type,nucleic_acid_sequence,ionizable_lipid_smiles,helper_lipid_smiles,sterol_lipid_smiles,peg_lipid_smiles,size_mean,size_sd,size_flag,pdi_mean,pdi_sd,pdi_flag,ee_mean,ee_sd,ee_flag,zeta_mean,zeta_sd,zeta_flag,ratio_type,ratio_value,ratio_cargo,synthesis_info,bioactivity_profile,transfection_raw,transfection_unit,transfection_pctile,paper_doi,paper_title,paper_authors,paper_journal,paper_year,ionizable_lipid_original,helper_lipid_original,sterol_lipid_original,peg_lipid_original
68,Custom lipid,DSPC,cholesterol,PEG-lipid,50:10:38.5:1.5,mRNA,"firefly_luciferase, influenza_antigen, viral_antigen",,CCCCCCCCCCCCCCCCCC(=O)OC[C@H](COP(=O)([O-])OCC[N+](C)(C)C)OC(=O)CCCCCCCCCCCCCCCCC,C[C@H](CCCC(C)C)[C@H]1CC[C@@H]2[C@@]1(CC[C@H]3[C@H]2CC=C4[C@@]3(CC[C@@H](C4)O)C)C,CCCCCCCCCCCCCCCCOC(=O)CCOCCOCCOCCOCCOCCOCCOCCOCCOCCOCCOCCOCCOCCOCCOCCOCCOCCOCCOCCOCCOCCOCCOCCOCCOCCOCCOCCOCCOCCOCCOCCOCCOCCOCCOCCOCCOCCOCCOCCOCCOCCOCCOCCOCCOCCOCCOCCOCCOCCOCCOCCOCCOCCOCCOCCOCCOCCOCCOCCOCCOCCOCCOCCOCCOCCOCCOCCOCCOCCOCCOCCOCCOCCOCCOCCOCCOCCOCCOCCOCCOCCOCCOCCOCCOCCOCCOCCOCCOCCO,86.5,,range,,,,72.0,,,,,,N:P,5.67,,"synthesis_method: Microfluidic; device_used: Precision Nanosystems microfluidic mixer; total_flow_rate_ml_min: ; flow_rate_ratio: 3:1 (aqueous:ethanol); aqueous_phase_composition: 50 mM sodium citrate (pH 4.0) or 25 mM sodium acetate (pH 5.0); organic_phase_composition: ethanol; mixing_time_sec: ; temperature_condition: ; post_processing: dialyzed against PBS (pH 7.2) or 20 mM Tris (pH 7.4) with 8% sucrose for at least 18 h, concentrated using Amicon ultra-centrifugal filters; sterilization: 0.22-¥ìm filter; storage_buffer: PBS at 4¡ÆC or 20 mM Tris-8% sucrose at -20¡ÆC","animal_model: BALB/c mice, CD-1 mice, cynomolgus monkeys, Sprague-Dawley rats; administration_route: IM; dose: 0.001 mg/kg to 500 ¥ìg; gene_expression_result: lower IgG serum concentrations than MC3; biodistribution_result: rapid clearance from muscle, spleen, and liver but did not return to baseline levels by 48 h; toxicity_profile: improved tolerability compared to MC3; cytokine_response: reduced cytokine production compared to MC3",3.0,numeric,0.6,https://doi.org/10.1016/j.omtn.2019.01.013,Optimization of Lipid Nanoparticles for Intramuscular Administration of mRNA Vaccines,"['Kimberly J. Hassett', 'Kerry E. Benenato', 'Eric Jacquinet', 'Aisha Lee', 'Angela Woods', 'Olga Yuzhakov', 'Sunny Himansu', 'Jessica Deterling', 'Benjamin M. Geilich', 'Tatiana Ketova', 'Cosmin Mihai', 'Andy Lynn', 'Iain McFadyen', 'Melissa J. Moore', 'Joseph J. Senn', 'Matthew G. Stanton', 'Orn Almarsson', 'Giuseppe Ciaramella', 'Luis A. Brito']",Molecular Therapy: Nucleic Acids,2019.0,Lipid Q (proprietary biodegradable ionizable lipid),DSPC,cholesterol,PEG lipid
69,Custom lipid,DSPC,cholesterol,PEG-lipid,50:10:38.5:1.5,mRNA,"firefly_luciferase, influenza_antigen, viral_antigen",,CCCCCCCCCCCCCCCCCC(=O)OC[C@H](COP(=O)([O-])OCC[N+](C)(C)C)OC(=O)CCCCCCCCCCCCCCCCC,C[C@H](CCCC(C)C)[C@H]1CC[C@@H]2[C@@]1(CC[C@H]3[C@H]2CC=C4[C@@]3(CC[C@@H](C4)O)C)C,CCCCCCCCCCCCCCCCOC(=O)CCOCCOCCOCCOCCOCCOCCOCCOCCOCCOCCOCCOCCOCCOCCOCCOCCOCCOCCOCCOCCOCCOCCOCCOCCOCCOCCOCCOCCOCCOCCOCCOCCOCCOCCOCCOCCOCCOCCOCCOCCOCCOCCOCCOCCOCCOCCOCCOCCOCCOCCOCCOCCOCCOCCOCCOCCOCCOCCOCCOCCOCCOCCOCCOCCOCCOCCOCCOCCOCCOCCOCCOCCOCCOCCOCCOCCOCCOCCOCCOCCOCCOCCOCCOCCOCCOCCOCCOCCOCCO,86.5,,range,,,,72.0,,,,,,N:P,5.67,,"synthesis_method: Microfluidic; device_used: Precision Nanosystems microfluidic mixer; total_flow_rate_ml_min: ; flow_rate_ratio: 3:1 (aqueous:ethanol); aqueous_phase_composition: 50 mM sodium citrate (pH 4.0) or 25 mM sodium acetate (pH 5.0); organic_phase_composition: ethanol; mixing_time_sec: ; temperature_condition: ; post_processing: dialyzed against PBS (pH 7.2) or 20 mM Tris (pH 7.4) with 8% sucrose for at least 18 h, concentrated using Amicon ultra-centrifugal filters; sterilization: 0.22-¥ìm filter; storage_buffer: PBS at 4¡ÆC or 20 mM Tris-8% sucrose at -20¡ÆC","animal_model: BALB/c mice, CD-1 mice, cynomolgus monkeys, Sprague-Dawley rats; administration_route: IM; dose: 0.001 mg/kg to 500 ¥ìg; gene_expression_result: higher IgG serum concentrations than MC3 (p < 0.05); biodistribution_result: rapid clearance from muscle, spleen, and liver; toxicity_profile: improved tolerability compared to MC3, lowest muscle fiber necrosis scores; cytokine_response: reduced cytokine production compared to MC3",3.0,numeric,0.6,https://doi.org/10.1016/j.omtn.2019.01.013,Optimization of Lipid Nanoparticles for Intramuscular Administration of mRNA Vaccines,"['Kimberly J. Hassett', 'Kerry E. Benenato', 'Eric Jacquinet', 'Aisha Lee', 'Angela Woods', 'Olga Yuzhakov', 'Sunny Himansu', 'Jessica Deterling', 'Benjamin M. Geilich', 'Tatiana Ketova', 'Cosmin Mihai', 'Andy Lynn', 'Iain McFadyen', 'Melissa J. Moore', 'Joseph J. Senn', 'Matthew G. Stanton', 'Orn Almarsson', 'Giuseppe Ciaramella', 'Luis A. Brito']",Molecular Therapy: Nucleic Acids,2019.0,Lipid N (proprietary biodegradable ionizable lipid),DSPC,cholesterol,PEG lipid
109,C12-200,DSPC,cholesterol,C14-PEG2000,50:1.5:38.5:10,mRNA,luciferase,NCCN1CCN(CCN(CC(O)CCCCCCCCCCCC)CC(O)CCCCCCCCCCCC)CC1CN(CC(O)CCCCCCCCCCCC)CN(CC(O)CCCCCCCCCCCC)CC(O)CCCCCCCCCCCC,CCCCCCCCCCCCCCCCCC(=O)OC[C@H](COP(=O)([O-])OCC[N+](C)(C)C)OC(=O)CCCCCCCCCCCCCCCCC,C[C@H](CCCC(C)C)[C@H]1CC[C@@H]2[C@@]1(CC[C@H]3[C@H]2CC=C4[C@@]3(CC[C@@H](C4)O)C)C,CCCCCCCCCCCCCCOC(=O)CCOCCOCCOCCOCCOCCOCCOCCOCCOCCOCCOCCOCCOCCOCCOCCOCCOCCOCCOCCOCCOCCOCCOCCOCCOCCOCCOCCOCCOCCOCCOCCOCCOCCOCCOCCOCCOCCOCCOCCOCCOCCOCCOCCOCCOCCOCCOCCOCCOCCOCCOCCOCCOCCOCCOCCOCCOCCOCCOCCOCCOCCOCCOCCOCCOCCOCCOCCOCCOCCOCCOCCOCCOCCOCCOCCOCCOCCOCCOCCOCCOCCOCCOCCOCCOCCOCCOCCOCCOCCO,113.0,,,0.147,,,27.0,,,,,,wt/wt,5.0,C12-200:mRNA,"synthesis_method: Microfluidic; device_used: microfluidic chip device; total_flow_rate_ml_min: ; flow_rate_ratio: 3:1 (ethanol:aqueous); aqueous_phase_composition: 10 mM citrate buffer, pH 3; organic_phase_composition: ethanol phase containing lipid mixture; mixing_time_sec: ; temperature_condition: ; post_processing: dialyzed against PBS in 20,000 MWCO cassette at 4¡ÆC for 2 hours; sterilization: ; storage_buffer: PBS",animal_model: C57BL/6 mice; administration_route: intravenous; dose: 15 ¥ìg total mRNA per mouse; gene_expression_result: 0.99 ¡¾ 0.44 ¡¿ 10^9 p/s total flux; biodistribution_result: predominantly liver expression,0.99,numeric,0.5,10.1021/acs.nanolett.5b02497,Optimization of Lipid Nanoparticle Formulations for mRNA Delivery in vivo with Fractional Factorial and Definitive Screening Designs,"['Kevin J. Kauffman', 'J. Robert Dorkin', 'Jung H. Yang', 'Michael W. Heartlein', 'Frank DeRosa', 'Faryal F. Mir', 'Owen S. Fenton', 'Daniel G. Anderson']",Nano Letters,2015.0,C12-200,DSPC,cholesterol,C14-PEG2000
110,C12-200,DOPE,cholesterol,C14-PEG2000,35:2.5:46.5:16,mRNA,luciferase,NCCN1CCN(CCN(CC(O)CCCCCCCCCCCC)CC(O)CCCCCCCCCCCC)CC1CN(CC(O)CCCCCCCCCCCC)CN(CC(O)CCCCCCCCCCCC)CC(O)CCCCCCCCCCCC,CCCCCCCC/C=C\CCCCCCCC(=O)OC[C@H](COP(=O)(O)OCCN)OC(=O)CCCCCCC/C=C\CCCCCCCC,C[C@H](CCCC(C)C)[C@H]1CC[C@@H]2[C@@]1(CC[C@H]3[C@H]2CC=C4[C@@]3(CC[C@@H](C4)O)C)C,CCCCCCCCCCCCCCOC(=O)CCOCCOCCOCCOCCOCCOCCOCCOCCOCCOCCOCCOCCOCCOCCOCCOCCOCCOCCOCCOCCOCCOCCOCCOCCOCCOCCOCCOCCOCCOCCOCCOCCOCCOCCOCCOCCOCCOCCOCCOCCOCCOCCOCCOCCOCCOCCOCCOCCOCCOCCOCCOCCOCCOCCOCCOCCOCCOCCOCCOCCOCCOCCOCCOCCOCCOCCOCCOCCOCCOCCOCCOCCOCCOCCOCCOCCOCCOCCOCCOCCOCCOCCOCCOCCOCCOCCOCCOCCOCCO,82.0,,,0.221,,,48.0,,,,,,wt/wt,10.0,C12-200:mRNA,"synthesis_method: Microfluidic; device_used: microfluidic chip device; total_flow_rate_ml_min: ; flow_rate_ratio: 3:1 (ethanol:aqueous); aqueous_phase_composition: 10 mM citrate buffer, pH 3; organic_phase_composition: ethanol phase containing lipid mixture; mixing_time_sec: ; temperature_condition: ; post_processing: dialyzed against PBS in 20,000 MWCO cassette at 4¡ÆC for 2 hours; sterilization: ; storage_buffer: PBS",animal_model: C57BL/6 mice; administration_route: intravenous; dose: 15 ¥ìg total mRNA per mouse; gene_expression_result: 3.21 ¡¾ 1.18 ¡¿ 10^9 p/s total flux; biodistribution_result: predominantly liver expression,3.21,numeric,1.0,10.1021/acs.nanolett.5b02497,Optimization of Lipid Nanoparticle Formulations for mRNA Delivery in vivo with Fractional Factorial and Definitive Screening Designs,"['Kevin J. Kauffman', 'J. Robert Dorkin', 'Jung H. Yang', 'Michael W. Heartlein', 'Frank DeRosa', 'Faryal F. Mir', 'Owen S. Fenton', 'Daniel G. Anderson']",Nano Letters,2015.0,C12-200,DOPE,cholesterol,C14-PEG2000
113,Custom lipid,DSPC,cholesterol,PEG-lipid,50:10:38.5:1.5,mRNA,firefly_luciferase,CCCCC/C=C\C/C=C\CCCCCCCCN(CCCCCCCC/C=C\C/C=C\CCCCC)CCO,CCCCCCCCCCCCCCCCCC(=O)OC[C@H](COP(=O)([O-])OCC[N+](C)(C)C)OC(=O)CCCCCCCCCCCCCCCCC,C[C@H](CCCC(C)C)[C@H]1CC[C@@H]2[C@@]1(CC[C@H]3[C@H]2CC=C4[C@@]3(CC[C@@H](C4)O)C)C,CCCCCCCCCCCCCCCCOC(=O)CCOCCOCCOCCOCCOCCOCCOCCOCCOCCOCCOCCOCCOCCOCCOCCOCCOCCOCCOCCOCCOCCOCCOCCOCCOCCOCCOCCOCCOCCOCCOCCOCCOCCOCCOCCOCCOCCOCCOCCOCCOCCOCCOCCOCCOCCOCCOCCOCCOCCOCCOCCOCCOCCOCCOCCOCCOCCOCCOCCOCCOCCOCCOCCOCCOCCOCCOCCOCCOCCOCCOCCOCCOCCOCCOCCOCCOCCOCCOCCOCCOCCOCCOCCOCCOCCOCCOCCOCCOCCO,93.8,,,0.14,,,96.9,,,,,,,,,"synthesis_method: Microfluidic; device_used: ; total_flow_rate_ml_min: ; flow_rate_ratio: 3:1 (aqueous:ethanol); aqueous_phase_composition: 6.25 mM sodium acetate buffer (pH 5); organic_phase_composition: ethanol; mixing_time_sec: ; temperature_condition: ; post_processing: dialyzed against PBS (pH 7.4) for at least 18 hr, concentrated using Amicon ultra centrifugal filters; sterilization: 0.22-¥ìm filter; storage_buffer: stored at 4¡ÆC",animal_model: CD-1 mice; administration_route: i.v.; dose: 0.5 mg/kg mRNA; gene_expression_result: 2-fold lower than MC3 LNP control; biodistribution_result: majority of protein expression localized in liver,2.0,numeric,0.2,https://doi.org/10.1016/j.ymthe.2018.03.010,A Novel Amino Lipid Series for mRNA Delivery: Improved Endosomal Escape and Sustained Pharmacology and Safety in Non-human Primates,"['Staci Sabnis', 'E. Sathyajith Kumarasinghe', 'Timothy Salerno', 'Cosmin Mihai', 'Tatiana Ketova', 'Joseph J. Senn', 'Andy Lynn', 'Alex Bulychev', 'Iain McFadyen', 'Joyce Chan', 'Orn Almarsson', 'Matthew G. Stanton', 'Kerry E. Benenato']",Molecular Therapy,2018.0,"2-(Di((9Z,12Z)-octadeca-9,12-dien-1-yl)amino)ethan-1-ol",DSPC,cholesterol,PEG-lipid
114,Custom lipid,DSPC,cholesterol,PEG-lipid,50:10:38.5:1.5,mRNA,firefly_luciferase,CCCCCCCCCOC(=O)CCCCCCCN(CCCCCCCC(=O)OCCCCCCCCC)CCO,CCCCCCCCCCCCCCCCCC(=O)OC[C@H](COP(=O)([O-])OCC[N+](C)(C)C)OC(=O)CCCCCCCCCCCCCCCCC,C[C@H](CCCC(C)C)[C@H]1CC[C@@H]2[C@@]1(CC[C@H]3[C@H]2CC=C4[C@@]3(CC[C@@H](C4)O)C)C,CCCCCCCCCCCCCCCCOC(=O)CCOCCOCCOCCOCCOCCOCCOCCOCCOCCOCCOCCOCCOCCOCCOCCOCCOCCOCCOCCOCCOCCOCCOCCOCCOCCOCCOCCOCCOCCOCCOCCOCCOCCOCCOCCOCCOCCOCCOCCOCCOCCOCCOCCOCCOCCOCCOCCOCCOCCOCCOCCOCCOCCOCCOCCOCCOCCOCCOCCOCCOCCOCCOCCOCCOCCOCCOCCOCCOCCOCCOCCOCCOCCOCCOCCOCCOCCOCCOCCOCCOCCOCCOCCOCCOCCOCCOCCOCCOCCO,179.4,,,0.14,,,91.8,,,,,,,,,"synthesis_method: Microfluidic; device_used: ; total_flow_rate_ml_min: ; flow_rate_ratio: 3:1 (aqueous:ethanol); aqueous_phase_composition: 6.25 mM sodium acetate buffer (pH 5); organic_phase_composition: ethanol; mixing_time_sec: ; temperature_condition: ; post_processing: dialyzed against PBS (pH 7.4) for at least 18 hr, concentrated using Amicon ultra centrifugal filters; sterilization: 0.22-¥ìm filter; storage_buffer: stored at 4¡ÆC",animal_model: CD-1 mice; administration_route: i.v.; dose: 0.5 mg/kg mRNA; gene_expression_result: not efficient mRNA delivery,,,,https://doi.org/10.1016/j.ymthe.2018.03.010,A Novel Amino Lipid Series for mRNA Delivery: Improved Endosomal Escape and Sustained Pharmacology and Safety in Non-human Primates,"['Staci Sabnis', 'E. Sathyajith Kumarasinghe', 'Timothy Salerno', 'Cosmin Mihai', 'Tatiana Ketova', 'Joseph J. Senn', 'Andy Lynn', 'Alex Bulychev', 'Iain McFadyen', 'Joyce Chan', 'Orn Almarsson', 'Matthew G. Stanton', 'Kerry E. Benenato']",Molecular Therapy,2018.0,"Dinonyl 8,8'-((2-hydroxyethyl)azanediyl)dioctanoate",DSPC,cholesterol,PEG-lipid
115,Custom lipid,DSPC,cholesterol,PEG-lipid,50:10:38.5:1.5,mRNA,firefly_luciferase,CCCCCCCCCOC(=O)CCCCCCCN(CCCCCCCC/C=C\C/C=C\CCCCC)CCO,CCCCCCCCCCCCCCCCCC(=O)OC[C@H](COP(=O)([O-])OCC[N+](C)(C)C)OC(=O)CCCCCCCCCCCCCCCCC,C[C@H](CCCC(C)C)[C@H]1CC[C@@H]2[C@@]1(CC[C@H]3[C@H]2CC=C4[C@@]3(CC[C@@H](C4)O)C)C,CCCCCCCCCCCCCCCCOC(=O)CCOCCOCCOCCOCCOCCOCCOCCOCCOCCOCCOCCOCCOCCOCCOCCOCCOCCOCCOCCOCCOCCOCCOCCOCCOCCOCCOCCOCCOCCOCCOCCOCCOCCOCCOCCOCCOCCOCCOCCOCCOCCOCCOCCOCCOCCOCCOCCOCCOCCOCCOCCOCCOCCOCCOCCOCCOCCOCCOCCOCCOCCOCCOCCOCCOCCOCCOCCOCCOCCOCCOCCOCCOCCOCCOCCOCCOCCOCCOCCOCCOCCOCCOCCOCCOCCOCCOCCOCCOCCO,140.4,,,0.11,,,90.9,,,,,,,,,"synthesis_method: Microfluidic; device_used: ; total_flow_rate_ml_min: ; flow_rate_ratio: 3:1 (aqueous:ethanol); aqueous_phase_composition: 6.25 mM sodium acetate buffer (pH 5); organic_phase_composition: ethanol; mixing_time_sec: ; temperature_condition: ; post_processing: dialyzed against PBS (pH 7.4) for at least 18 hr, concentrated using Amicon ultra centrifugal filters; sterilization: 0.22-¥ìm filter; storage_buffer: stored at 4¡ÆC",animal_model: CD-1 mice; administration_route: i.v.; dose: 0.5 mg/kg mRNA; gene_expression_result: not efficient mRNA delivery,,,,https://doi.org/10.1016/j.ymthe.2018.03.010,A Novel Amino Lipid Series for mRNA Delivery: Improved Endosomal Escape and Sustained Pharmacology and Safety in Non-human Primates,"['Staci Sabnis', 'E. Sathyajith Kumarasinghe', 'Timothy Salerno', 'Cosmin Mihai', 'Tatiana Ketova', 'Joseph J. Senn', 'Andy Lynn', 'Alex Bulychev', 'Iain McFadyen', 'Joyce Chan', 'Orn Almarsson', 'Matthew G. Stanton', 'Kerry E. Benenato']",Molecular Therapy,2018.0,"Nonyl 8-((2-hydroxyethyl)((9Z,12Z)-octadeca-9,12-dien-1-yl)amino)octanoate",DSPC,cholesterol,PEG-lipid
116,Custom lipid,DSPC,cholesterol,PEG-lipid,50:10:38.5:1.5,mRNA,firefly_luciferase,CCCCCCCCC(CCCCCCCC)OC(=O)CCCCCCCN(CCCCCCCC/C=C\C/C=C\CCCCC)CCO,CCCCCCCCCCCCCCCCCC(=O)OC[C@H](COP(=O)([O-])OCC[N+](C)(C)C)OC(=O)CCCCCCCCCCCCCCCCC,C[C@H](CCCC(C)C)[C@H]1CC[C@@H]2[C@@]1(CC[C@H]3[C@H]2CC=C4[C@@]3(CC[C@@H](C4)O)C)C,CCCCCCCCCCCCCCCCOC(=O)CCOCCOCCOCCOCCOCCOCCOCCOCCOCCOCCOCCOCCOCCOCCOCCOCCOCCOCCOCCOCCOCCOCCOCCOCCOCCOCCOCCOCCOCCOCCOCCOCCOCCOCCOCCOCCOCCOCCOCCOCCOCCOCCOCCOCCOCCOCCOCCOCCOCCOCCOCCOCCOCCOCCOCCOCCOCCOCCOCCOCCOCCOCCOCCOCCOCCOCCOCCOCCOCCOCCOCCOCCOCCOCCOCCOCCOCCOCCOCCOCCOCCOCCOCCOCCOCCOCCOCCOCCOCCO,73.1,,,0.07,,,97.6,,,,,,,,,"synthesis_method: Microfluidic; device_used: ; total_flow_rate_ml_min: ; flow_rate_ratio: 3:1 (aqueous:ethanol); aqueous_phase_composition: 6.25 mM sodium acetate buffer (pH 5); organic_phase_composition: ethanol; mixing_time_sec: ; temperature_condition: ; post_processing: dialyzed against PBS (pH 7.4) for at least 18 hr, concentrated using Amicon ultra centrifugal filters; sterilization: 0.22-¥ìm filter; storage_buffer: stored at 4¡ÆC",animal_model: CD-1 mice; administration_route: i.v.; dose: 0.5 mg/kg mRNA; gene_expression_result: equivalent expression to MC3 LNPs,3.0,numeric,0.6,https://doi.org/10.1016/j.ymthe.2018.03.010,A Novel Amino Lipid Series for mRNA Delivery: Improved Endosomal Escape and Sustained Pharmacology and Safety in Non-human Primates,"['Staci Sabnis', 'E. Sathyajith Kumarasinghe', 'Timothy Salerno', 'Cosmin Mihai', 'Tatiana Ketova', 'Joseph J. Senn', 'Andy Lynn', 'Alex Bulychev', 'Iain McFadyen', 'Joyce Chan', 'Orn Almarsson', 'Matthew G. Stanton', 'Kerry E. Benenato']",Molecular Therapy,2018.0,"Heptadecan-9-yl 8-((2-hydroxyethyl)((9Z,12Z)-octadeca-9,12-dien-1-yl)amino)octanoate",DSPC,cholesterol,PEG-lipid
117,Heptadecan-9-yl 8-((2-hydroxyethyl)(8-(nonyloxy)-8-oxooctyl)amino)octanoate,DSPC,cholesterol,PEG-lipid,50:10:38.5:1.5,mRNA,"firefly_luciferase, epo, antibody, influenza_antigen",CCCCCCCCCOC(=O)CCCCCCCN(CCCCCCCC(=O)OC(CCCCCCCC)CCCCCCCC)CCO,CCCCCCCCCCCCCCCCCC(=O)OC[C@H](COP(=O)([O-])OCC[N+](C)(C)C)OC(=O)CCCCCCCCCCCCCCCCC,C[C@H](CCCC(C)C)[C@H]1CC[C@@H]2[C@@]1(CC[C@H]3[C@H]2CC=C4[C@@]3(CC[C@@H](C4)O)C)C,CCCCCCCCCCCCCCCCOC(=O)CCOCCOCCOCCOCCOCCOCCOCCOCCOCCOCCOCCOCCOCCOCCOCCOCCOCCOCCOCCOCCOCCOCCOCCOCCOCCOCCOCCOCCOCCOCCOCCOCCOCCOCCOCCOCCOCCOCCOCCOCCOCCOCCOCCOCCOCCOCCOCCOCCOCCOCCOCCOCCOCCOCCOCCOCCOCCOCCOCCOCCOCCOCCOCCOCCOCCOCCOCCOCCOCCOCCOCCOCCOCCOCCOCCOCCOCCOCCOCCOCCOCCOCCOCCOCCOCCOCCOCCOCCOCCO,86.2,,,0.04,,,97.5,,,,,,concentration,5.0,molecules/particle,"synthesis_method: Microfluidic; device_used: ; total_flow_rate_ml_min: ; flow_rate_ratio: 3:1 (aqueous:ethanol); aqueous_phase_composition: 6.25 mM sodium acetate buffer (pH 5); organic_phase_composition: ethanol; mixing_time_sec: ; temperature_condition: ; post_processing: dialyzed against PBS (pH 7.4) for at least 18 hr, concentrated using Amicon ultra centrifugal filters; sterilization: 0.22-¥ìm filter; storage_buffer: stored at 4¡ÆC","cell_line: HeLa cells; animal_model: CD-1 mice, Sprague-Dawley rats, cynomolgus monkeys; administration_route: i.v.; dose: 0.5 mg/kg (mice), 0.01-1 mg/kg (primates); gene_expression_result: 3-fold higher than MC3, 5-fold higher in non-human primates; biodistribution_result: liver and spleen had highest levels, significantly lower than MC3; toxicity_profile: no adverse findings in 1-month toxicity study, no liver damage or complement activation; cytokine_response: minimal elevation in MCP-1, no significant change in C5b9 levels",3.0,numeric,0.6,https://doi.org/10.1016/j.ymthe.2018.03.010,A Novel Amino Lipid Series for mRNA Delivery: Improved Endosomal Escape and Sustained Pharmacology and Safety in Non-human Primates,"['Staci Sabnis', 'E. Sathyajith Kumarasinghe', 'Timothy Salerno', 'Cosmin Mihai', 'Tatiana Ketova', 'Joseph J. Senn', 'Andy Lynn', 'Alex Bulychev', 'Iain McFadyen', 'Joyce Chan', 'Orn Almarsson', 'Matthew G. Stanton', 'Kerry E. Benenato']",Molecular Therapy,2018.0,Heptadecan-9-yl 8-((2-hydroxyethyl)(8-(nonyloxy)-8-oxooctyl)amino)octanoate,DSPC,cholesterol,PEG-lipid
118,Custom lipid,DSPC,cholesterol,PEG-lipid,50:10:38.5:1.5,mRNA,firefly_luciferase,CCCCCCCCC(CCCCCCCC)OC(=O)CCCCCCCN(CCCCCCCC(=O)OC(CCCCCCCC)CCCCCCCC)CCO,CCCCCCCCCCCCCCCCCC(=O)OC[C@H](COP(=O)([O-])OCC[N+](C)(C)C)OC(=O)CCCCCCCCCCCCCCCCC,C[C@H](CCCC(C)C)[C@H]1CC[C@@H]2[C@@]1(CC[C@H]3[C@H]2CC=C4[C@@]3(CC[C@@H](C4)O)C)C,CCCCCCCCCCCCCCCCOC(=O)CCOCCOCCOCCOCCOCCOCCOCCOCCOCCOCCOCCOCCOCCOCCOCCOCCOCCOCCOCCOCCOCCOCCOCCOCCOCCOCCOCCOCCOCCOCCOCCOCCOCCOCCOCCOCCOCCOCCOCCOCCOCCOCCOCCOCCOCCOCCOCCOCCOCCOCCOCCOCCOCCOCCOCCOCCOCCOCCOCCOCCOCCOCCOCCOCCOCCOCCOCCOCCOCCOCCOCCOCCOCCOCCOCCOCCOCCOCCOCCOCCOCCOCCOCCOCCOCCOCCOCCOCCOCCO,66.8,,,0.11,,,97.0,,,,,,,,,"synthesis_method: Microfluidic; device_used: ; total_flow_rate_ml_min: ; flow_rate_ratio: 3:1 (aqueous:ethanol); aqueous_phase_composition: 6.25 mM sodium acetate buffer (pH 5); organic_phase_composition: ethanol; mixing_time_sec: ; temperature_condition: ; post_processing: dialyzed against PBS (pH 7.4) for at least 18 hr, concentrated using Amicon ultra centrifugal filters; sterilization: 0.22-¥ìm filter; storage_buffer: stored at 4¡ÆC",animal_model: CD-1 mice; administration_route: i.v.; dose: 0.5 mg/kg mRNA; gene_expression_result: lower luciferase activity due to lowered surface pKa,,,,https://doi.org/10.1016/j.ymthe.2018.03.010,A Novel Amino Lipid Series for mRNA Delivery: Improved Endosomal Escape and Sustained Pharmacology and Safety in Non-human Primates,"['Staci Sabnis', 'E. Sathyajith Kumarasinghe', 'Timothy Salerno', 'Cosmin Mihai', 'Tatiana Ketova', 'Joseph J. Senn', 'Andy Lynn', 'Alex Bulychev', 'Iain McFadyen', 'Joyce Chan', 'Orn Almarsson', 'Matthew G. Stanton', 'Kerry E. Benenato']",Molecular Therapy,2018.0,"Di(heptadecan-9-yl) 8,8'-((2-hydroxyethyl)azanediyl)dioctanoate",DSPC,cholesterol,PEG-lipid
119,Custom lipid,DSPC,cholesterol,PEG-lipid,50:10:38.5:1.5,mRNA,firefly_luciferase,CCCCCCCCCOC(=O)CCCCCCCN(CCCCCCCC(=O)OC(CCCCCCCC)CCCCCCCC)CCN(C)C,CCCCCCCCCCCCCCCCCC(=O)OC[C@H](COP(=O)([O-])OCC[N+](C)(C)C)OC(=O)CCCCCCCCCCCCCCCCC,C[C@H](CCCC(C)C)[C@H]1CC[C@@H]2[C@@]1(CC[C@H]3[C@H]2CC=C4[C@@]3(CC[C@@H](C4)O)C)C,CCCCCCCCCCCCCCCCOC(=O)CCOCCOCCOCCOCCOCCOCCOCCOCCOCCOCCOCCOCCOCCOCCOCCOCCOCCOCCOCCOCCOCCOCCOCCOCCOCCOCCOCCOCCOCCOCCOCCOCCOCCOCCOCCOCCOCCOCCOCCOCCOCCOCCOCCOCCOCCOCCOCCOCCOCCOCCOCCOCCOCCOCCOCCOCCOCCOCCOCCOCCOCCOCCOCCOCCOCCOCCOCCOCCOCCOCCOCCOCCOCCOCCOCCOCCOCCOCCOCCOCCOCCOCCOCCOCCOCCOCCOCCOCCOCCO,130.1,,,0.15,,,95.2,,,,,,,,,"synthesis_method: Microfluidic; device_used: ; total_flow_rate_ml_min: ; flow_rate_ratio: 3:1 (aqueous:ethanol); aqueous_phase_composition: 6.25 mM sodium acetate buffer (pH 5); organic_phase_composition: ethanol; mixing_time_sec: ; temperature_condition: ; post_processing: dialyzed against PBS (pH 7.4) for at least 18 hr, concentrated using Amicon ultra centrifugal filters; sterilization: 0.22-¥ìm filter; storage_buffer: stored at 4¡ÆC",animal_model: CD-1 mice; administration_route: i.v.; dose: 0.5 mg/kg mRNA; gene_expression_result: complete loss of delivery efficiency,,,,https://doi.org/10.1016/j.ymthe.2018.03.010,A Novel Amino Lipid Series for mRNA Delivery: Improved Endosomal Escape and Sustained Pharmacology and Safety in Non-human Primates,"['Staci Sabnis', 'E. Sathyajith Kumarasinghe', 'Timothy Salerno', 'Cosmin Mihai', 'Tatiana Ketova', 'Joseph J. Senn', 'Andy Lynn', 'Alex Bulychev', 'Iain McFadyen', 'Joyce Chan', 'Orn Almarsson', 'Matthew G. Stanton', 'Kerry E. Benenato']",Molecular Therapy,2018.0,Heptadecan-9-yl 8-((2-(dimethylamino)ethyl)(8-(nonyloxy)-8-oxooctyl)amino)octanoate,DSPC,cholesterol,PEG-lipid
120,SM-102,DSPC,cholesterol,PEG-lipid,50:10:38.5:1.5,mRNA,"firefly_luciferase, epo",CCCCCCCCCCCOC(=O)CCCCCN(CCCCCCCC(=O)OC(CCCCCCCC)CCCCCCCC)CCO  ,CCCCCCCCCCCCCCCCCC(=O)OC[C@H](COP(=O)([O-])OCC[N+](C)(C)C)OC(=O)CCCCCCCCCCCCCCCCC,C[C@H](CCCC(C)C)[C@H]1CC[C@@H]2[C@@]1(CC[C@H]3[C@H]2CC=C4[C@@]3(CC[C@@H](C4)O)C)C,CCCCCCCCCCCCCCCCOC(=O)CCOCCOCCOCCOCCOCCOCCOCCOCCOCCOCCOCCOCCOCCOCCOCCOCCOCCOCCOCCOCCOCCOCCOCCOCCOCCOCCOCCOCCOCCOCCOCCOCCOCCOCCOCCOCCOCCOCCOCCOCCOCCOCCOCCOCCOCCOCCOCCOCCOCCOCCOCCOCCOCCOCCOCCOCCOCCOCCOCCOCCOCCOCCOCCOCCOCCOCCOCCOCCOCCOCCOCCOCCOCCOCCOCCOCCOCCOCCOCCOCCOCCOCCOCCOCCOCCOCCOCCOCCOCCO,85.8,,,0.1,,,95.8,,,,,,,,,"synthesis_method: Microfluidic; device_used: ; total_flow_rate_ml_min: ; flow_rate_ratio: 3:1 (aqueous:ethanol); aqueous_phase_composition: 6.25 mM sodium acetate buffer (pH 5); organic_phase_composition: ethanol; mixing_time_sec: ; temperature_condition: ; post_processing: dialyzed against PBS (pH 7.4) for at least 18 hr, concentrated using Amicon ultra centrifugal filters; sterilization: 0.22-¥ìm filter; storage_buffer: stored at 4¡ÆC","animal_model: CD-1 mice, Sprague-Dawley rats; administration_route: i.v.; dose: 0.5 mg/kg (mice), 1 mg/kg (rats); gene_expression_result: higher expression compared to MC3",3.0,numeric,0.6,https://doi.org/10.1016/j.ymthe.2018.03.010,A Novel Amino Lipid Series for mRNA Delivery: Improved Endosomal Escape and Sustained Pharmacology and Safety in Non-human Primates,"['Staci Sabnis', 'E. Sathyajith Kumarasinghe', 'Timothy Salerno', 'Cosmin Mihai', 'Tatiana Ketova', 'Joseph J. Senn', 'Andy Lynn', 'Alex Bulychev', 'Iain McFadyen', 'Joyce Chan', 'Orn Almarsson', 'Matthew G. Stanton', 'Kerry E. Benenato']",Molecular Therapy,2018.0,Heptadecan-9-yl 8-((2-hydroxyethyl)(6-oxo-6-(undecyloxy)hexyl)amino)octanoate,DSPC,cholesterol,PEG-lipid
121,Custom lipid,DSPC,cholesterol,PEG-lipid,50:10:38.5:1.5,mRNA,firefly_luciferase,CCCCCCCCCOC(=O)CCCN(CCCCCCCC(=O)OC(CCCCCCCC)CCCCCCCC)CCO,CCCCCCCCCCCCCCCCCC(=O)OC[C@H](COP(=O)([O-])OCC[N+](C)(C)C)OC(=O)CCCCCCCCCCCCCCCCC,C[C@H](CCCC(C)C)[C@H]1CC[C@@H]2[C@@]1(CC[C@H]3[C@H]2CC=C4[C@@]3(CC[C@@H](C4)O)C)C,CCCCCCCCCCCCCCCCOC(=O)CCOCCOCCOCCOCCOCCOCCOCCOCCOCCOCCOCCOCCOCCOCCOCCOCCOCCOCCOCCOCCOCCOCCOCCOCCOCCOCCOCCOCCOCCOCCOCCOCCOCCOCCOCCOCCOCCOCCOCCOCCOCCOCCOCCOCCOCCOCCOCCOCCOCCOCCOCCOCCOCCOCCOCCOCCOCCOCCOCCOCCOCCOCCOCCOCCOCCOCCOCCOCCOCCOCCOCCOCCOCCOCCOCCOCCOCCOCCOCCOCCOCCOCCOCCOCCOCCOCCOCCOCCOCCO,91.9,,,0.16,,,97.4,,,,,,,,,"synthesis_method: Microfluidic; device_used: ; total_flow_rate_ml_min: ; flow_rate_ratio: 3:1 (aqueous:ethanol); aqueous_phase_composition: 6.25 mM sodium acetate buffer (pH 5); organic_phase_composition: ethanol; mixing_time_sec: ; temperature_condition: ; post_processing: dialyzed against PBS (pH 7.4) for at least 18 hr, concentrated using Amicon ultra centrifugal filters; sterilization: 0.22-¥ìm filter; storage_buffer: stored at 4¡ÆC","animal_model: CD-1 mice, Sprague-Dawley rats; administration_route: i.v.; dose: 0.5 mg/kg mRNA; gene_expression_result: highest luciferase activity of the series",,,,https://doi.org/10.1016/j.ymthe.2018.03.010,A Novel Amino Lipid Series for mRNA Delivery: Improved Endosomal Escape and Sustained Pharmacology and Safety in Non-human Primates,"['Staci Sabnis', 'E. Sathyajith Kumarasinghe', 'Timothy Salerno', 'Cosmin Mihai', 'Tatiana Ketova', 'Joseph J. Senn', 'Andy Lynn', 'Alex Bulychev', 'Iain McFadyen', 'Joyce Chan', 'Orn Almarsson', 'Matthew G. Stanton', 'Kerry E. Benenato']",Molecular Therapy,2018.0,Heptadecan-9-yl 8-((2-hydroxyethyl)(4-(nonyloxy)-4-oxobutyl)amino)octanoate,DSPC,cholesterol,PEG-lipid
122,Custom lipid,DSPC,cholesterol,PEG-lipid,50:10:38.5:1.5,mRNA,firefly_luciferase,CCCCCCCCCCCOC(=O)CCCCCN(CCCCCC(=O)OC(CCCCCCCCCC)CCCCCCCCCC)CCO,CCCCCCCCCCCCCCCCCC(=O)OC[C@H](COP(=O)([O-])OCC[N+](C)(C)C)OC(=O)CCCCCCCCCCCCCCCCC,C[C@H](CCCC(C)C)[C@H]1CC[C@@H]2[C@@]1(CC[C@H]3[C@H]2CC=C4[C@@]3(CC[C@@H](C4)O)C)C,CCCCCCCCCCCCCCCCOC(=O)CCOCCOCCOCCOCCOCCOCCOCCOCCOCCOCCOCCOCCOCCOCCOCCOCCOCCOCCOCCOCCOCCOCCOCCOCCOCCOCCOCCOCCOCCOCCOCCOCCOCCOCCOCCOCCOCCOCCOCCOCCOCCOCCOCCOCCOCCOCCOCCOCCOCCOCCOCCOCCOCCOCCOCCOCCOCCOCCOCCOCCOCCOCCOCCOCCOCCOCCOCCOCCOCCOCCOCCOCCOCCOCCOCCOCCOCCOCCOCCOCCOCCOCCOCCOCCOCCOCCOCCOCCOCCO,69.6,,,0.14,,,98.3,,,,,,,,,"synthesis_method: Microfluidic; device_used: ; total_flow_rate_ml_min: ; flow_rate_ratio: 3:1 (aqueous:ethanol); aqueous_phase_composition: 6.25 mM sodium acetate buffer (pH 5); organic_phase_composition: ethanol; mixing_time_sec: ; temperature_condition: ; post_processing: dialyzed against PBS (pH 7.4) for at least 18 hr, concentrated using Amicon ultra centrifugal filters; sterilization: 0.22-¥ìm filter; storage_buffer: stored at 4¡ÆC",animal_model: CD-1 mice; administration_route: i.v.; dose: 0.5 mg/kg mRNA; gene_expression_result: comparable luciferase activity to lipid 9,9.0,numeric,1.0,https://doi.org/10.1016/j.ymthe.2018.03.010,A Novel Amino Lipid Series for mRNA Delivery: Improved Endosomal Escape and Sustained Pharmacology and Safety in Non-human Primates,"['Staci Sabnis', 'E. Sathyajith Kumarasinghe', 'Timothy Salerno', 'Cosmin Mihai', 'Tatiana Ketova', 'Joseph J. Senn', 'Andy Lynn', 'Alex Bulychev', 'Iain McFadyen', 'Joyce Chan', 'Orn Almarsson', 'Matthew G. Stanton', 'Kerry E. Benenato']",Molecular Therapy,2018.0,Henicosan-11-yl 6-((2-hydroxyethyl)(6-oxo-6-(undecyloxy)hexyl)amino)hexanoate,DSPC,cholesterol,PEG-lipid
123,DLin-MC3-DMA,DSPC,cholesterol,PEG-lipid,50:10:38.5:1.5,mRNA,"firefly_luciferase, epo",CCCCC/C=C\C/C=C\CCCCCCCCC(OC(=O)CCCN(C)C)CCCCCCCC/C=C\C/C=C\CCCCC,CCCCCCCCCCCCCCCCCC(=O)OC[C@H](COP(=O)([O-])OCC[N+](C)(C)C)OC(=O)CCCCCCCCCCCCCCCCC,C[C@H](CCCC(C)C)[C@H]1CC[C@@H]2[C@@]1(CC[C@H]3[C@H]2CC=C4[C@@]3(CC[C@@H](C4)O)C)C,CCCCCCCCCCCCCCCCOC(=O)CCOCCOCCOCCOCCOCCOCCOCCOCCOCCOCCOCCOCCOCCOCCOCCOCCOCCOCCOCCOCCOCCOCCOCCOCCOCCOCCOCCOCCOCCOCCOCCOCCOCCOCCOCCOCCOCCOCCOCCOCCOCCOCCOCCOCCOCCOCCOCCOCCOCCOCCOCCOCCOCCOCCOCCOCCOCCOCCOCCOCCOCCOCCOCCOCCOCCOCCOCCOCCOCCOCCOCCOCCOCCOCCOCCOCCOCCOCCOCCOCCOCCOCCOCCOCCOCCOCCOCCOCCOCCO,85.6,,,0.11,,,97.3,,,,,,concentration,5.0,molecules/particle,"synthesis_method: Microfluidic; device_used: ; total_flow_rate_ml_min: ; flow_rate_ratio: 3:1 (aqueous:ethanol); aqueous_phase_composition: 6.25 mM sodium acetate buffer (pH 5); organic_phase_composition: ethanol; mixing_time_sec: ; temperature_condition: ; post_processing: dialyzed against PBS (pH 7.4) for at least 18 hr, concentrated using Amicon ultra centrifugal filters; sterilization: 0.22-¥ìm filter; storage_buffer: stored at 4¡ÆC","cell_line: HeLa cells; animal_model: CD-1 mice, Sprague-Dawley rats, cynomolgus monkeys; administration_route: i.v.; dose: 0.5 mg/kg (mice), 0.3 mg/kg (rats); gene_expression_result: control reference; biodistribution_result: liver and spleen contained largest concentrations; toxicity_profile: ALT and AST elevation at 0.3 mg/kg, pathology showed evidence of necrosis",,,,https://doi.org/10.1016/j.ymthe.2018.03.010,A Novel Amino Lipid Series for mRNA Delivery: Improved Endosomal Escape and Sustained Pharmacology and Safety in Non-human Primates,"['Staci Sabnis', 'E. Sathyajith Kumarasinghe', 'Timothy Salerno', 'Cosmin Mihai', 'Tatiana Ketova', 'Joseph J. Senn', 'Andy Lynn', 'Alex Bulychev', 'Iain McFadyen', 'Joyce Chan', 'Orn Almarsson', 'Matthew G. Stanton', 'Kerry E. Benenato']",Molecular Therapy,2018.0,"MC3 (DLin-MC3-DMA, control)",DSPC,cholesterol,PEG-lipid
174,Custom lipid,DOPE,cholesterol,DMG-PEG2000,20:0.75:40:30,mRNA,"firefly_luciferase, base_editor",,CCCCCCCC/C=C\CCCCCCCC(=O)OC[C@H](COP(=O)(O)OCCN)OC(=O)CCCCCCC/C=C\CCCCCCCC,C[C@H](CCCC(C)C)[C@H]1CC[C@@H]2[C@@]1(CC[C@H]3[C@H]2CC=C4[C@@]3(CC[C@@H](C4)O)C)C,CCCCCCCCCCCCCC(=O)OCC(COP(=O)([O-])OCCOCCOCCOCCOCCOCCOCCOCCOCCOCCOCCOCCOCCOCCOCCOCCOCCOCCOCCOCCOCCOCCOCCOCCOCCOCCOCCOCCOCCOCCOCCOCCOCCOCCOCCOCCOCCOCCOCCOCCOCCOCCOCCOCCOCCOCCOCCOCCOCCOCCOCCOCCOCCOCCOCCOCCOCCOCCOCCOCCOCCOCCOCCOCCOCCOCCOCCOCCOCCOCCOCCOCCOCCOCCOCCOCCOCCOCCOCCOCCOCCOCCOCCOCCOCCOCCOCCOCCOCCOCCO)OC(=O)CCCCCCCCCCCCC,100.0,,,0.23,,,,,,,,,,,,synthesis_method: Microfluidic; device_used: NanoAssemblr benchtop; total_flow_rate_ml_min: ; flow_rate_ratio: ; aqueous_phase_composition: citrate acid buffer; organic_phase_composition: ethanol; mixing_time_sec: ; temperature_condition: ; post_processing: ; sterilization: ; storage_buffer: ,"cell_line: Hep3B; animal_model: C57BL/6 mice, hemophilia A mice, Balb/c mice; administration_route: IV; dose: 0.5 mg/kg (screening), 2 mg/kg (hFVIII), 0.15-1.5 mg/kg (base editing); gene_expression_result: Reference control for comparison; biodistribution_result: Liver, spleen, lung, kidney, heart; toxicity_profile: Well tolerated",,,,10.1126/sciadv.abc2315,Functionalized lipid-like nanoparticles for in vivo mRNA delivery and base editing,"['Xinfu Zhang', 'Weiyu Zhao', 'Giang N. Nguyen', 'Chengxiang Zhang', 'Chunxi Zeng', 'Jingyue Yan', 'Shi Du', 'Xucheng Hou', 'Wenqing Li', 'Justin Jiang', 'Binbin Deng', 'David W. McComb', 'Robert Dorkin', 'Aalok Shah', 'Luis Barrera', 'Francine Gregoire', 'Manmohan Singh', 'Delai Chen', 'Denise E. Sabatino', 'Yizhou Dong']",Science Advances,2020.0,TT3,DOPE,cholesterol,DMG-PEG2000
175,Custom lipid,DOPE,cholesterol,DMG-PEG2000,20:0.75:40:30,mRNA,firefly_luciferase,CCCCCCCC=CC=CCCCCCCCCN(CCCCCCCC=CC=CCCCCCCCCC)CCCNC(=O)c1cc(C(=O)NCCN(CCCCCCCC=CC=CCCCCCCCCC)CCCCCCCC=CC=CCCCCCCCCC)cc(C(=O)NCCCN(CCCCCCCC=CC=CCCCCCCCCC)CCCCCCCC=CC=CCCCCCCCCC)c1,CCCCCCCC/C=C\CCCCCCCC(=O)OC[C@H](COP(=O)(O)OCCN)OC(=O)CCCCCCC/C=C\CCCCCCCC,C[C@H](CCCC(C)C)[C@H]1CC[C@@H]2[C@@]1(CC[C@H]3[C@H]2CC=C4[C@@]3(CC[C@@H](C4)O)C)C,CCCCCCCCCCCCCC(=O)OCC(COP(=O)([O-])OCCOCCOCCOCCOCCOCCOCCOCCOCCOCCOCCOCCOCCOCCOCCOCCOCCOCCOCCOCCOCCOCCOCCOCCOCCOCCOCCOCCOCCOCCOCCOCCOCCOCCOCCOCCOCCOCCOCCOCCOCCOCCOCCOCCOCCOCCOCCOCCOCCOCCOCCOCCOCCOCCOCCOCCOCCOCCOCCOCCOCCOCCOCCOCCOCCOCCOCCOCCOCCOCCOCCOCCOCCOCCOCCOCCOCCOCCOCCOCCOCCOCCOCCOCCOCCOCCOCCOCCOCCOCCO)OC(=O)CCCCCCCCCCCCC,105.0,,,0.28,,,,,,,,,,,,synthesis_method: Microfluidic; device_used: NanoAssemblr benchtop; total_flow_rate_ml_min: ; flow_rate_ratio: ; aqueous_phase_composition: citrate acid buffer; organic_phase_composition: ethanol; mixing_time_sec: ; temperature_condition: ; post_processing: ; sterilization: ; storage_buffer: ,"cell_line: Hep3B; animal_model: C57BL/6 mice; administration_route: IV; dose: 0.5 mg/kg; gene_expression_result: ~1.0 fold vs TT3 in liver; biodistribution_result: Liver, spleen, lung, kidney, heart",1.0,fold_change,0.6,10.1126/sciadv.abc2315,Functionalized lipid-like nanoparticles for in vivo mRNA delivery and base editing,"['Xinfu Zhang', 'Weiyu Zhao', 'Giang N. Nguyen', 'Chengxiang Zhang', 'Chunxi Zeng', 'Jingyue Yan', 'Shi Du', 'Xucheng Hou', 'Wenqing Li', 'Justin Jiang', 'Binbin Deng', 'David W. McComb', 'Robert Dorkin', 'Aalok Shah', 'Luis Barrera', 'Francine Gregoire', 'Manmohan Singh', 'Delai Chen', 'Denise E. Sabatino', 'Yizhou Dong']",Science Advances,2020.0,FTT1,DOPE,cholesterol,DMG-PEG2000
176,Custom lipid,DOPE,cholesterol,DMG-PEG2000,20:0.75:40:30,mRNA,firefly_luciferase,CCCCCCCCCCOC(=O)CCCCCCCCCN(CCCCCCCCCCOC(=O)CCCCCCCCCC)CCCNC(=O)c1cc(C(=O)NCCN(CCCCCCCCCCOC(=O)CCCCCCCCCC)CCCCCCCCCCOC(=O)CCCCCCCCCC)cc(C(=O)NCCCN(CCCCCCCCCCOC(=O)CCCCCCCCCC)CCCCCCCCCCOC(=O)CCCCCCCCCC)c1,CCCCCCCC/C=C\CCCCCCCC(=O)OC[C@H](COP(=O)(O)OCCN)OC(=O)CCCCCCC/C=C\CCCCCCCC,C[C@H](CCCC(C)C)[C@H]1CC[C@@H]2[C@@]1(CC[C@H]3[C@H]2CC=C4[C@@]3(CC[C@@H](C4)O)C)C,CCCCCCCCCCCCCC(=O)OCC(COP(=O)([O-])OCCOCCOCCOCCOCCOCCOCCOCCOCCOCCOCCOCCOCCOCCOCCOCCOCCOCCOCCOCCOCCOCCOCCOCCOCCOCCOCCOCCOCCOCCOCCOCCOCCOCCOCCOCCOCCOCCOCCOCCOCCOCCOCCOCCOCCOCCOCCOCCOCCOCCOCCOCCOCCOCCOCCOCCOCCOCCOCCOCCOCCOCCOCCOCCOCCOCCOCCOCCOCCOCCOCCOCCOCCOCCOCCOCCOCCOCCOCCOCCOCCOCCOCCOCCOCCOCCOCCOCCOCCOCCO)OC(=O)CCCCCCCCCCCCC,94.0,,,0.17,,,,,,,,,,,,synthesis_method: Microfluidic; device_used: NanoAssemblr benchtop; total_flow_rate_ml_min: ; flow_rate_ratio: ; aqueous_phase_composition: citrate acid buffer; organic_phase_composition: ethanol; mixing_time_sec: ; temperature_condition: ; post_processing: ; sterilization: ; storage_buffer: ,"cell_line: Hep3B; animal_model: C57BL/6 mice; administration_route: IV; dose: 0.5 mg/kg; gene_expression_result: ~1.3 fold vs TT3 in liver; biodistribution_result: Liver, spleen, lung, kidney, heart",1.3,fold_change,0.9,10.1126/sciadv.abc2315,Functionalized lipid-like nanoparticles for in vivo mRNA delivery and base editing,"['Xinfu Zhang', 'Weiyu Zhao', 'Giang N. Nguyen', 'Chengxiang Zhang', 'Chunxi Zeng', 'Jingyue Yan', 'Shi Du', 'Xucheng Hou', 'Wenqing Li', 'Justin Jiang', 'Binbin Deng', 'David W. McComb', 'Robert Dorkin', 'Aalok Shah', 'Luis Barrera', 'Francine Gregoire', 'Manmohan Singh', 'Delai Chen', 'Denise E. Sabatino', 'Yizhou Dong']",Science Advances,2020.0,FTT2,DOPE,cholesterol,DMG-PEG2000
177,Custom lipid,DOPE,cholesterol,DMG-PEG2000,20:0.75:40:30,mRNA,firefly_luciferase,CCC(CC)OC(=O)CCCCCCCCCN(CCC(CC)OC(=O)CCCCCCCCCC)CCCNC(=O)c1cc(C(=O)NCCN(CCC(CC)OC(=O)CCCCCCCCCC)CCC(CC)OC(=O)CCCCCCCCCC)cc(C(=O)NCCCN(CCC(CC)OC(=O)CCCCCCCCCC)CCC(CC)OC(=O)CCCCCCCCCC)c1,CCCCCCCC/C=C\CCCCCCCC(=O)OC[C@H](COP(=O)(O)OCCN)OC(=O)CCCCCCC/C=C\CCCCCCCC,C[C@H](CCCC(C)C)[C@H]1CC[C@@H]2[C@@]1(CC[C@H]3[C@H]2CC=C4[C@@]3(CC[C@@H](C4)O)C)C,CCCCCCCCCCCCCC(=O)OCC(COP(=O)([O-])OCCOCCOCCOCCOCCOCCOCCOCCOCCOCCOCCOCCOCCOCCOCCOCCOCCOCCOCCOCCOCCOCCOCCOCCOCCOCCOCCOCCOCCOCCOCCOCCOCCOCCOCCOCCOCCOCCOCCOCCOCCOCCOCCOCCOCCOCCOCCOCCOCCOCCOCCOCCOCCOCCOCCOCCOCCOCCOCCOCCOCCOCCOCCOCCOCCOCCOCCOCCOCCOCCOCCOCCOCCOCCOCCOCCOCCOCCOCCOCCOCCOCCOCCOCCOCCOCCOCCOCCOCCOCCO)OC(=O)CCCCCCCCCCCCC,107.0,,,0.13,,,,,,,,,,,,synthesis_method: Microfluidic; device_used: NanoAssemblr benchtop; total_flow_rate_ml_min: ; flow_rate_ratio: ; aqueous_phase_composition: citrate acid buffer; organic_phase_composition: ethanol; mixing_time_sec: ; temperature_condition: ; post_processing: ; sterilization: ; storage_buffer: ,"cell_line: Hep3B; animal_model: C57BL/6 mice; administration_route: IV; dose: 0.5 mg/kg; gene_expression_result: ~1.0 fold vs TT3 in liver; biodistribution_result: Liver, spleen, lung, kidney, heart",1.0,fold_change,0.6,10.1126/sciadv.abc2315,Functionalized lipid-like nanoparticles for in vivo mRNA delivery and base editing,"['Xinfu Zhang', 'Weiyu Zhao', 'Giang N. Nguyen', 'Chengxiang Zhang', 'Chunxi Zeng', 'Jingyue Yan', 'Shi Du', 'Xucheng Hou', 'Wenqing Li', 'Justin Jiang', 'Binbin Deng', 'David W. McComb', 'Robert Dorkin', 'Aalok Shah', 'Luis Barrera', 'Francine Gregoire', 'Manmohan Singh', 'Delai Chen', 'Denise E. Sabatino', 'Yizhou Dong']",Science Advances,2020.0,FTT3,DOPE,cholesterol,DMG-PEG2000
178,Custom lipid,DOPE,cholesterol,DMG-PEG2000,20:0.75:40:30,mRNA,firefly_luciferase,CC(CCC)CCCOC(=O)CCCCCCCN(CC(CCC)CCCOC(=O)CCCCCCCC)CCCNC(=O)c1cc(C(=O)NCCN(CC(CCC)CCCOC(=O)CCCCCCCC)CC(CCC)CCCOC(=O)CCCCCCCC)cc(C(=O)NCCCN(CC(CCC)CCCOC(=O)CCCCCCCC)CC(CCC)CCCOC(=O)CCCCCCCC)c1,CCCCCCCC/C=C\CCCCCCCC(=O)OC[C@H](COP(=O)(O)OCCN)OC(=O)CCCCCCC/C=C\CCCCCCCC,C[C@H](CCCC(C)C)[C@H]1CC[C@@H]2[C@@]1(CC[C@H]3[C@H]2CC=C4[C@@]3(CC[C@@H](C4)O)C)C,CCCCCCCCCCCCCC(=O)OCC(COP(=O)([O-])OCCOCCOCCOCCOCCOCCOCCOCCOCCOCCOCCOCCOCCOCCOCCOCCOCCOCCOCCOCCOCCOCCOCCOCCOCCOCCOCCOCCOCCOCCOCCOCCOCCOCCOCCOCCOCCOCCOCCOCCOCCOCCOCCOCCOCCOCCOCCOCCOCCOCCOCCOCCOCCOCCOCCOCCOCCOCCOCCOCCOCCOCCOCCOCCOCCOCCOCCOCCOCCOCCOCCOCCOCCOCCOCCOCCOCCOCCOCCOCCOCCOCCOCCOCCOCCOCCOCCOCCOCCOCCO)OC(=O)CCCCCCCCCCCCC,103.0,,,0.14,,,,,,,,,,,,synthesis_method: Microfluidic; device_used: NanoAssemblr benchtop; total_flow_rate_ml_min: ; flow_rate_ratio: ; aqueous_phase_composition: citrate acid buffer; organic_phase_composition: ethanol; mixing_time_sec: ; temperature_condition: ; post_processing: ; sterilization: ; storage_buffer: ,"cell_line: Hep3B; animal_model: C57BL/6 mice; administration_route: IV; dose: 0.5 mg/kg; gene_expression_result: ~0.9 fold vs TT3 in liver; biodistribution_result: Liver, spleen, lung, kidney, heart",0.9,fold_change,0.4,10.1126/sciadv.abc2315,Functionalized lipid-like nanoparticles for in vivo mRNA delivery and base editing,"['Xinfu Zhang', 'Weiyu Zhao', 'Giang N. Nguyen', 'Chengxiang Zhang', 'Chunxi Zeng', 'Jingyue Yan', 'Shi Du', 'Xucheng Hou', 'Wenqing Li', 'Justin Jiang', 'Binbin Deng', 'David W. McComb', 'Robert Dorkin', 'Aalok Shah', 'Luis Barrera', 'Francine Gregoire', 'Manmohan Singh', 'Delai Chen', 'Denise E. Sabatino', 'Yizhou Dong']",Science Advances,2020.0,FTT4,DOPE,cholesterol,DMG-PEG2000
179,Custom lipid,DOPE,cholesterol,DMG-PEG2000,20:0.75:40:30,mRNA,"firefly_luciferase, base_editor",CCC(CCCC)COC(=O)CCCCCCCN(CCC(CCCC)COC(=O)CCCCCCCC)CCCNC(=O)c1cc(C(=O)NCCN(CCC(CCCC)COC(=O)CCCCCCCC)CCC(CCCC)COC(=O)CCCCCCCC)cc(C(=O)NCCCN(CCC(CCCC)COC(=O)CCCCCCCC)CCC(CCCC)COC(=O)CCCCCCCC)c1,CCCCCCCC/C=C\CCCCCCCC(=O)OC[C@H](COP(=O)(O)OCCN)OC(=O)CCCCCCC/C=C\CCCCCCCC,C[C@H](CCCC(C)C)[C@H]1CC[C@@H]2[C@@]1(CC[C@H]3[C@H]2CC=C4[C@@]3(CC[C@@H](C4)O)C)C,CCCCCCCCCCCCCC(=O)OCC(COP(=O)([O-])OCCOCCOCCOCCOCCOCCOCCOCCOCCOCCOCCOCCOCCOCCOCCOCCOCCOCCOCCOCCOCCOCCOCCOCCOCCOCCOCCOCCOCCOCCOCCOCCOCCOCCOCCOCCOCCOCCOCCOCCOCCOCCOCCOCCOCCOCCOCCOCCOCCOCCOCCOCCOCCOCCOCCOCCOCCOCCOCCOCCOCCOCCOCCOCCOCCOCCOCCOCCOCCOCCOCCOCCOCCOCCOCCOCCOCCOCCOCCOCCOCCOCCOCCOCCOCCOCCOCCOCCOCCOCCO)OC(=O)CCCCCCCCCCCCC,86.0,,,0.25,,,91.0,,,-11.0,,,,,,synthesis_method: Microfluidic; device_used: NanoAssemblr benchtop; total_flow_rate_ml_min: ; flow_rate_ratio: ; aqueous_phase_composition: citrate acid buffer; organic_phase_composition: ethanol; mixing_time_sec: ; temperature_condition: ; post_processing: ; sterilization: ; storage_buffer: ,"cell_line: Hep3B; animal_model: C57BL/6 mice, hemophilia A mice, Balb/c mice; administration_route: IV; dose: 0.5 mg/kg (screening), 2 mg/kg (hFVIII), 0.125-1 mg/kg (base editing); gene_expression_result: ~2.0 fold vs TT3 in liver, >140 ng/ml hFVIII protein, 90% hFVIII activity, ~60% base editing efficiency; biodistribution_result: Primarily liver targeting; toxicity_profile: Well tolerated, no pathological changes",2.0,fold_change,1.0,10.1126/sciadv.abc2315,Functionalized lipid-like nanoparticles for in vivo mRNA delivery and base editing,"['Xinfu Zhang', 'Weiyu Zhao', 'Giang N. Nguyen', 'Chengxiang Zhang', 'Chunxi Zeng', 'Jingyue Yan', 'Shi Du', 'Xucheng Hou', 'Wenqing Li', 'Justin Jiang', 'Binbin Deng', 'David W. McComb', 'Robert Dorkin', 'Aalok Shah', 'Luis Barrera', 'Francine Gregoire', 'Manmohan Singh', 'Delai Chen', 'Denise E. Sabatino', 'Yizhou Dong']",Science Advances,2020.0,FTT5,DOPE,cholesterol,DMG-PEG2000
