Repository: maanasrrao1111/lnp-multi-objective-formulation

# Beyond Potency: Multi-Objective Analysis of Reporter-mRNA Lipid Nanoparticle Formulations

**Accepted at Next Generation Cancer Therapeutics 2026 (MD Anderson Cancer Center, October 6–8)**

## Summary

LNP formulation screens rank candidates by transfection potency, but potent formulations frequently fail on particle size, dispersity, or RNA encapsulation. This project systematically quantifies that gap using 464 reporter-mRNA formulations from 62 published studies.

## Data

- **Primary:** [LNP Atlas](https://doi.org/10.5281/zenodo.17243732) — 1,092 formulations (Nature Scientific Data, 2025)
- **External validation:** 45 formulations manually curated from 4 independent papers

File: data/atlas_cleaned.csv (part 4 of 21)
lnp_id,ionizable_lipid,helper_lipid,sterol_lipid,peg_lipid,lipid_molar_ratio,target_type,nucleic_acid_sequence,ionizable_lipid_smiles,helper_lipid_smiles,sterol_lipid_smiles,peg_lipid_smiles,size_mean,size_sd,size_flag,pdi_mean,pdi_sd,pdi_flag,ee_mean,ee_sd,ee_flag,zeta_mean,zeta_sd,zeta_flag,ratio_type,ratio_value,ratio_cargo,synthesis_info,bioactivity_profile,transfection_raw,transfection_unit,transfection_pctile,paper_doi,paper_title,paper_authors,paper_journal,paper_year,ionizable_lipid_original,helper_lipid_original,sterol_lipid_original,peg_lipid_original
180,Custom lipid,DOPE,cholesterol,DMG-PEG2000,20:0.75:40:30,mRNA,firefly_luciferase,CCCCCCCC(C)OC(=O)CCCCCCCN(CCCCCCCC(C)OC(=O)CCCCCCCC)CCCNC(=O)c1cc(C(=O)NCCN(CCCCCCCC(C)OC(=O)CCCCCCCC)CCCCCCCC(C)OC(=O)CCCCCCCC)cc(C(=O)NCCCN(CCCCCCCC(C)OC(=O)CCCCCCCC)CCCCCCCC(C)OC(=O)CCCCCCCC)c1,CCCCCCCC/C=C\CCCCCCCC(=O)OC[C@H](COP(=O)(O)OCCN)OC(=O)CCCCCCC/C=C\CCCCCCCC,C[C@H](CCCC(C)C)[C@H]1CC[C@@H]2[C@@]1(CC[C@H]3[C@H]2CC=C4[C@@]3(CC[C@@H](C4)O)C)C,CCCCCCCCCCCCCC(=O)OCC(COP(=O)([O-])OCCOCCOCCOCCOCCOCCOCCOCCOCCOCCOCCOCCOCCOCCOCCOCCOCCOCCOCCOCCOCCOCCOCCOCCOCCOCCOCCOCCOCCOCCOCCOCCOCCOCCOCCOCCOCCOCCOCCOCCOCCOCCOCCOCCOCCOCCOCCOCCOCCOCCOCCOCCOCCOCCOCCOCCOCCOCCOCCOCCOCCOCCOCCOCCOCCOCCOCCOCCOCCOCCOCCOCCOCCOCCOCCOCCOCCOCCOCCOCCOCCOCCOCCOCCOCCOCCOCCOCCOCCOCCO)OC(=O)CCCCCCCCCCCCC,92.0,,,0.15,,,,,,,,,,,,synthesis_method: Microfluidic; device_used: NanoAssemblr benchtop; total_flow_rate_ml_min: ; flow_rate_ratio: ; aqueous_phase_composition: citrate acid buffer; organic_phase_composition: ethanol; mixing_time_sec: ; temperature_condition: ; post_processing: ; sterilization: ; storage_buffer: ,"cell_line: Hep3B; animal_model: C57BL/6 mice; administration_route: IV; dose: 0.5 mg/kg; gene_expression_result: ~0.7 fold vs TT3 in liver; biodistribution_result: Liver, spleen, lung, kidney, heart",0.7,fold_change,0.3,10.1126/sciadv.abc2315,Functionalized lipid-like nanoparticles for in vivo mRNA delivery and base editing,"['Xinfu Zhang', 'Weiyu Zhao', 'Giang N. Nguyen', 'Chengxiang Zhang', 'Chunxi Zeng', 'Jingyue Yan', 'Shi Du', 'Xucheng Hou', 'Wenqing Li', 'Justin Jiang', 'Binbin Deng', 'David W. McComb', 'Robert Dorkin', 'Aalok Shah', 'Luis Barrera', 'Francine Gregoire', 'Manmohan Singh', 'Delai Chen', 'Denise E. Sabatino', 'Yizhou Dong']",Science Advances,2020.0,FTT6,DOPE,cholesterol,DMG-PEG2000
181,Custom lipid,DOPE,cholesterol,DMG-PEG2000,20:0.75:40:30,mRNA,firefly_luciferase,CCCCCCC=CCOC(=O)CCCCCCCN(CCCCCCC=CCOC(=O)CCCCCCCC)CCCNC(=O)c1cc(C(=O)NCCN(CCCCCCC=CCOC(=O)CCCCCCCC)CCCCCCC=CCOC(=O)CCCCCCCC)cc(C(=O)NCCCN(CCCCCCC=CCOC(=O)CCCCCCCC)CCCCCCC=CCOC(=O)CCCCCCCC)c1,CCCCCCCC/C=C\CCCCCCCC(=O)OC[C@H](COP(=O)(O)OCCN)OC(=O)CCCCCCC/C=C\CCCCCCCC,C[C@H](CCCC(C)C)[C@H]1CC[C@@H]2[C@@]1(CC[C@H]3[C@H]2CC=C4[C@@]3(CC[C@@H](C4)O)C)C,CCCCCCCCCCCCCC(=O)OCC(COP(=O)([O-])OCCOCCOCCOCCOCCOCCOCCOCCOCCOCCOCCOCCOCCOCCOCCOCCOCCOCCOCCOCCOCCOCCOCCOCCOCCOCCOCCOCCOCCOCCOCCOCCOCCOCCOCCOCCOCCOCCOCCOCCOCCOCCOCCOCCOCCOCCOCCOCCOCCOCCOCCOCCOCCOCCOCCOCCOCCOCCOCCOCCOCCOCCOCCOCCOCCOCCOCCOCCOCCOCCOCCOCCOCCOCCOCCOCCOCCOCCOCCOCCOCCOCCOCCOCCOCCOCCOCCOCCOCCOCCO)OC(=O)CCCCCCCCCCCCC,93.0,,,0.14,,,,,,,,,,,,synthesis_method: Microfluidic; device_used: NanoAssemblr benchtop; total_flow_rate_ml_min: ; flow_rate_ratio: ; aqueous_phase_composition: citrate acid buffer; organic_phase_composition: ethanol; mixing_time_sec: ; temperature_condition: ; post_processing: ; sterilization: ; storage_buffer: ,"cell_line: Hep3B; animal_model: C57BL/6 mice; administration_route: IV; dose: 0.5 mg/kg; gene_expression_result: ~1.0 fold vs TT3 in liver; biodistribution_result: Liver, spleen, lung, kidney, heart",1.0,fold_change,0.6,10.1126/sciadv.abc2315,Functionalized lipid-like nanoparticles for in vivo mRNA delivery and base editing,"['Xinfu Zhang', 'Weiyu Zhao', 'Giang N. Nguyen', 'Chengxiang Zhang', 'Chunxi Zeng', 'Jingyue Yan', 'Shi Du', 'Xucheng Hou', 'Wenqing Li', 'Justin Jiang', 'Binbin Deng', 'David W. McComb', 'Robert Dorkin', 'Aalok Shah', 'Luis Barrera', 'Francine Gregoire', 'Manmohan Singh', 'Delai Chen', 'Denise E. Sabatino', 'Yizhou Dong']",Science Advances,2020.0,FTT7,DOPE,cholesterol,DMG-PEG2000
182,Custom lipid,DOPE,cholesterol,DMG-PEG2000,20:0.75:40:30,mRNA,firefly_luciferase,CCCCCCC=CCCOC(=O)CCCCCCCN(CCCCCCC=CCCOC(=O)CCCCCCCC)CCCNC(=O)c1cc(C(=O)NCCN(CCCCCCC=CCCOC(=O)CCCCCCCC)CCCCCCC=CCCOC(=O)CCCCCCCC)cc(C(=O)NCCCN(CCCCCCC=CCCOC(=O)CCCCCCCC)CCCCCCC=CCCOC(=O)CCCCCCCC)c1,CCCCCCCC/C=C\CCCCCCCC(=O)OC[C@H](COP(=O)(O)OCCN)OC(=O)CCCCCCC/C=C\CCCCCCCC,C[C@H](CCCC(C)C)[C@H]1CC[C@@H]2[C@@]1(CC[C@H]3[C@H]2CC=C4[C@@]3(CC[C@@H](C4)O)C)C,CCCCCCCCCCCCCC(=O)OCC(COP(=O)([O-])OCCOCCOCCOCCOCCOCCOCCOCCOCCOCCOCCOCCOCCOCCOCCOCCOCCOCCOCCOCCOCCOCCOCCOCCOCCOCCOCCOCCOCCOCCOCCOCCOCCOCCOCCOCCOCCOCCOCCOCCOCCOCCOCCOCCOCCOCCOCCOCCOCCOCCOCCOCCOCCOCCOCCOCCOCCOCCOCCOCCOCCOCCOCCOCCOCCOCCOCCOCCOCCOCCOCCOCCOCCOCCOCCOCCOCCOCCOCCOCCOCCOCCOCCOCCOCCOCCOCCOCCOCCOCCO)OC(=O)CCCCCCCCCCCCC,95.0,,,0.15,,,,,,,,,,,,synthesis_method: Microfluidic; device_used: NanoAssemblr benchtop; total_flow_rate_ml_min: ; flow_rate_ratio: ; aqueous_phase_composition: citrate acid buffer; organic_phase_composition: ethanol; mixing_time_sec: ; temperature_condition: ; post_processing: ; sterilization: ; storage_buffer: ,"cell_line: Hep3B; animal_model: C57BL/6 mice; administration_route: IV; dose: 0.5 mg/kg; gene_expression_result: ~1.1 fold vs TT3 in liver; biodistribution_result: Liver, spleen, lung, kidney, heart",1.1,fold_change,0.8,10.1126/sciadv.abc2315,Functionalized lipid-like nanoparticles for in vivo mRNA delivery and base editing,"['Xinfu Zhang', 'Weiyu Zhao', 'Giang N. Nguyen', 'Chengxiang Zhang', 'Chunxi Zeng', 'Jingyue Yan', 'Shi Du', 'Xucheng Hou', 'Wenqing Li', 'Justin Jiang', 'Binbin Deng', 'David W. McComb', 'Robert Dorkin', 'Aalok Shah', 'Luis Barrera', 'Francine Gregoire', 'Manmohan Singh', 'Delai Chen', 'Denise E. Sabatino', 'Yizhou Dong']",Science Advances,2020.0,FTT8,DOPE,cholesterol,DMG-PEG2000
183,Custom lipid,DOPE,cholesterol,DMG-PEG2000,20:0.75:40:30,mRNA,firefly_luciferase,CCCCCCCCCCOC(=O)CCCCCCCN(CCCCCCCCCCOC(=O)CCCCCCCC)CCCNC(=O)c1cc(C(=O)NCCN(CCCCCCCCCCOC(=O)CCCCCCCC)CCCCCCCCCCOC(=O)CCCCCCCC)cc(C(=O)NCCCN(CCCCCCCCCCOC(=O)CCCCCCCC)CCCCCCCCCCOC(=O)CCCCCCCC)c1,CCCCCCCC/C=C\CCCCCCCC(=O)OC[C@H](COP(=O)(O)OCCN)OC(=O)CCCCCCC/C=C\CCCCCCCC,C[C@H](CCCC(C)C)[C@H]1CC[C@@H]2[C@@]1(CC[C@H]3[C@H]2CC=C4[C@@]3(CC[C@@H](C4)O)C)C,CCCCCCCCCCCCCC(=O)OCC(COP(=O)([O-])OCCOCCOCCOCCOCCOCCOCCOCCOCCOCCOCCOCCOCCOCCOCCOCCOCCOCCOCCOCCOCCOCCOCCOCCOCCOCCOCCOCCOCCOCCOCCOCCOCCOCCOCCOCCOCCOCCOCCOCCOCCOCCOCCOCCOCCOCCOCCOCCOCCOCCOCCOCCOCCOCCOCCOCCOCCOCCOCCOCCOCCOCCOCCOCCOCCOCCOCCOCCOCCOCCOCCOCCOCCOCCOCCOCCOCCOCCOCCOCCOCCOCCOCCOCCOCCOCCOCCOCCOCCOCCO)OC(=O)CCCCCCCCCCCCC,98.0,,,0.14,,,,,,,,,,,,synthesis_method: Microfluidic; device_used: NanoAssemblr benchtop; total_flow_rate_ml_min: ; flow_rate_ratio: ; aqueous_phase_composition: citrate acid buffer; organic_phase_composition: ethanol; mixing_time_sec: ; temperature_condition: ; post_processing: ; sterilization: ; storage_buffer: ,"cell_line: Hep3B; animal_model: C57BL/6 mice; administration_route: IV; dose: 0.5 mg/kg; gene_expression_result: ~0.2 fold vs TT3 in liver; biodistribution_result: Liver, spleen, lung, kidney, heart",0.2,fold_change,0.2,10.1126/sciadv.abc2315,Functionalized lipid-like nanoparticles for in vivo mRNA delivery and base editing,"['Xinfu Zhang', 'Weiyu Zhao', 'Giang N. Nguyen', 'Chengxiang Zhang', 'Chunxi Zeng', 'Jingyue Yan', 'Shi Du', 'Xucheng Hou', 'Wenqing Li', 'Justin Jiang', 'Binbin Deng', 'David W. McComb', 'Robert Dorkin', 'Aalok Shah', 'Luis Barrera', 'Francine Gregoire', 'Manmohan Singh', 'Delai Chen', 'Denise E. Sabatino', 'Yizhou Dong']",Science Advances,2020.0,FTT9,DOPE,cholesterol,DMG-PEG2000
184,Custom lipid,DOPE,cholesterol,DMG-PEG2000,20:0.75:40:30,mRNA,firefly_luciferase,CCC=CCOC(=O)CCCCCCCCN(CCC=CCOC(=O)CCCCCCCCC)CCCNC(=O)c1cc(C(=O)NCCN(CCC=CCOC(=O)CCCCCCCCC)CCC=CCOC(=O)CCCCCCCCC)cc(C(=O)NCCCN(CCC=CCOC(=O)CCCCCCCCC)CCC=CCOC(=O)CCCCCCCCC)c1,CCCCCCCC/C=C\CCCCCCCC(=O)OC[C@H](COP(=O)(O)OCCN)OC(=O)CCCCCCC/C=C\CCCCCCCC,C[C@H](CCCC(C)C)[C@H]1CC[C@@H]2[C@@]1(CC[C@H]3[C@H]2CC=C4[C@@]3(CC[C@@H](C4)O)C)C,CCCCCCCCCCCCCC(=O)OCC(COP(=O)([O-])OCCOCCOCCOCCOCCOCCOCCOCCOCCOCCOCCOCCOCCOCCOCCOCCOCCOCCOCCOCCOCCOCCOCCOCCOCCOCCOCCOCCOCCOCCOCCOCCOCCOCCOCCOCCOCCOCCOCCOCCOCCOCCOCCOCCOCCOCCOCCOCCOCCOCCOCCOCCOCCOCCOCCOCCOCCOCCOCCOCCOCCOCCOCCOCCOCCOCCOCCOCCOCCOCCOCCOCCOCCOCCOCCOCCOCCOCCOCCOCCOCCOCCOCCOCCOCCOCCOCCOCCOCCOCCO)OC(=O)CCCCCCCCCCCCC,100.0,,,0.15,,,,,,,,,,,,synthesis_method: Microfluidic; device_used: NanoAssemblr benchtop; total_flow_rate_ml_min: ; flow_rate_ratio: ; aqueous_phase_composition: citrate acid buffer; organic_phase_composition: ethanol; mixing_time_sec: ; temperature_condition: ; post_processing: ; sterilization: ; storage_buffer: ,"cell_line: Hep3B; animal_model: C57BL/6 mice; administration_route: IV; dose: 0.5 mg/kg; gene_expression_result: ~0.1 fold vs TT3 in liver; biodistribution_result: Liver, spleen, lung, kidney, heart",0.1,fold_change,0.1,10.1126/sciadv.abc2315,Functionalized lipid-like nanoparticles for in vivo mRNA delivery and base editing,"['Xinfu Zhang', 'Weiyu Zhao', 'Giang N. Nguyen', 'Chengxiang Zhang', 'Chunxi Zeng', 'Jingyue Yan', 'Shi Du', 'Xucheng Hou', 'Wenqing Li', 'Justin Jiang', 'Binbin Deng', 'David W. McComb', 'Robert Dorkin', 'Aalok Shah', 'Luis Barrera', 'Francine Gregoire', 'Manmohan Singh', 'Delai Chen', 'Denise E. Sabatino', 'Yizhou Dong']",Science Advances,2020.0,FTT10,DOPE,cholesterol,DMG-PEG2000
198,OF-Deg-Lin,DOPE,cholesterol,C14-PEG2000,35:16:46.5:2.5,mRNA,firefly_luciferase,CCCCC/C=C\C/C=C\CCCCCCCC(=O)OCCN(CCOC(=O)CCCCCCC/C=C\C/C=C\CCCCC)CCCCC1NC(=O)C(NC1=O)CCCCN(CCOC(=O)CCCCCCC/C=C\C/C=C\CCCCC)CCOC(=O)CCCCCCC/C=C\C/C=C\CCCCC,CCCCCCCC/C=C\CCCCCCCC(=O)OC[C@H](COP(=O)(O)OCCN)OC(=O)CCCCCCC/C=C\CCCCCCCC,C[C@H](CCCC(C)C)[C@H]1CC[C@@H]2[C@@]1(CC[C@H]3[C@H]2CC=C4[C@@]3(CC[C@@H](C4)O)C)C,CCCCCCCCCCCCCCOC(=O)CCOCCOCCOCCOCCOCCOCCOCCOCCOCCOCCOCCOCCOCCOCCOCCOCCOCCOCCOCCOCCOCCOCCOCCOCCOCCOCCOCCOCCOCCOCCOCCOCCOCCOCCOCCOCCOCCOCCOCCOCCOCCOCCOCCOCCOCCOCCOCCOCCOCCOCCOCCOCCOCCOCCOCCOCCOCCOCCOCCOCCOCCOCCOCCOCCOCCOCCOCCOCCOCCOCCOCCOCCOCCOCCOCCOCCOCCOCCOCCOCCOCCOCCOCCOCCOCCOCCOCCOCCOCCO,75.0,10.0,,0.197,,,60.0,,approx,,,,wt/wt,10.0,OTHER_wt_ratio,"synthesis_method: Microfluidic; device_used: microfluidic chip device using syringe pumps; total_flow_rate_ml_min: ; flow_rate_ratio: 3:1 (ethanol:aqueous); aqueous_phase_composition: 10 mM citrate buffer (pH 3); organic_phase_composition: 100% ethanol with lipid mixture; mixing_time_sec: ; temperature_condition: ; post_processing: dialyzed against 1X PBS in a 20,000 MWCO cassette at 4¡ÆC for 2 hours; sterilization: ; storage_buffer: 1X PBS, stored at 4¡ÆC prior to injection","cell_line: HeLa; animal_model: C57BL/6 mice (female, 18-22 g); administration_route: IV (tail vein); dose: 0.75 mg/kg, 1.5 mg/kg, 2.25 mg/kg; gene_expression_result: ?60 pg luciferase per million B cells at highest dose (2.25 mg/kg); biodistribution_result: >85% of total protein production in spleen; toxicity_profile: negligible toxicity at doses up to 4 mg/kg",60.0,numeric,,10.1002/adma.201606944,Synthesis and Biological Evaluation of Ionizable Lipid Materials for the In Vivo Delivery of Messenger RNA to B Lymphocytes,"['Owen S. Fenton', 'Kevin J. Kauffman', 'James C. Kaczmarek', 'Rebecca L. McClellan', 'Siddharth Jhunjhunwala', 'Mark W. Tibbitt', 'Manhao D. Zeng', 'Eric A. Appel', 'Joseph R. Dorkin', 'Faryal F. Mir', 'Jung H. Yang', 'Matthias A. Oberli', 'Michael W. Heartlein', 'Frank DeRosa', 'Robert Langer', 'Daniel G. Anderson']",Advanced Materials,2017.0,OF-Deg-Lin,DOPE,cholesterol,C14-PEG-2000
199,OF-Deg-Lin,DOPE,cholesterol,C14-PEG2000,35:16:46.5:2.5,mRNA,firefly_luciferase,CCCCC/C=C\C/C=C\CCCCCCCC(=O)OCCN(CCOC(=O)CCCCCCC/C=C\C/C=C\CCCCC)CCCCC1NC(=O)C(NC1=O)CCCCN(CCOC(=O)CCCCCCC/C=C\C/C=C\CCCCC)CCOC(=O)CCCCCCC/C=C\C/C=C\CCCCC,CCCCCCCC/C=C\CCCCCCCC(=O)OC[C@H](COP(=O)(O)OCCN)OC(=O)CCCCCCC/C=C\CCCCCCCC,C[C@H](CCCC(C)C)[C@H]1CC[C@@H]2[C@@]1(CC[C@H]3[C@H]2CC=C4[C@@]3(CC[C@@H](C4)O)C)C,CCCCCCCCCCCCCCOC(=O)CCOCCOCCOCCOCCOCCOCCOCCOCCOCCOCCOCCOCCOCCOCCOCCOCCOCCOCCOCCOCCOCCOCCOCCOCCOCCOCCOCCOCCOCCOCCOCCOCCOCCOCCOCCOCCOCCOCCOCCOCCOCCOCCOCCOCCOCCOCCOCCOCCOCCOCCOCCOCCOCCOCCOCCOCCOCCOCCOCCOCCOCCOCCOCCOCCOCCOCCOCCOCCOCCOCCOCCOCCOCCOCCOCCOCCOCCOCCOCCOCCOCCOCCOCCOCCOCCOCCOCCOCCOCCO,75.0,10.0,,0.197,,,60.0,,approx,,,,wt/wt,10.0,OTHER_wt_ratio,"synthesis_method: Microfluidic; device_used: microfluidic chip device using syringe pumps; total_flow_rate_ml_min: ; flow_rate_ratio: 3:1 (ethanol:aqueous); aqueous_phase_composition: 10 mM citrate buffer (pH 3); organic_phase_composition: 100% ethanol with lipid mixture; mixing_time_sec: ; temperature_condition: ; post_processing: dialyzed against 1X PBS in a 20,000 MWCO cassette at 4¡ÆC for 2 hours; sterilization: ; storage_buffer: 1X PBS, stored at 4¡ÆC prior to injection","animal_model: C57BL/6 mice (female, 18-22 g); administration_route: IV (tail vein); dose: 0.75 mg/kg; gene_expression_result: N/A (non-translating mRNA); biodistribution_result: transient transport to liver (>100-fold more fluorescent signal in liver than spleen)",,,,10.1002/adma.201606944,Synthesis and Biological Evaluation of Ionizable Lipid Materials for the In Vivo Delivery of Messenger RNA to B Lymphocytes,"['Owen S. Fenton', 'Kevin J. Kauffman', 'James C. Kaczmarek', 'Rebecca L. McClellan', 'Siddharth Jhunjhunwala', 'Mark W. Tibbitt', 'Manhao D. Zeng', 'Eric A. Appel', 'Joseph R. Dorkin', 'Faryal F. Mir', 'Jung H. Yang', 'Matthias A. Oberli', 'Michael W. Heartlein', 'Frank DeRosa', 'Robert Langer', 'Daniel G. Anderson']",Advanced Materials,2017.0,OF-Deg-Lin,DOPE,cholesterol,C14-PEG-2000
200,OF-02,DOPE,cholesterol,C14-PEG2000,35:16:46.5:2.5,mRNA,firefly_luciferase,CCCCC/C=C\C/C=C\CCCCCCC(O)CN(CC(O)CCCCCC/C=C\C/C=C\CCCCC)CCCCC1NC(=O)C(NC1=O)CCCCN(CC(O)CCCCCC/C=C\C/C=C\CCCCC)CC(O)CCCCCC/C=C\C/C=C\CCCCC,CCCCCCCC/C=C\CCCCCCCC(=O)OC[C@H](COP(=O)(O)OCCN)OC(=O)CCCCCCC/C=C\CCCCCCCC,C[C@H](CCCC(C)C)[C@H]1CC[C@@H]2[C@@]1(CC[C@H]3[C@H]2CC=C4[C@@]3(CC[C@@H](C4)O)C)C,CCCCCCCCCCCCCCOC(=O)CCOCCOCCOCCOCCOCCOCCOCCOCCOCCOCCOCCOCCOCCOCCOCCOCCOCCOCCOCCOCCOCCOCCOCCOCCOCCOCCOCCOCCOCCOCCOCCOCCOCCOCCOCCOCCOCCOCCOCCOCCOCCOCCOCCOCCOCCOCCOCCOCCOCCOCCOCCOCCOCCOCCOCCOCCOCCOCCOCCOCCOCCOCCOCCOCCOCCOCCOCCOCCOCCOCCOCCOCCOCCOCCOCCOCCOCCOCCOCCOCCOCCOCCOCCOCCOCCOCCOCCOCCOCCO,,,,,,,,,,,,,wt/wt,10.0,OTHER_wt_ratio,"synthesis_method: Microfluidic; device_used: microfluidic chip device using syringe pumps; total_flow_rate_ml_min: ; flow_rate_ratio: 3:1 (ethanol:aqueous); aqueous_phase_composition: 10 mM citrate buffer (pH 3); organic_phase_composition: 100% ethanol with lipid mixture; mixing_time_sec: ; temperature_condition: ; post_processing: dialyzed against 1X PBS in a 20,000 MWCO cassette at 4¡ÆC for 2 hours; sterilization: ; storage_buffer: 1X PBS, stored at 4¡ÆC prior to injection","animal_model: C57BL/6 mice (female, 18-22 g); administration_route: IV (tail vein); dose: 0.75 mg/kg; gene_expression_result: predominantly in liver; biodistribution_result: majority of protein expression in liver (non-degradable ionizable lipid control)",,,,10.1002/adma.201606944,Synthesis and Biological Evaluation of Ionizable Lipid Materials for the In Vivo Delivery of Messenger RNA to B Lymphocytes,"['Owen S. Fenton', 'Kevin J. Kauffman', 'James C. Kaczmarek', 'Rebecca L. McClellan', 'Siddharth Jhunjhunwala', 'Mark W. Tibbitt', 'Manhao D. Zeng', 'Eric A. Appel', 'Joseph R. Dorkin', 'Faryal F. Mir', 'Jung H. Yang', 'Matthias A. Oberli', 'Michael W. Heartlein', 'Frank DeRosa', 'Robert Langer', 'Daniel G. Anderson']",Advanced Materials,2017.0,OF-02,DOPE,cholesterol,C14-PEG-2000
201,OF-02,DOPE,cholesterol,C14-PEG2000,35:16:46.5:2.5,mRNA,firefly_luciferase,CCCCC/C=C\C/C=C\CCCCCCC(O)CN(CC(O)CCCCCC/C=C\C/C=C\CCCCC)CCCCC1NC(=O)C(NC1=O)CCCCN(CC(O)CCCCCC/C=C\C/C=C\CCCCC)CC(O)CCCCCC/C=C\C/C=C\CCCCC,CCCCCCCC/C=C\CCCCCCCC(=O)OC[C@H](COP(=O)(O)OCCN)OC(=O)CCCCCCC/C=C\CCCCCCCC,C[C@H](CCCC(C)C)[C@H]1CC[C@@H]2[C@@]1(CC[C@H]3[C@H]2CC=C4[C@@]3(CC[C@@H](C4)O)C)C,CCCCCCCCCCCCCCOC(=O)CCOCCOCCOCCOCCOCCOCCOCCOCCOCCOCCOCCOCCOCCOCCOCCOCCOCCOCCOCCOCCOCCOCCOCCOCCOCCOCCOCCOCCOCCOCCOCCOCCOCCOCCOCCOCCOCCOCCOCCOCCOCCOCCOCCOCCOCCOCCOCCOCCOCCOCCOCCOCCOCCOCCOCCOCCOCCOCCOCCOCCOCCOCCOCCOCCOCCOCCOCCOCCOCCOCCOCCOCCOCCOCCOCCOCCOCCOCCOCCOCCOCCOCCOCCOCCOCCOCCOCCOCCOCCO,,,,,,,,,,,,,wt/wt,10.0,OTHER_wt_ratio,"synthesis_method: Microfluidic; device_used: microfluidic chip device using syringe pumps; total_flow_rate_ml_min: ; flow_rate_ratio: 3:1 (ethanol:aqueous); aqueous_phase_composition: 10 mM citrate buffer (pH 3); organic_phase_composition: 100% ethanol with lipid mixture; mixing_time_sec: ; temperature_condition: ; post_processing: dialyzed against 1X PBS in a 20,000 MWCO cassette at 4¡ÆC for 2 hours; sterilization: ; storage_buffer: 1X PBS, stored at 4¡ÆC prior to injection","animal_model: C57BL/6 mice (female, 18-22 g); administration_route: IV (tail vein); dose: 0.75 mg/kg; gene_expression_result: N/A (non-translating mRNA); biodistribution_result: transported predominantly to liver",,,,10.1002/adma.201606944,Synthesis and Biological Evaluation of Ionizable Lipid Materials for the In Vivo Delivery of Messenger RNA to B Lymphocytes,"['Owen S. Fenton', 'Kevin J. Kauffman', 'James C. Kaczmarek', 'Rebecca L. McClellan', 'Siddharth Jhunjhunwala', 'Mark W. Tibbitt', 'Manhao D. Zeng', 'Eric A. Appel', 'Joseph R. Dorkin', 'Faryal F. Mir', 'Jung H. Yang', 'Matthias A. Oberli', 'Michael W. Heartlein', 'Frank DeRosa', 'Robert Langer', 'Daniel G. Anderson']",Advanced Materials,2017.0,OF-02,DOPE,cholesterol,C14-PEG-2000
202,Custom lipid,DOPE,cholesterol,C14-PEG2000,35:2.5:46.5:16,mRNA,"firefly_luciferase, barcode(dna barcode 1)",NNCC1=CC(=C(O)C(=C1)OC(=O)CC(CC)CCC)OC(=O)CC(CC)CCC,CCCCCCCC/C=C\CCCCCCCC(=O)OC[C@H](COP(=O)(O)OCCN)OC(=O)CCCCCCC/C=C\CCCCCCCC,C[C@H](CCCC(C)C)[C@H]1CC[C@@H]2[C@@]1(CC[C@H]3[C@H]2CC=C4[C@@]3(CC[C@@H](C4)O)C)C,CCCCCCCCCCCCCCOC(=O)CCOCCOCCOCCOCCOCCOCCOCCOCCOCCOCCOCCOCCOCCOCCOCCOCCOCCOCCOCCOCCOCCOCCOCCOCCOCCOCCOCCOCCOCCOCCOCCOCCOCCOCCOCCOCCOCCOCCOCCOCCOCCOCCOCCOCCOCCOCCOCCOCCOCCOCCOCCOCCOCCOCCOCCOCCOCCOCCOCCOCCOCCOCCOCCOCCOCCOCCOCCOCCOCCOCCOCCOCCOCCOCCOCCOCCOCCOCCOCCOCCOCCOCCOCCOCCOCCOCCOCCOCCOCCO,213.2,,,0.4,,,52.8,,,1.6,,,wt/wt,10.0,OTHER_wt_ratio,"synthesis_method: Microfluidic mixing or pipette mixing; device_used: Microfluidic device with staggered herringbone features; total_flow_rate_ml_min: 2.4; flow_rate_ratio: 1:3 (organic:aqueous); aqueous_phase_composition: 10 mM citrate buffer; organic_phase_composition: Ethanol with lipids; mixing_time_sec: ; temperature_condition: Room temperature; post_processing: Dialysis in 1x PBS for 2h, filtration through 0.45 ¥ìm filter; sterilization: 0.45 ¥ìm filtration; storage_buffer: 1x PBS","cell_line: HeLa; animal_model: C57BL/6J female mice; administration_route: intravenous (IV); dose: 1.0 mg/kg total nucleic acid; biodistribution_result: Measured by deep sequencing in heart, liver, spleen, lungs, kidneys; toxicity_profile: Cell viability >85%",,,,https://doi.org/10.1038/s41467-024-45422-9,"High-throughput barcoding of nanoparticles identifies cationic, degradable lipid-like materials for mRNA delivery to the lungs in female preclinical models","['Lulu Xue', 'Alex G. Hamilton', 'Gan Zhao', 'Zebin Xiao', 'Rakan El-Mayta', 'Xuexiang Han', 'Ningqiang Gong', 'Xinhong Xiong', 'Junchao Xu', 'Christian G. Figueroa-Espada', 'Sarah J. Shepherd', 'Alvin J. Mukalel', 'Mohamad-Gabriel Alameh', 'Jiaxi Cui', 'Karin Wang', 'Andrew E. Vaughan', 'Drew Weissman', 'Michael J. Mitchell']",Nature Communications,2024.0,1-A2-6b,DOPE,cholesterol,C14PEG2K
203,Custom lipid,DOPE,cholesterol,C14-PEG2000,35:2.5:46.5:16,mRNA,"firefly_luciferase, barcode(dna barcode 2)",NCCCCNCC1=CC(=C(O)C(=C1)OC(=O)CC(CC)CCC)OC(=O)CC(CC)CCC,CCCCCCCC/C=C\CCCCCCCC(=O)OC[C@H](COP(=O)(O)OCCN)OC(=O)CCCCCCC/C=C\CCCCCCCC,C[C@H](CCCC(C)C)[C@H]1CC[C@@H]2[C@@]1(CC[C@H]3[C@H]2CC=C4[C@@]3(CC[C@@H](C4)O)C)C,CCCCCCCCCCCCCCOC(=O)CCOCCOCCOCCOCCOCCOCCOCCOCCOCCOCCOCCOCCOCCOCCOCCOCCOCCOCCOCCOCCOCCOCCOCCOCCOCCOCCOCCOCCOCCOCCOCCOCCOCCOCCOCCOCCOCCOCCOCCOCCOCCOCCOCCOCCOCCOCCOCCOCCOCCOCCOCCOCCOCCOCCOCCOCCOCCOCCOCCOCCOCCOCCOCCOCCOCCOCCOCCOCCOCCOCCOCCOCCOCCOCCOCCOCCOCCOCCOCCOCCOCCOCCOCCOCCOCCOCCOCCOCCOCCO,221.9,,,0.35,,,69.7,,,4.2,,,wt/wt,10.0,OTHER_wt_ratio,"synthesis_method: Microfluidic mixing or pipette mixing; device_used: Microfluidic device with staggered herringbone features; total_flow_rate_ml_min: 2.4; flow_rate_ratio: 1:3 (organic:aqueous); aqueous_phase_composition: 10 mM citrate buffer; organic_phase_composition: Ethanol with lipids; mixing_time_sec: ; temperature_condition: Room temperature; post_processing: Dialysis in 1x PBS for 2h, filtration through 0.45 ¥ìm filter; sterilization: 0.45 ¥ìm filtration; storage_buffer: 1x PBS","cell_line: HeLa; animal_model: C57BL/6J female mice; administration_route: intravenous (IV); dose: 1.0 mg/kg total nucleic acid; biodistribution_result: Measured by deep sequencing in heart, liver, spleen, lungs, kidneys; toxicity_profile: Cell viability >85%",,,,https://doi.org/10.1038/s41467-024-45422-9,"High-throughput barcoding of nanoparticles identifies cationic, degradable lipid-like materials for mRNA delivery to the lungs in female preclinical models","['Lulu Xue', 'Alex G. Hamilton', 'Gan Zhao', 'Zebin Xiao', 'Rakan El-Mayta', 'Xuexiang Han', 'Ningqiang Gong', 'Xinhong Xiong', 'Junchao Xu', 'Christian G. Figueroa-Espada', 'Sarah J. Shepherd', 'Alvin J. Mukalel', 'Mohamad-Gabriel Alameh', 'Jiaxi Cui', 'Karin Wang', 'Andrew E. Vaughan', 'Drew Weissman', 'Michael J. Mitchell']",Nature Communications,2024.0,2-A2-6b,DOPE,cholesterol,C14PEG2K
204,Custom lipid,DOPE,cholesterol,C14-PEG2000,35:2.5:46.5:16,mRNA,"firefly_luciferase, barcode(dna barcode 3)",NC1CCN(CC1)CC2=CC(=C(O)C(=C2)OC(=O)CC(CC)CCC)OC(=O)CC(CC)CCC,CCCCCCCC/C=C\CCCCCCCC(=O)OC[C@H](COP(=O)(O)OCCN)OC(=O)CCCCCCC/C=C\CCCCCCCC,C[C@H](CCCC(C)C)[C@H]1CC[C@@H]2[C@@]1(CC[C@H]3[C@H]2CC=C4[C@@]3(CC[C@@H](C4)O)C)C,CCCCCCCCCCCCCCOC(=O)CCOCCOCCOCCOCCOCCOCCOCCOCCOCCOCCOCCOCCOCCOCCOCCOCCOCCOCCOCCOCCOCCOCCOCCOCCOCCOCCOCCOCCOCCOCCOCCOCCOCCOCCOCCOCCOCCOCCOCCOCCOCCOCCOCCOCCOCCOCCOCCOCCOCCOCCOCCOCCOCCOCCOCCOCCOCCOCCOCCOCCOCCOCCOCCOCCOCCOCCOCCOCCOCCOCCOCCOCCOCCOCCOCCOCCOCCOCCOCCOCCOCCOCCOCCOCCOCCOCCOCCOCCOCCO,185.3,,,0.29,,,57.4,,,6.2,,,wt/wt,10.0,OTHER_wt_ratio,"synthesis_method: Microfluidic mixing or pipette mixing; device_used: Microfluidic device with staggered herringbone features; total_flow_rate_ml_min: 2.4; flow_rate_ratio: 1:3 (organic:aqueous); aqueous_phase_composition: 10 mM citrate buffer; organic_phase_composition: Ethanol with lipids; mixing_time_sec: ; temperature_condition: Room temperature; post_processing: Dialysis in 1x PBS for 2h, filtration through 0.45 ¥ìm filter; sterilization: 0.45 ¥ìm filtration; storage_buffer: 1x PBS","cell_line: HeLa; animal_model: C57BL/6J female mice; administration_route: intravenous (IV); dose: 1.0 mg/kg total nucleic acid (barcoding), 0.1 mg/kg FLuc mRNA (validation); gene_expression_result: Top lung-targeting candidate; biodistribution_result: Lung-specific enrichment; toxicity_profile: Cell viability >85%",,,,https://doi.org/10.1038/s41467-024-45422-9,"High-throughput barcoding of nanoparticles identifies cationic, degradable lipid-like materials for mRNA delivery to the lungs in female preclinical models","['Lulu Xue', 'Alex G. Hamilton', 'Gan Zhao', 'Zebin Xiao', 'Rakan El-Mayta', 'Xuexiang Han', 'Ningqiang Gong', 'Xinhong Xiong', 'Junchao Xu', 'Christian G. Figueroa-Espada', 'Sarah J. Shepherd', 'Alvin J. Mukalel', 'Mohamad-Gabriel Alameh', 'Jiaxi Cui', 'Karin Wang', 'Andrew E. Vaughan', 'Drew Weissman', 'Michael J. Mitchell']",Nature Communications,2024.0,3-A2-6b,DOPE,cholesterol,C14PEG2K
205,Custom lipid,DOPE,cholesterol,C14-PEG2000,35:2.5:46.5:16,mRNA,"firefly_luciferase, barcode(dna barcode 4)",NCCN1CCN(CC1)CC2=CC(=C(O)C(=C2)OC(=O)CC(CC)CCC)OC(=O)CC(CC)CCC,CCCCCCCC/C=C\CCCCCCCC(=O)OC[C@H](COP(=O)(O)OCCN)OC(=O)CCCCCCC/C=C\CCCCCCCC,C[C@H](CCCC(C)C)[C@H]1CC[C@@H]2[C@@]1(CC[C@H]3[C@H]2CC=C4[C@@]3(CC[C@@H](C4)O)C)C,CCCCCCCCCCCCCCOC(=O)CCOCCOCCOCCOCCOCCOCCOCCOCCOCCOCCOCCOCCOCCOCCOCCOCCOCCOCCOCCOCCOCCOCCOCCOCCOCCOCCOCCOCCOCCOCCOCCOCCOCCOCCOCCOCCOCCOCCOCCOCCOCCOCCOCCOCCOCCOCCOCCOCCOCCOCCOCCOCCOCCOCCOCCOCCOCCOCCOCCOCCOCCOCCOCCOCCOCCOCCOCCOCCOCCOCCOCCOCCOCCOCCOCCOCCOCCOCCOCCOCCOCCOCCOCCOCCOCCOCCOCCOCCOCCO,205.6,,,0.29,,,63.0,,,7.1,,,wt/wt,10.0,OTHER_wt_ratio,"synthesis_method: Microfluidic mixing or pipette mixing; device_used: Microfluidic device with staggered herringbone features; total_flow_rate_ml_min: 2.4; flow_rate_ratio: 1:3 (organic:aqueous); aqueous_phase_composition: 10 mM citrate buffer; organic_phase_composition: Ethanol with lipids; mixing_time_sec: ; temperature_condition: Room temperature; post_processing: Dialysis in 1x PBS for 2h, filtration through 0.45 ¥ìm filter; sterilization: 0.45 ¥ìm filtration; storage_buffer: 1x PBS","cell_line: HeLa; animal_model: C57BL/6J female mice; administration_route: intravenous (IV); dose: 1.0 mg/kg total nucleic acid (barcoding), 0.1 mg/kg FLuc mRNA (validation); gene_expression_result: Top lung-targeting candidate; biodistribution_result: Lung-specific enrichment; toxicity_profile: Cell viability >85%",,,,https://doi.org/10.1038/s41467-024-45422-9,"High-throughput barcoding of nanoparticles identifies cationic, degradable lipid-like materials for mRNA delivery to the lungs in female preclinical models","['Lulu Xue', 'Alex G. Hamilton', 'Gan Zhao', 'Zebin Xiao', 'Rakan El-Mayta', 'Xuexiang Han', 'Ningqiang Gong', 'Xinhong Xiong', 'Junchao Xu', 'Christian G. Figueroa-Espada', 'Sarah J. Shepherd', 'Alvin J. Mukalel', 'Mohamad-Gabriel Alameh', 'Jiaxi Cui', 'Karin Wang', 'Andrew E. Vaughan', 'Drew Weissman', 'Michael J. Mitchell']",Nature Communications,2024.0,4-A2-6b,DOPE,cholesterol,C14PEG2K
206,Custom lipid,DOPE,cholesterol,C14-PEG2000,35:2.5:46.5:16,mRNA,"firefly_luciferase, barcode(dna barcode 5)",NCCCN(CC1=CC(=C(O)C(=C1)OC(=O)CC(CC)CCC)OC(=O)CC(CC)CCC)CCN,CCCCCCCC/C=C\CCCCCCCC(=O)OC[C@H](COP(=O)(O)OCCN)OC(=O)CCCCCCC/C=C\CCCCCCCC,C[C@H](CCCC(C)C)[C@H]1CC[C@@H]2[C@@]1(CC[C@H]3[C@H]2CC=C4[C@@]3(CC[C@@H](C4)O)C)C,CCCCCCCCCCCCCCOC(=O)CCOCCOCCOCCOCCOCCOCCOCCOCCOCCOCCOCCOCCOCCOCCOCCOCCOCCOCCOCCOCCOCCOCCOCCOCCOCCOCCOCCOCCOCCOCCOCCOCCOCCOCCOCCOCCOCCOCCOCCOCCOCCOCCOCCOCCOCCOCCOCCOCCOCCOCCOCCOCCOCCOCCOCCOCCOCCOCCOCCOCCOCCOCCOCCOCCOCCOCCOCCOCCOCCOCCOCCOCCOCCOCCOCCOCCOCCOCCOCCOCCOCCOCCOCCOCCOCCOCCOCCOCCOCCO,219.7,,,0.34,,,51.5,,,-5.4,,,wt/wt,10.0,OTHER_wt_ratio,"synthesis_method: Microfluidic mixing or pipette mixing; device_used: Microfluidic device with staggered herringbone features; total_flow_rate_ml_min: 2.4; flow_rate_ratio: 1:3 (organic:aqueous); aqueous_phase_composition: 10 mM citrate buffer; organic_phase_composition: Ethanol with lipids; mixing_time_sec: ; temperature_condition: Room temperature; post_processing: Dialysis in 1x PBS for 2h, filtration through 0.45 ¥ìm filter; sterilization: 0.45 ¥ìm filtration; storage_buffer: 1x PBS","cell_line: HeLa; animal_model: C57BL/6J female mice; administration_route: intravenous (IV); dose: 1.0 mg/kg total nucleic acid; biodistribution_result: Measured by deep sequencing in heart, liver, spleen, lungs, kidneys; toxicity_profile: Cell viability >85%",,,,https://doi.org/10.1038/s41467-024-45422-9,"High-throughput barcoding of nanoparticles identifies cationic, degradable lipid-like materials for mRNA delivery to the lungs in female preclinical models","['Lulu Xue', 'Alex G. Hamilton', 'Gan Zhao', 'Zebin Xiao', 'Rakan El-Mayta', 'Xuexiang Han', 'Ningqiang Gong', 'Xinhong Xiong', 'Junchao Xu', 'Christian G. Figueroa-Espada', 'Sarah J. Shepherd', 'Alvin J. Mukalel', 'Mohamad-Gabriel Alameh', 'Jiaxi Cui', 'Karin Wang', 'Andrew E. Vaughan', 'Drew Weissman', 'Michael J. Mitchell']",Nature Communications,2024.0,11-A2-6b,DOPE,cholesterol,C14PEG2K
207,Custom lipid,DOPE,cholesterol,C14-PEG2000,35:2.5:46.5:16,mRNA,"firefly_luciferase, barcode(dna barcode 6)",NCCN(CC1=CC(=C(O)C(=C1)OC(=O)CC(CC)CCC)OC(=O)CC(CC)CCC)CCCN,CCCCCCCC/C=C\CCCCCCCC(=O)OC[C@H](COP(=O)(O)OCCN)OC(=O)CCCCCCC/C=C\CCCCCCCC,C[C@H](CCCC(C)C)[C@H]1CC[C@@H]2[C@@]1(CC[C@H]3[C@H]2CC=C4[C@@]3(CC[C@@H](C4)O)C)C,CCCCCCCCCCCCCCOC(=O)CCOCCOCCOCCOCCOCCOCCOCCOCCOCCOCCOCCOCCOCCOCCOCCOCCOCCOCCOCCOCCOCCOCCOCCOCCOCCOCCOCCOCCOCCOCCOCCOCCOCCOCCOCCOCCOCCOCCOCCOCCOCCOCCOCCOCCOCCOCCOCCOCCOCCOCCOCCOCCOCCOCCOCCOCCOCCOCCOCCOCCOCCOCCOCCOCCOCCOCCOCCOCCOCCOCCOCCOCCOCCOCCOCCOCCOCCOCCOCCOCCOCCOCCOCCOCCOCCOCCOCCOCCOCCO,214.6,,,0.31,,,76.9,,,6.6,,,wt/wt,10.0,OTHER_wt_ratio,"synthesis_method: Microfluidic mixing or pipette mixing; device_used: Microfluidic device with staggered herringbone features; total_flow_rate_ml_min: 2.4; flow_rate_ratio: 1:3 (organic:aqueous); aqueous_phase_composition: 10 mM citrate buffer; organic_phase_composition: Ethanol with lipids; mixing_time_sec: ; temperature_condition: Room temperature; post_processing: Dialysis in 1x PBS for 2h, filtration through 0.45 ¥ìm filter; sterilization: 0.45 ¥ìm filtration; storage_buffer: 1x PBS","cell_line: HeLa; animal_model: C57BL/6J female mice; administration_route: intravenous (IV); dose: 1.0 mg/kg total nucleic acid; biodistribution_result: Measured by deep sequencing in heart, liver, spleen, lungs, kidneys; toxicity_profile: Cell viability >85%",,,,https://doi.org/10.1038/s41467-024-45422-9,"High-throughput barcoding of nanoparticles identifies cationic, degradable lipid-like materials for mRNA delivery to the lungs in female preclinical models","['Lulu Xue', 'Alex G. Hamilton', 'Gan Zhao', 'Zebin Xiao', 'Rakan El-Mayta', 'Xuexiang Han', 'Ningqiang Gong', 'Xinhong Xiong', 'Junchao Xu', 'Christian G. Figueroa-Espada', 'Sarah J. Shepherd', 'Alvin J. Mukalel', 'Mohamad-Gabriel Alameh', 'Jiaxi Cui', 'Karin Wang', 'Andrew E. Vaughan', 'Drew Weissman', 'Michael J. Mitchell']",Nature Communications,2024.0,12-A2-6b,DOPE,cholesterol,C14PEG2K
208,Custom lipid,DOPE,cholesterol,C14-PEG2000,35:2.5:46.5:16,mRNA,"firefly_luciferase, barcode(dna barcode 7)",NNCC1=CC(=C(O)C(=C1)OC(=O)CC(CC)CCCC)OC(=O)CC(CC)CCCC,CCCCCCCC/C=C\CCCCCCCC(=O)OC[C@H](COP(=O)(O)OCCN)OC(=O)CCCCCCC/C=C\CCCCCCCC,C[C@H](CCCC(C)C)[C@H]1CC[C@@H]2[C@@]1(CC[C@H]3[C@H]2CC=C4[C@@]3(CC[C@@H](C4)O)C)C,CCCCCCCCCCCCCCOC(=O)CCOCCOCCOCCOCCOCCOCCOCCOCCOCCOCCOCCOCCOCCOCCOCCOCCOCCOCCOCCOCCOCCOCCOCCOCCOCCOCCOCCOCCOCCOCCOCCOCCOCCOCCOCCOCCOCCOCCOCCOCCOCCOCCOCCOCCOCCOCCOCCOCCOCCOCCOCCOCCOCCOCCOCCOCCOCCOCCOCCOCCOCCOCCOCCOCCOCCOCCOCCOCCOCCOCCOCCOCCOCCOCCOCCOCCOCCOCCOCCOCCOCCOCCOCCOCCOCCOCCOCCOCCOCCO,182.5,,,0.25,,,73.4,,,-6.2,,,wt/wt,10.0,OTHER_wt_ratio,"synthesis_method: Microfluidic mixing or pipette mixing; device_used: Microfluidic device with staggered herringbone features; total_flow_rate_ml_min: 2.4; flow_rate_ratio: 1:3 (organic:aqueous); aqueous_phase_composition: 10 mM citrate buffer; organic_phase_composition: Ethanol with lipids; mixing_time_sec: ; temperature_condition: Room temperature; post_processing: Dialysis in 1x PBS for 2h, filtration through 0.45 ¥ìm filter; sterilization: 0.45 ¥ìm filtration; storage_buffer: 1x PBS","cell_line: HeLa; animal_model: C57BL/6J female mice; administration_route: intravenous (IV); dose: 1.0 mg/kg total nucleic acid; biodistribution_result: Measured by deep sequencing in heart, liver, spleen, lungs, kidneys; toxicity_profile: Cell viability >85%",,,,https://doi.org/10.1038/s41467-024-45422-9,"High-throughput barcoding of nanoparticles identifies cationic, degradable lipid-like materials for mRNA delivery to the lungs in female preclinical models","['Lulu Xue', 'Alex G. Hamilton', 'Gan Zhao', 'Zebin Xiao', 'Rakan El-Mayta', 'Xuexiang Han', 'Ningqiang Gong', 'Xinhong Xiong', 'Junchao Xu', 'Christian G. Figueroa-Espada', 'Sarah J. Shepherd', 'Alvin J. Mukalel', 'Mohamad-Gabriel Alameh', 'Jiaxi Cui', 'Karin Wang', 'Andrew E. Vaughan', 'Drew Weissman', 'Michael J. Mitchell']",Nature Communications,2024.0,1-A2-7b,DOPE,cholesterol,C14PEG2K
209,Custom lipid,DOPE,cholesterol,C14-PEG2000,35:2.5:46.5:16,mRNA,"firefly_luciferase, barcode(dna barcode 8)",NCCCCNCC1=CC(=C(O)C(=C1)OC(=O)CC(CC)CCCC)OC(=O)CC(CC)CCCC,CCCCCCCC/C=C\CCCCCCCC(=O)OC[C@H](COP(=O)(O)OCCN)OC(=O)CCCCCCC/C=C\CCCCCCCC,C[C@H](CCCC(C)C)[C@H]1CC[C@@H]2[C@@]1(CC[C@H]3[C@H]2CC=C4[C@@]3(CC[C@@H](C4)O)C)C,CCCCCCCCCCCCCCOC(=O)CCOCCOCCOCCOCCOCCOCCOCCOCCOCCOCCOCCOCCOCCOCCOCCOCCOCCOCCOCCOCCOCCOCCOCCOCCOCCOCCOCCOCCOCCOCCOCCOCCOCCOCCOCCOCCOCCOCCOCCOCCOCCOCCOCCOCCOCCOCCOCCOCCOCCOCCOCCOCCOCCOCCOCCOCCOCCOCCOCCOCCOCCOCCOCCOCCOCCOCCOCCOCCOCCOCCOCCOCCOCCOCCOCCOCCOCCOCCOCCOCCOCCOCCOCCOCCOCCOCCOCCOCCOCCO,217.0,,,0.41,,,77.6,,,0.1,,,wt/wt,10.0,OTHER_wt_ratio,"synthesis_method: Microfluidic mixing or pipette mixing; device_used: Microfluidic device with staggered herringbone features; total_flow_rate_ml_min: 2.4; flow_rate_ratio: 1:3 (organic:aqueous); aqueous_phase_composition: 10 mM citrate buffer; organic_phase_composition: Ethanol with lipids; mixing_time_sec: ; temperature_condition: Room temperature; post_processing: Dialysis in 1x PBS for 2h, filtration through 0.45 ¥ìm filter; sterilization: 0.45 ¥ìm filtration; storage_buffer: 1x PBS","cell_line: HeLa; animal_model: C57BL/6J female mice; administration_route: intravenous (IV); dose: 1.0 mg/kg total nucleic acid; biodistribution_result: Measured by deep sequencing in heart, liver, spleen, lungs, kidneys; toxicity_profile: Cell viability >85%",,,,https://doi.org/10.1038/s41467-024-45422-9,"High-throughput barcoding of nanoparticles identifies cationic, degradable lipid-like materials for mRNA delivery to the lungs in female preclinical models","['Lulu Xue', 'Alex G. Hamilton', 'Gan Zhao', 'Zebin Xiao', 'Rakan El-Mayta', 'Xuexiang Han', 'Ningqiang Gong', 'Xinhong Xiong', 'Junchao Xu', 'Christian G. Figueroa-Espada', 'Sarah J. Shepherd', 'Alvin J. Mukalel', 'Mohamad-Gabriel Alameh', 'Jiaxi Cui', 'Karin Wang', 'Andrew E. Vaughan', 'Drew Weissman', 'Michael J. Mitchell']",Nature Communications,2024.0,2-A2-7b,DOPE,cholesterol,C14PEG2K
210,Custom lipid,DOPE,cholesterol,C14-PEG2000,35:2.5:46.5:16,mRNA,"firefly_luciferase, cre_recombinase, cas9, vegfr2, barcode(dna barcode 9)",NC1CCN(CC1)CC2=CC(=C(O)C(=C2)OC(=O)CC(CC)CCCC)OC(=O)CC(CC)CCCC,CCCCCCCC/C=C\CCCCCCCC(=O)OC[C@H](COP(=O)(O)OCCN)OC(=O)CCCCCCC/C=C\CCCCCCCC,C[C@H](CCCC(C)C)[C@H]1CC[C@@H]2[C@@]1(CC[C@H]3[C@H]2CC=C4[C@@]3(CC[C@@H](C4)O)C)C,CCCCCCCCCCCCCCOC(=O)CCOCCOCCOCCOCCOCCOCCOCCOCCOCCOCCOCCOCCOCCOCCOCCOCCOCCOCCOCCOCCOCCOCCOCCOCCOCCOCCOCCOCCOCCOCCOCCOCCOCCOCCOCCOCCOCCOCCOCCOCCOCCOCCOCCOCCOCCOCCOCCOCCOCCOCCOCCOCCOCCOCCOCCOCCOCCOCCOCCOCCOCCOCCOCCOCCOCCOCCOCCOCCOCCOCCOCCOCCOCCOCCOCCOCCOCCOCCOCCOCCOCCOCCOCCOCCOCCOCCOCCOCCOCCO,150.1,,,0.21,,,71.6,,,4.5,,,wt/wt,10.0,OTHER_wt_ratio,"synthesis_method: Microfluidic mixing or pipette mixing; device_used: Microfluidic device with staggered herringbone features; total_flow_rate_ml_min: 2.4; flow_rate_ratio: 1:3 (organic:aqueous); aqueous_phase_composition: 10 mM citrate buffer; organic_phase_composition: Ethanol with lipids; mixing_time_sec: ; temperature_condition: Room temperature; post_processing: Dialysis in 1x PBS for 2h, filtration through 0.45 ¥ìm filter; sterilization: 0.45 ¥ìm filtration; storage_buffer: 1x PBS","cell_line: HeLa; animal_model: C57BL/6J female mice, Ai14 mice, LLC-GFP lung tumor model; administration_route: intravenous (IV); dose: 1.0 mg/kg (barcoding), 0.1 mg/kg FLuc mRNA (validation), 0.3 mg/kg Cre mRNA, 4.0 mg/kg Cas9 mRNA/VEGFR2 sgRNA; gene_expression_result: Top performing LNP for pulmonary delivery - ~90% of total luminescence in lungs, ~60% tdTomato+ endothelial cells; biodistribution_result: Preferential lung accumulation with depletion from liver and spleen; toxicity_profile: Cell viability >85%, minimal in vivo toxicity in tissue histology",90.0,percent,,https://doi.org/10.1038/s41467-024-45422-9,"High-throughput barcoding of nanoparticles identifies cationic, degradable lipid-like materials for mRNA delivery to the lungs in female preclinical models","['Lulu Xue', 'Alex G. Hamilton', 'Gan Zhao', 'Zebin Xiao', 'Rakan El-Mayta', 'Xuexiang Han', 'Ningqiang Gong', 'Xinhong Xiong', 'Junchao Xu', 'Christian G. Figueroa-Espada', 'Sarah J. Shepherd', 'Alvin J. Mukalel', 'Mohamad-Gabriel Alameh', 'Jiaxi Cui', 'Karin Wang', 'Andrew E. Vaughan', 'Drew Weissman', 'Michael J. Mitchell']",Nature Communications,2024.0,3-A2-7b,DOPE,cholesterol,C14PEG2K
211,Custom lipid,DOPE,cholesterol,C14-PEG2000,35:2.5:46.5:16,mRNA,"firefly_luciferase, barcode(dna barcode 10)",NCCN1CCN(CC1)CC2=CC(=C(O)C(=C2)OC(=O)CC(CC)CCCC)OC(=O)CC(CC)CCCC,CCCCCCCC/C=C\CCCCCCCC(=O)OC[C@H](COP(=O)(O)OCCN)OC(=O)CCCCCCC/C=C\CCCCCCCC,C[C@H](CCCC(C)C)[C@H]1CC[C@@H]2[C@@]1(CC[C@H]3[C@H]2CC=C4[C@@]3(CC[C@@H](C4)O)C)C,CCCCCCCCCCCCCCOC(=O)CCOCCOCCOCCOCCOCCOCCOCCOCCOCCOCCOCCOCCOCCOCCOCCOCCOCCOCCOCCOCCOCCOCCOCCOCCOCCOCCOCCOCCOCCOCCOCCOCCOCCOCCOCCOCCOCCOCCOCCOCCOCCOCCOCCOCCOCCOCCOCCOCCOCCOCCOCCOCCOCCOCCOCCOCCOCCOCCOCCOCCOCCOCCOCCOCCOCCOCCOCCOCCOCCOCCOCCOCCOCCOCCOCCOCCOCCOCCOCCOCCOCCOCCOCCOCCOCCOCCOCCOCCOCCO,214.9,,,0.4,,,78.3,,,1.1,,,wt/wt,10.0,OTHER_wt_ratio,"synthesis_method: Microfluidic mixing or pipette mixing; device_used: Microfluidic device with staggered herringbone features; total_flow_rate_ml_min: 2.4; flow_rate_ratio: 1:3 (organic:aqueous); aqueous_phase_composition: 10 mM citrate buffer; organic_phase_composition: Ethanol with lipids; mixing_time_sec: ; temperature_condition: Room temperature; post_processing: Dialysis in 1x PBS for 2h, filtration through 0.45 ¥ìm filter; sterilization: 0.45 ¥ìm filtration; storage_buffer: 1x PBS","cell_line: HeLa; animal_model: C57BL/6J female mice; administration_route: intravenous (IV); dose: 1.0 mg/kg total nucleic acid (barcoding), 0.1 mg/kg FLuc mRNA (validation); gene_expression_result: Top lung-targeting candidate; biodistribution_result: Lung-specific enrichment; toxicity_profile: Cell viability >85%",,,,https://doi.org/10.1038/s41467-024-45422-9,"High-throughput barcoding of nanoparticles identifies cationic, degradable lipid-like materials for mRNA delivery to the lungs in female preclinical models","['Lulu Xue', 'Alex G. Hamilton', 'Gan Zhao', 'Zebin Xiao', 'Rakan El-Mayta', 'Xuexiang Han', 'Ningqiang Gong', 'Xinhong Xiong', 'Junchao Xu', 'Christian G. Figueroa-Espada', 'Sarah J. Shepherd', 'Alvin J. Mukalel', 'Mohamad-Gabriel Alameh', 'Jiaxi Cui', 'Karin Wang', 'Andrew E. Vaughan', 'Drew Weissman', 'Michael J. Mitchell']",Nature Communications,2024.0,4-A2-7b,DOPE,cholesterol,C14PEG2K
212,Custom lipid,DOPE,cholesterol,C14-PEG2000,35:2.5:46.5:16,mRNA,"firefly_luciferase, barcode(dna barcode 11)",NCCCN(CC1=CC(=C(O)C(=C1)OC(=O)CC(CC)CCCC)OC(=O)CC(CC)CCCC)CCN,CCCCCCCC/C=C\CCCCCCCC(=O)OC[C@H](COP(=O)(O)OCCN)OC(=O)CCCCCCC/C=C\CCCCCCCC,C[C@H](CCCC(C)C)[C@H]1CC[C@@H]2[C@@]1(CC[C@H]3[C@H]2CC=C4[C@@]3(CC[C@@H](C4)O)C)C,CCCCCCCCCCCCCCOC(=O)CCOCCOCCOCCOCCOCCOCCOCCOCCOCCOCCOCCOCCOCCOCCOCCOCCOCCOCCOCCOCCOCCOCCOCCOCCOCCOCCOCCOCCOCCOCCOCCOCCOCCOCCOCCOCCOCCOCCOCCOCCOCCOCCOCCOCCOCCOCCOCCOCCOCCOCCOCCOCCOCCOCCOCCOCCOCCOCCOCCOCCOCCOCCOCCOCCOCCOCCOCCOCCOCCOCCOCCOCCOCCOCCOCCOCCOCCOCCOCCOCCOCCOCCOCCOCCOCCOCCOCCOCCOCCO,145.8,,,0.15,,,73.0,,,-1.6,,,wt/wt,10.0,OTHER_wt_ratio,"synthesis_method: Microfluidic mixing or pipette mixing; device_used: Microfluidic device with staggered herringbone features; total_flow_rate_ml_min: 2.4; flow_rate_ratio: 1:3 (organic:aqueous); aqueous_phase_composition: 10 mM citrate buffer; organic_phase_composition: Ethanol with lipids; mixing_time_sec: ; temperature_condition: Room temperature; post_processing: Dialysis in 1x PBS for 2h, filtration through 0.45 ¥ìm filter; sterilization: 0.45 ¥ìm filtration; storage_buffer: 1x PBS","cell_line: HeLa; animal_model: C57BL/6J female mice; administration_route: intravenous (IV); dose: 1.0 mg/kg total nucleic acid; biodistribution_result: Measured by deep sequencing in heart, liver, spleen, lungs, kidneys; toxicity_profile: Cell viability >85%",,,,https://doi.org/10.1038/s41467-024-45422-9,"High-throughput barcoding of nanoparticles identifies cationic, degradable lipid-like materials for mRNA delivery to the lungs in female preclinical models","['Lulu Xue', 'Alex G. Hamilton', 'Gan Zhao', 'Zebin Xiao', 'Rakan El-Mayta', 'Xuexiang Han', 'Ningqiang Gong', 'Xinhong Xiong', 'Junchao Xu', 'Christian G. Figueroa-Espada', 'Sarah J. Shepherd', 'Alvin J. Mukalel', 'Mohamad-Gabriel Alameh', 'Jiaxi Cui', 'Karin Wang', 'Andrew E. Vaughan', 'Drew Weissman', 'Michael J. Mitchell']",Nature Communications,2024.0,11-A2-7b,DOPE,cholesterol,C14PEG2K
