Repository: maanasrrao1111/lnp-multi-objective-formulation

# Beyond Potency: Multi-Objective Analysis of Reporter-mRNA Lipid Nanoparticle Formulations

**Accepted at Next Generation Cancer Therapeutics 2026 (MD Anderson Cancer Center, October 6–8)**

## Summary

LNP formulation screens rank candidates by transfection potency, but potent formulations frequently fail on particle size, dispersity, or RNA encapsulation. This project systematically quantifies that gap using 464 reporter-mRNA formulations from 62 published studies.

## Data

- **Primary:** [LNP Atlas](https://doi.org/10.5281/zenodo.17243732) — 1,092 formulations (Nature Scientific Data, 2025)
- **External validation:** 45 formulations manually curated from 4 independent papers

File: data/atlas_cleaned.csv (part 7 of 21)
lnp_id,ionizable_lipid,helper_lipid,sterol_lipid,peg_lipid,lipid_molar_ratio,target_type,nucleic_acid_sequence,ionizable_lipid_smiles,helper_lipid_smiles,sterol_lipid_smiles,peg_lipid_smiles,size_mean,size_sd,size_flag,pdi_mean,pdi_sd,pdi_flag,ee_mean,ee_sd,ee_flag,zeta_mean,zeta_sd,zeta_flag,ratio_type,ratio_value,ratio_cargo,synthesis_info,bioactivity_profile,transfection_raw,transfection_unit,transfection_pctile,paper_doi,paper_title,paper_authors,paper_journal,paper_year,ionizable_lipid_original,helper_lipid_original,sterol_lipid_original,peg_lipid_original
251,Custom lipid,DOPE,cholesterol,C14-PEG2000,35:2.5:46.5:16,mRNA,"firefly_luciferase, barcode(dna barcode 49)",NNCC1=CC(=C(OC(=O)CC(CC)CCCC)C(=C1)OC(=O)CC(CC)CCCC)OC(=O)CC(CC)CCCC,CCCCCCCC/C=C\CCCCCCCC(=O)OC[C@H](COP(=O)(O)OCCN)OC(=O)CCCCCCC/C=C\CCCCCCCC,C[C@H](CCCC(C)C)[C@H]1CC[C@@H]2[C@@]1(CC[C@H]3[C@H]2CC=C4[C@@]3(CC[C@@H](C4)O)C)C,CCCCCCCCCCCCCCOC(=O)CCOCCOCCOCCOCCOCCOCCOCCOCCOCCOCCOCCOCCOCCOCCOCCOCCOCCOCCOCCOCCOCCOCCOCCOCCOCCOCCOCCOCCOCCOCCOCCOCCOCCOCCOCCOCCOCCOCCOCCOCCOCCOCCOCCOCCOCCOCCOCCOCCOCCOCCOCCOCCOCCOCCOCCOCCOCCOCCOCCOCCOCCOCCOCCOCCOCCOCCOCCOCCOCCOCCOCCOCCOCCOCCOCCOCCOCCOCCOCCOCCOCCOCCOCCOCCOCCOCCOCCOCCOCCO,175.2,3.0,,0.26,0.1,,78.5,4.1,,1.4,2.5,,wt/wt,10.0,OTHER_wt_ratio,"synthesis_method: Microfluidic mixing or pipette mixing; device_used: Microfluidic device with staggered herringbone features; total_flow_rate_ml_min: 2.4; flow_rate_ratio: 1:3 (organic:aqueous); aqueous_phase_composition: 10 mM citrate buffer; organic_phase_composition: Ethanol with lipids; mixing_time_sec: ; temperature_condition: Room temperature; post_processing: Dialysis in 1x PBS for 2h, filtration through 0.45 ¥ìm filter; sterilization: 0.45 ¥ìm filtration; storage_buffer: 1x PBS","cell_line: HeLa; animal_model: C57BL/6J female mice; administration_route: intravenous (IV); dose: 1.0 mg/kg total nucleic acid; biodistribution_result: Measured by deep sequencing in heart, liver, spleen, lungs, kidneys; toxicity_profile: Cell viability >85%",,,,https://doi.org/10.1038/s41467-024-45422-9,"High-throughput barcoding of nanoparticles identifies cationic, degradable lipid-like materials for mRNA delivery to the lungs in female preclinical models","['Lulu Xue', 'Alex G. Hamilton', 'Gan Zhao', 'Zebin Xiao', 'Rakan El-Mayta', 'Xuexiang Han', 'Ningqiang Gong', 'Xinhong Xiong', 'Junchao Xu', 'Christian G. Figueroa-Espada', 'Sarah J. Shepherd', 'Alvin J. Mukalel', 'Mohamad-Gabriel Alameh', 'Jiaxi Cui', 'Karin Wang', 'Andrew E. Vaughan', 'Drew Weissman', 'Michael J. Mitchell']",Nature Communications,2024.0,1-A3-7b2,DOPE,cholesterol,C14PEG2K
252,Custom lipid,DOPE,cholesterol,C14-PEG2000,35:2.5:46.5:16,mRNA,"firefly_luciferase, barcode(dna barcode 50)",NCCCCNCC1=CC(=C(OC(=O)CC(CC)CCCC)C(=C1)OC(=O)CC(CC)CCCC)OC(=O)CC(CC)CCCC,CCCCCCCC/C=C\CCCCCCCC(=O)OC[C@H](COP(=O)(O)OCCN)OC(=O)CCCCCCC/C=C\CCCCCCCC,C[C@H](CCCC(C)C)[C@H]1CC[C@@H]2[C@@]1(CC[C@H]3[C@H]2CC=C4[C@@]3(CC[C@@H](C4)O)C)C,CCCCCCCCCCCCCCOC(=O)CCOCCOCCOCCOCCOCCOCCOCCOCCOCCOCCOCCOCCOCCOCCOCCOCCOCCOCCOCCOCCOCCOCCOCCOCCOCCOCCOCCOCCOCCOCCOCCOCCOCCOCCOCCOCCOCCOCCOCCOCCOCCOCCOCCOCCOCCOCCOCCOCCOCCOCCOCCOCCOCCOCCOCCOCCOCCOCCOCCOCCOCCOCCOCCOCCOCCOCCOCCOCCOCCOCCOCCOCCOCCOCCOCCOCCOCCOCCOCCOCCOCCOCCOCCOCCOCCOCCOCCOCCOCCO,163.1,6.5,,0.19,0.05,,78.8,2.7,,-7.2,2.9,,wt/wt,10.0,OTHER_wt_ratio,"synthesis_method: Microfluidic mixing or pipette mixing; device_used: Microfluidic device with staggered herringbone features; total_flow_rate_ml_min: 2.4; flow_rate_ratio: 1:3 (organic:aqueous); aqueous_phase_composition: 10 mM citrate buffer; organic_phase_composition: Ethanol with lipids; mixing_time_sec: ; temperature_condition: Room temperature; post_processing: Dialysis in 1x PBS for 2h, filtration through 0.45 ¥ìm filter; sterilization: 0.45 ¥ìm filtration; storage_buffer: 1x PBS","cell_line: HeLa; animal_model: C57BL/6J female mice; administration_route: intravenous (IV); dose: 1.0 mg/kg total nucleic acid; biodistribution_result: Measured by deep sequencing in heart, liver, spleen, lungs, kidneys; toxicity_profile: Cell viability >85%",,,,https://doi.org/10.1038/s41467-024-45422-9,"High-throughput barcoding of nanoparticles identifies cationic, degradable lipid-like materials for mRNA delivery to the lungs in female preclinical models","['Lulu Xue', 'Alex G. Hamilton', 'Gan Zhao', 'Zebin Xiao', 'Rakan El-Mayta', 'Xuexiang Han', 'Ningqiang Gong', 'Xinhong Xiong', 'Junchao Xu', 'Christian G. Figueroa-Espada', 'Sarah J. Shepherd', 'Alvin J. Mukalel', 'Mohamad-Gabriel Alameh', 'Jiaxi Cui', 'Karin Wang', 'Andrew E. Vaughan', 'Drew Weissman', 'Michael J. Mitchell']",Nature Communications,2024.0,2-A3-7b2,DOPE,cholesterol,C14PEG2K
253,Custom lipid,DOPE,cholesterol,C14-PEG2000,35:2.5:46.5:16,mRNA,"firefly_luciferase, barcode(dna barcode 51)",NC1CCN(CC1)CC2=CC(=C(OC(=O)CC(CC)CCCC)C(=C2)OC(=O)CC(CC)CCCC)OC(=O)CC(CC)CCCC,CCCCCCCC/C=C\CCCCCCCC(=O)OC[C@H](COP(=O)(O)OCCN)OC(=O)CCCCCCC/C=C\CCCCCCCC,C[C@H](CCCC(C)C)[C@H]1CC[C@@H]2[C@@]1(CC[C@H]3[C@H]2CC=C4[C@@]3(CC[C@@H](C4)O)C)C,CCCCCCCCCCCCCCOC(=O)CCOCCOCCOCCOCCOCCOCCOCCOCCOCCOCCOCCOCCOCCOCCOCCOCCOCCOCCOCCOCCOCCOCCOCCOCCOCCOCCOCCOCCOCCOCCOCCOCCOCCOCCOCCOCCOCCOCCOCCOCCOCCOCCOCCOCCOCCOCCOCCOCCOCCOCCOCCOCCOCCOCCOCCOCCOCCOCCOCCOCCOCCOCCOCCOCCOCCOCCOCCOCCOCCOCCOCCOCCOCCOCCOCCOCCOCCOCCOCCOCCOCCOCCOCCOCCOCCOCCOCCOCCOCCO,162.2,2.7,,0.23,0.06,,79.3,1.7,,6.2,1.6,,wt/wt,10.0,OTHER_wt_ratio,"synthesis_method: Microfluidic mixing or pipette mixing; device_used: Microfluidic device with staggered herringbone features; total_flow_rate_ml_min: 2.4; flow_rate_ratio: 1:3 (organic:aqueous); aqueous_phase_composition: 10 mM citrate buffer; organic_phase_composition: Ethanol with lipids; mixing_time_sec: ; temperature_condition: Room temperature; post_processing: Dialysis in 1x PBS for 2h, filtration through 0.45 ¥ìm filter; sterilization: 0.45 ¥ìm filtration; storage_buffer: 1x PBS","cell_line: HeLa; animal_model: C57BL/6J female mice; administration_route: intravenous (IV); dose: 1.0 mg/kg total nucleic acid; biodistribution_result: Measured by deep sequencing in heart, liver, spleen, lungs, kidneys; toxicity_profile: Cell viability >85%",,,,https://doi.org/10.1038/s41467-024-45422-9,"High-throughput barcoding of nanoparticles identifies cationic, degradable lipid-like materials for mRNA delivery to the lungs in female preclinical models","['Lulu Xue', 'Alex G. Hamilton', 'Gan Zhao', 'Zebin Xiao', 'Rakan El-Mayta', 'Xuexiang Han', 'Ningqiang Gong', 'Xinhong Xiong', 'Junchao Xu', 'Christian G. Figueroa-Espada', 'Sarah J. Shepherd', 'Alvin J. Mukalel', 'Mohamad-Gabriel Alameh', 'Jiaxi Cui', 'Karin Wang', 'Andrew E. Vaughan', 'Drew Weissman', 'Michael J. Mitchell']",Nature Communications,2024.0,3-A3-7b2,DOPE,cholesterol,C14PEG2K
254,Custom lipid,DOPE,cholesterol,C14-PEG2000,35:2.5:46.5:16,mRNA,"firefly_luciferase, barcode(dna barcode 52)",NCCN1CCN(CC1)CC2=CC(=C(OC(=O)CC(CC)CCCC)C(=C2)OC(=O)CC(CC)CCCC)OC(=O)CC(CC)CCCC,CCCCCCCC/C=C\CCCCCCCC(=O)OC[C@H](COP(=O)(O)OCCN)OC(=O)CCCCCCC/C=C\CCCCCCCC,C[C@H](CCCC(C)C)[C@H]1CC[C@@H]2[C@@]1(CC[C@H]3[C@H]2CC=C4[C@@]3(CC[C@@H](C4)O)C)C,CCCCCCCCCCCCCCOC(=O)CCOCCOCCOCCOCCOCCOCCOCCOCCOCCOCCOCCOCCOCCOCCOCCOCCOCCOCCOCCOCCOCCOCCOCCOCCOCCOCCOCCOCCOCCOCCOCCOCCOCCOCCOCCOCCOCCOCCOCCOCCOCCOCCOCCOCCOCCOCCOCCOCCOCCOCCOCCOCCOCCOCCOCCOCCOCCOCCOCCOCCOCCOCCOCCOCCOCCOCCOCCOCCOCCOCCOCCOCCOCCOCCOCCOCCOCCOCCOCCOCCOCCOCCOCCOCCOCCOCCOCCOCCOCCO,159.9,3.6,,0.1,0.06,,77.9,6.2,,5.2,2.4,,wt/wt,10.0,OTHER_wt_ratio,"synthesis_method: Microfluidic mixing or pipette mixing; device_used: Microfluidic device with staggered herringbone features; total_flow_rate_ml_min: 2.4; flow_rate_ratio: 1:3 (organic:aqueous); aqueous_phase_composition: 10 mM citrate buffer; organic_phase_composition: Ethanol with lipids; mixing_time_sec: ; temperature_condition: Room temperature; post_processing: Dialysis in 1x PBS for 2h, filtration through 0.45 ¥ìm filter; sterilization: 0.45 ¥ìm filtration; storage_buffer: 1x PBS","cell_line: HeLa; animal_model: C57BL/6J female mice; administration_route: intravenous (IV); dose: 1.0 mg/kg total nucleic acid; biodistribution_result: Measured by deep sequencing in heart, liver, spleen, lungs, kidneys; toxicity_profile: Cell viability >85%",,,,https://doi.org/10.1038/s41467-024-45422-9,"High-throughput barcoding of nanoparticles identifies cationic, degradable lipid-like materials for mRNA delivery to the lungs in female preclinical models","['Lulu Xue', 'Alex G. Hamilton', 'Gan Zhao', 'Zebin Xiao', 'Rakan El-Mayta', 'Xuexiang Han', 'Ningqiang Gong', 'Xinhong Xiong', 'Junchao Xu', 'Christian G. Figueroa-Espada', 'Sarah J. Shepherd', 'Alvin J. Mukalel', 'Mohamad-Gabriel Alameh', 'Jiaxi Cui', 'Karin Wang', 'Andrew E. Vaughan', 'Drew Weissman', 'Michael J. Mitchell']",Nature Communications,2024.0,4-A3-7b2,DOPE,cholesterol,C14PEG2K
255,Custom lipid,DOPE,cholesterol,C14-PEG2000,35:2.5:46.5:16,mRNA,"firefly_luciferase, barcode(dna barcode 53)",NCCCN(CC1=CC(=C(OC(=O)CC(CC)CCCC)C(=C1)OC(=O)CC(CC)CCCC)OC(=O)CC(CC)CCCC)CCN,CCCCCCCC/C=C\CCCCCCCC(=O)OC[C@H](COP(=O)(O)OCCN)OC(=O)CCCCCCC/C=C\CCCCCCCC,C[C@H](CCCC(C)C)[C@H]1CC[C@@H]2[C@@]1(CC[C@H]3[C@H]2CC=C4[C@@]3(CC[C@@H](C4)O)C)C,CCCCCCCCCCCCCCOC(=O)CCOCCOCCOCCOCCOCCOCCOCCOCCOCCOCCOCCOCCOCCOCCOCCOCCOCCOCCOCCOCCOCCOCCOCCOCCOCCOCCOCCOCCOCCOCCOCCOCCOCCOCCOCCOCCOCCOCCOCCOCCOCCOCCOCCOCCOCCOCCOCCOCCOCCOCCOCCOCCOCCOCCOCCOCCOCCOCCOCCOCCOCCOCCOCCOCCOCCOCCOCCOCCOCCOCCOCCOCCOCCOCCOCCOCCOCCOCCOCCOCCOCCOCCOCCOCCOCCOCCOCCOCCOCCO,162.3,3.0,,0.13,0.02,,79.0,3.7,,6.4,1.2,,wt/wt,10.0,OTHER_wt_ratio,"synthesis_method: Microfluidic mixing or pipette mixing; device_used: Microfluidic device with staggered herringbone features; total_flow_rate_ml_min: 2.4; flow_rate_ratio: 1:3 (organic:aqueous); aqueous_phase_composition: 10 mM citrate buffer; organic_phase_composition: Ethanol with lipids; mixing_time_sec: ; temperature_condition: Room temperature; post_processing: Dialysis in 1x PBS for 2h, filtration through 0.45 ¥ìm filter; sterilization: 0.45 ¥ìm filtration; storage_buffer: 1x PBS","cell_line: HeLa; animal_model: C57BL/6J female mice; administration_route: intravenous (IV); dose: 1.0 mg/kg total nucleic acid; biodistribution_result: Measured by deep sequencing in heart, liver, spleen, lungs, kidneys; toxicity_profile: Cell viability >85%",,,,https://doi.org/10.1038/s41467-024-45422-9,"High-throughput barcoding of nanoparticles identifies cationic, degradable lipid-like materials for mRNA delivery to the lungs in female preclinical models","['Lulu Xue', 'Alex G. Hamilton', 'Gan Zhao', 'Zebin Xiao', 'Rakan El-Mayta', 'Xuexiang Han', 'Ningqiang Gong', 'Xinhong Xiong', 'Junchao Xu', 'Christian G. Figueroa-Espada', 'Sarah J. Shepherd', 'Alvin J. Mukalel', 'Mohamad-Gabriel Alameh', 'Jiaxi Cui', 'Karin Wang', 'Andrew E. Vaughan', 'Drew Weissman', 'Michael J. Mitchell']",Nature Communications,2024.0,11-A3-7b2,DOPE,cholesterol,C14PEG2K
256,Custom lipid,DOPE,cholesterol,C14-PEG2000,35:2.5:46.5:16,mRNA,"firefly_luciferase, barcode(dna barcode 54)",NCCN(CC1=CC(=C(OC(=O)CC(CC)CCCC)C(=C1)OC(=O)CC(CC)CCCC)OC(=O)CC(CC)CCCC)CCCN,CCCCCCCC/C=C\CCCCCCCC(=O)OC[C@H](COP(=O)(O)OCCN)OC(=O)CCCCCCC/C=C\CCCCCCCC,C[C@H](CCCC(C)C)[C@H]1CC[C@@H]2[C@@]1(CC[C@H]3[C@H]2CC=C4[C@@]3(CC[C@@H](C4)O)C)C,CCCCCCCCCCCCCCOC(=O)CCOCCOCCOCCOCCOCCOCCOCCOCCOCCOCCOCCOCCOCCOCCOCCOCCOCCOCCOCCOCCOCCOCCOCCOCCOCCOCCOCCOCCOCCOCCOCCOCCOCCOCCOCCOCCOCCOCCOCCOCCOCCOCCOCCOCCOCCOCCOCCOCCOCCOCCOCCOCCOCCOCCOCCOCCOCCOCCOCCOCCOCCOCCOCCOCCOCCOCCOCCOCCOCCOCCOCCOCCOCCOCCOCCOCCOCCOCCOCCOCCOCCOCCOCCOCCOCCOCCOCCOCCOCCO,151.7,4.9,,0.21,0.03,,79.4,3.1,,-0.5,1.3,,wt/wt,10.0,OTHER_wt_ratio,"synthesis_method: Microfluidic mixing or pipette mixing; device_used: Microfluidic device with staggered herringbone features; total_flow_rate_ml_min: 2.4; flow_rate_ratio: 1:3 (organic:aqueous); aqueous_phase_composition: 10 mM citrate buffer; organic_phase_composition: Ethanol with lipids; mixing_time_sec: ; temperature_condition: Room temperature; post_processing: Dialysis in 1x PBS for 2h, filtration through 0.45 ¥ìm filter; sterilization: 0.45 ¥ìm filtration; storage_buffer: 1x PBS","cell_line: HeLa; animal_model: C57BL/6J female mice; administration_route: intravenous (IV); dose: 1.0 mg/kg total nucleic acid; biodistribution_result: Measured by deep sequencing in heart, liver, spleen, lungs, kidneys; toxicity_profile: Cell viability >85%",,,,https://doi.org/10.1038/s41467-024-45422-9,"High-throughput barcoding of nanoparticles identifies cationic, degradable lipid-like materials for mRNA delivery to the lungs in female preclinical models","['Lulu Xue', 'Alex G. Hamilton', 'Gan Zhao', 'Zebin Xiao', 'Rakan El-Mayta', 'Xuexiang Han', 'Ningqiang Gong', 'Xinhong Xiong', 'Junchao Xu', 'Christian G. Figueroa-Espada', 'Sarah J. Shepherd', 'Alvin J. Mukalel', 'Mohamad-Gabriel Alameh', 'Jiaxi Cui', 'Karin Wang', 'Andrew E. Vaughan', 'Drew Weissman', 'Michael J. Mitchell']",Nature Communications,2024.0,12-A3-7b2,DOPE,cholesterol,C14PEG2K
257,Custom lipid,DOPE,cholesterol,C14-PEG2000,35:2.5:46.5:16,mRNA,"firefly_luciferase, barcode(dna barcode 55)",NNCC1=CC(=C(OC(=O)CC(CC)CCCCC)C(=C1)OC(=O)CC(CC)CCCCC)OC(=O)CC(CC)CCCCC,CCCCCCCC/C=C\CCCCCCCC(=O)OC[C@H](COP(=O)(O)OCCN)OC(=O)CCCCCCC/C=C\CCCCCCCC,C[C@H](CCCC(C)C)[C@H]1CC[C@@H]2[C@@]1(CC[C@H]3[C@H]2CC=C4[C@@]3(CC[C@@H](C4)O)C)C,CCCCCCCCCCCCCCOC(=O)CCOCCOCCOCCOCCOCCOCCOCCOCCOCCOCCOCCOCCOCCOCCOCCOCCOCCOCCOCCOCCOCCOCCOCCOCCOCCOCCOCCOCCOCCOCCOCCOCCOCCOCCOCCOCCOCCOCCOCCOCCOCCOCCOCCOCCOCCOCCOCCOCCOCCOCCOCCOCCOCCOCCOCCOCCOCCOCCOCCOCCOCCOCCOCCOCCOCCOCCOCCOCCOCCOCCOCCOCCOCCOCCOCCOCCOCCOCCOCCOCCOCCOCCOCCOCCOCCOCCOCCOCCOCCO,155.1,5.2,,0.16,0.03,,57.8,2.7,,-8.2,1.4,,wt/wt,10.0,OTHER_wt_ratio,"synthesis_method: Microfluidic mixing or pipette mixing; device_used: Microfluidic device with staggered herringbone features; total_flow_rate_ml_min: 2.4; flow_rate_ratio: 1:3 (organic:aqueous); aqueous_phase_composition: 10 mM citrate buffer; organic_phase_composition: Ethanol with lipids; mixing_time_sec: ; temperature_condition: Room temperature; post_processing: Dialysis in 1x PBS for 2h, filtration through 0.45 ¥ìm filter; sterilization: 0.45 ¥ìm filtration; storage_buffer: 1x PBS","cell_line: HeLa; animal_model: C57BL/6J female mice; administration_route: intravenous (IV); dose: 1.0 mg/kg total nucleic acid; biodistribution_result: Measured by deep sequencing in heart, liver, spleen, lungs, kidneys; toxicity_profile: Cell viability >85%",,,,https://doi.org/10.1038/s41467-024-45422-9,"High-throughput barcoding of nanoparticles identifies cationic, degradable lipid-like materials for mRNA delivery to the lungs in female preclinical models","['Lulu Xue', 'Alex G. Hamilton', 'Gan Zhao', 'Zebin Xiao', 'Rakan El-Mayta', 'Xuexiang Han', 'Ningqiang Gong', 'Xinhong Xiong', 'Junchao Xu', 'Christian G. Figueroa-Espada', 'Sarah J. Shepherd', 'Alvin J. Mukalel', 'Mohamad-Gabriel Alameh', 'Jiaxi Cui', 'Karin Wang', 'Andrew E. Vaughan', 'Drew Weissman', 'Michael J. Mitchell']",Nature Communications,2024.0,1-A3-8b,DOPE,cholesterol,C14PEG2K
258,Custom lipid,DOPE,cholesterol,C14-PEG2000,35:2.5:46.5:16,mRNA,"firefly_luciferase, barcode(dna barcode 56)",NCCCCNCC1=CC(=C(OC(=O)CC(CC)CCCCC)C(=C1)OC(=O)CC(CC)CCCCC)OC(=O)CC(CC)CCCCC,CCCCCCCC/C=C\CCCCCCCC(=O)OC[C@H](COP(=O)(O)OCCN)OC(=O)CCCCCCC/C=C\CCCCCCCC,C[C@H](CCCC(C)C)[C@H]1CC[C@@H]2[C@@]1(CC[C@H]3[C@H]2CC=C4[C@@]3(CC[C@@H](C4)O)C)C,CCCCCCCCCCCCCCOC(=O)CCOCCOCCOCCOCCOCCOCCOCCOCCOCCOCCOCCOCCOCCOCCOCCOCCOCCOCCOCCOCCOCCOCCOCCOCCOCCOCCOCCOCCOCCOCCOCCOCCOCCOCCOCCOCCOCCOCCOCCOCCOCCOCCOCCOCCOCCOCCOCCOCCOCCOCCOCCOCCOCCOCCOCCOCCOCCOCCOCCOCCOCCOCCOCCOCCOCCOCCOCCOCCOCCOCCOCCOCCOCCOCCOCCOCCOCCOCCOCCOCCOCCOCCOCCOCCOCCOCCOCCOCCOCCO,151.7,3.2,,0.25,0.08,,63.9,3.4,,1.4,0.9,,wt/wt,10.0,OTHER_wt_ratio,"synthesis_method: Microfluidic mixing or pipette mixing; device_used: Microfluidic device with staggered herringbone features; total_flow_rate_ml_min: 2.4; flow_rate_ratio: 1:3 (organic:aqueous); aqueous_phase_composition: 10 mM citrate buffer; organic_phase_composition: Ethanol with lipids; mixing_time_sec: ; temperature_condition: Room temperature; post_processing: Dialysis in 1x PBS for 2h, filtration through 0.45 ¥ìm filter; sterilization: 0.45 ¥ìm filtration; storage_buffer: 1x PBS",cell_line: HeLa; animal_model: C57BL/6J female mice; administration_route: intravenous (IV); dose: 1.0 mg/kg total nucleic acid; gene_expression_result: Greatest enrichment in lungs but also enriched in liver and spleen; biodistribution_result: High lung enrichment but not lung-specific; toxicity_profile: Cell viability >85%,,,,https://doi.org/10.1038/s41467-024-45422-9,"High-throughput barcoding of nanoparticles identifies cationic, degradable lipid-like materials for mRNA delivery to the lungs in female preclinical models","['Lulu Xue', 'Alex G. Hamilton', 'Gan Zhao', 'Zebin Xiao', 'Rakan El-Mayta', 'Xuexiang Han', 'Ningqiang Gong', 'Xinhong Xiong', 'Junchao Xu', 'Christian G. Figueroa-Espada', 'Sarah J. Shepherd', 'Alvin J. Mukalel', 'Mohamad-Gabriel Alameh', 'Jiaxi Cui', 'Karin Wang', 'Andrew E. Vaughan', 'Drew Weissman', 'Michael J. Mitchell']",Nature Communications,2024.0,2-A3-8b,DOPE,cholesterol,C14PEG2K
259,Custom lipid,DOPE,cholesterol,C14-PEG2000,35:2.5:46.5:16,mRNA,"firefly_luciferase, barcode(dna barcode 57)",NC1CCN(CC1)CC2=CC(=C(OC(=O)CC(CC)CCCCC)C(=C2)OC(=O)CC(CC)CCCCC)OC(=O)CC(CC)CCCCC,CCCCCCCC/C=C\CCCCCCCC(=O)OC[C@H](COP(=O)(O)OCCN)OC(=O)CCCCCCC/C=C\CCCCCCCC,C[C@H](CCCC(C)C)[C@H]1CC[C@@H]2[C@@]1(CC[C@H]3[C@H]2CC=C4[C@@]3(CC[C@@H](C4)O)C)C,CCCCCCCCCCCCCCOC(=O)CCOCCOCCOCCOCCOCCOCCOCCOCCOCCOCCOCCOCCOCCOCCOCCOCCOCCOCCOCCOCCOCCOCCOCCOCCOCCOCCOCCOCCOCCOCCOCCOCCOCCOCCOCCOCCOCCOCCOCCOCCOCCOCCOCCOCCOCCOCCOCCOCCOCCOCCOCCOCCOCCOCCOCCOCCOCCOCCOCCOCCOCCOCCOCCOCCOCCOCCOCCOCCOCCOCCOCCOCCOCCOCCOCCOCCOCCOCCOCCOCCOCCOCCOCCOCCOCCOCCOCCOCCOCCO,162.3,2.6,,0.25,0.1,,41.8,2.2,,4.7,1.7,,wt/wt,10.0,OTHER_wt_ratio,"synthesis_method: Microfluidic mixing or pipette mixing; device_used: Microfluidic device with staggered herringbone features; total_flow_rate_ml_min: 2.4; flow_rate_ratio: 1:3 (organic:aqueous); aqueous_phase_composition: 10 mM citrate buffer; organic_phase_composition: Ethanol with lipids; mixing_time_sec: ; temperature_condition: Room temperature; post_processing: Dialysis in 1x PBS for 2h, filtration through 0.45 ¥ìm filter; sterilization: 0.45 ¥ìm filtration; storage_buffer: 1x PBS","cell_line: HeLa; animal_model: C57BL/6J female mice; administration_route: intravenous (IV); dose: 1.0 mg/kg total nucleic acid; biodistribution_result: Measured by deep sequencing in heart, liver, spleen, lungs, kidneys; toxicity_profile: Cell viability >85%",,,,https://doi.org/10.1038/s41467-024-45422-9,"High-throughput barcoding of nanoparticles identifies cationic, degradable lipid-like materials for mRNA delivery to the lungs in female preclinical models","['Lulu Xue', 'Alex G. Hamilton', 'Gan Zhao', 'Zebin Xiao', 'Rakan El-Mayta', 'Xuexiang Han', 'Ningqiang Gong', 'Xinhong Xiong', 'Junchao Xu', 'Christian G. Figueroa-Espada', 'Sarah J. Shepherd', 'Alvin J. Mukalel', 'Mohamad-Gabriel Alameh', 'Jiaxi Cui', 'Karin Wang', 'Andrew E. Vaughan', 'Drew Weissman', 'Michael J. Mitchell']",Nature Communications,2024.0,3-A3-8b,DOPE,cholesterol,C14PEG2K
260,Custom lipid,DOPE,cholesterol,C14-PEG2000,35:2.5:46.5:16,mRNA,"firefly_luciferase, barcode(dna barcode 58)",NCCN1CCN(CC1)CC2=CC(=C(OC(=O)CC(CC)CCCCC)C(=C2)OC(=O)CC(CC)CCCCC)OC(=O)CC(CC)CCCCC,CCCCCCCC/C=C\CCCCCCCC(=O)OC[C@H](COP(=O)(O)OCCN)OC(=O)CCCCCCC/C=C\CCCCCCCC,C[C@H](CCCC(C)C)[C@H]1CC[C@@H]2[C@@]1(CC[C@H]3[C@H]2CC=C4[C@@]3(CC[C@@H](C4)O)C)C,CCCCCCCCCCCCCCOC(=O)CCOCCOCCOCCOCCOCCOCCOCCOCCOCCOCCOCCOCCOCCOCCOCCOCCOCCOCCOCCOCCOCCOCCOCCOCCOCCOCCOCCOCCOCCOCCOCCOCCOCCOCCOCCOCCOCCOCCOCCOCCOCCOCCOCCOCCOCCOCCOCCOCCOCCOCCOCCOCCOCCOCCOCCOCCOCCOCCOCCOCCOCCOCCOCCOCCOCCOCCOCCOCCOCCOCCOCCOCCOCCOCCOCCOCCOCCOCCOCCOCCOCCOCCOCCOCCOCCOCCOCCOCCOCCO,140.8,4.5,,0.16,0.07,,40.6,3.4,,8.6,0.9,,wt/wt,10.0,OTHER_wt_ratio,"synthesis_method: Microfluidic mixing or pipette mixing; device_used: Microfluidic device with staggered herringbone features; total_flow_rate_ml_min: 2.4; flow_rate_ratio: 1:3 (organic:aqueous); aqueous_phase_composition: 10 mM citrate buffer; organic_phase_composition: Ethanol with lipids; mixing_time_sec: ; temperature_condition: Room temperature; post_processing: Dialysis in 1x PBS for 2h, filtration through 0.45 ¥ìm filter; sterilization: 0.45 ¥ìm filtration; storage_buffer: 1x PBS","cell_line: HeLa; animal_model: C57BL/6J female mice; administration_route: intravenous (IV); dose: 1.0 mg/kg total nucleic acid; biodistribution_result: Measured by deep sequencing in heart, liver, spleen, lungs, kidneys; toxicity_profile: Cell viability >85%",,,,https://doi.org/10.1038/s41467-024-45422-9,"High-throughput barcoding of nanoparticles identifies cationic, degradable lipid-like materials for mRNA delivery to the lungs in female preclinical models","['Lulu Xue', 'Alex G. Hamilton', 'Gan Zhao', 'Zebin Xiao', 'Rakan El-Mayta', 'Xuexiang Han', 'Ningqiang Gong', 'Xinhong Xiong', 'Junchao Xu', 'Christian G. Figueroa-Espada', 'Sarah J. Shepherd', 'Alvin J. Mukalel', 'Mohamad-Gabriel Alameh', 'Jiaxi Cui', 'Karin Wang', 'Andrew E. Vaughan', 'Drew Weissman', 'Michael J. Mitchell']",Nature Communications,2024.0,4-A3-8b,DOPE,cholesterol,C14PEG2K
261,Custom lipid,DOPE,cholesterol,C14-PEG2000,35:2.5:46.5:16,mRNA,"firefly_luciferase, barcode(dna barcode 59)",NCCCN(CC1=CC(=C(OC(=O)CC(CC)CCCCC)C(=C1)OC(=O)CC(CC)CCCCC)OC(=O)CC(CC)CCCCC)CCN,CCCCCCCC/C=C\CCCCCCCC(=O)OC[C@H](COP(=O)(O)OCCN)OC(=O)CCCCCCC/C=C\CCCCCCCC,C[C@H](CCCC(C)C)[C@H]1CC[C@@H]2[C@@]1(CC[C@H]3[C@H]2CC=C4[C@@]3(CC[C@@H](C4)O)C)C,CCCCCCCCCCCCCCOC(=O)CCOCCOCCOCCOCCOCCOCCOCCOCCOCCOCCOCCOCCOCCOCCOCCOCCOCCOCCOCCOCCOCCOCCOCCOCCOCCOCCOCCOCCOCCOCCOCCOCCOCCOCCOCCOCCOCCOCCOCCOCCOCCOCCOCCOCCOCCOCCOCCOCCOCCOCCOCCOCCOCCOCCOCCOCCOCCOCCOCCOCCOCCOCCOCCOCCOCCOCCOCCOCCOCCOCCOCCOCCOCCOCCOCCOCCOCCOCCOCCOCCOCCOCCOCCOCCOCCOCCOCCOCCOCCO,173.5,5.8,,0.2,0.05,,57.6,3.0,,-5.6,6.3,,wt/wt,10.0,OTHER_wt_ratio,"synthesis_method: Microfluidic mixing or pipette mixing; device_used: Microfluidic device with staggered herringbone features; total_flow_rate_ml_min: 2.4; flow_rate_ratio: 1:3 (organic:aqueous); aqueous_phase_composition: 10 mM citrate buffer; organic_phase_composition: Ethanol with lipids; mixing_time_sec: ; temperature_condition: Room temperature; post_processing: Dialysis in 1x PBS for 2h, filtration through 0.45 ¥ìm filter; sterilization: 0.45 ¥ìm filtration; storage_buffer: 1x PBS","cell_line: HeLa; animal_model: C57BL/6J female mice; administration_route: intravenous (IV); dose: 1.0 mg/kg total nucleic acid; biodistribution_result: Measured by deep sequencing in heart, liver, spleen, lungs, kidneys; toxicity_profile: Cell viability >85%",,,,https://doi.org/10.1038/s41467-024-45422-9,"High-throughput barcoding of nanoparticles identifies cationic, degradable lipid-like materials for mRNA delivery to the lungs in female preclinical models","['Lulu Xue', 'Alex G. Hamilton', 'Gan Zhao', 'Zebin Xiao', 'Rakan El-Mayta', 'Xuexiang Han', 'Ningqiang Gong', 'Xinhong Xiong', 'Junchao Xu', 'Christian G. Figueroa-Espada', 'Sarah J. Shepherd', 'Alvin J. Mukalel', 'Mohamad-Gabriel Alameh', 'Jiaxi Cui', 'Karin Wang', 'Andrew E. Vaughan', 'Drew Weissman', 'Michael J. Mitchell']",Nature Communications,2024.0,11-A3-8b,DOPE,cholesterol,C14PEG2K
262,Custom lipid,DOPE,cholesterol,C14-PEG2000,35:2.5:46.5:16,mRNA,"firefly_luciferase, barcode(dna barcode 60)",NCCN(CC1=CC(=C(OC(=O)CC(CC)CCCCC)C(=C1)OC(=O)CC(CC)CCCCC)OC(=O)CC(CC)CCCCC)CCCN,CCCCCCCC/C=C\CCCCCCCC(=O)OC[C@H](COP(=O)(O)OCCN)OC(=O)CCCCCCC/C=C\CCCCCCCC,C[C@H](CCCC(C)C)[C@H]1CC[C@@H]2[C@@]1(CC[C@H]3[C@H]2CC=C4[C@@]3(CC[C@@H](C4)O)C)C,CCCCCCCCCCCCCCOC(=O)CCOCCOCCOCCOCCOCCOCCOCCOCCOCCOCCOCCOCCOCCOCCOCCOCCOCCOCCOCCOCCOCCOCCOCCOCCOCCOCCOCCOCCOCCOCCOCCOCCOCCOCCOCCOCCOCCOCCOCCOCCOCCOCCOCCOCCOCCOCCOCCOCCOCCOCCOCCOCCOCCOCCOCCOCCOCCOCCOCCOCCOCCOCCOCCOCCOCCOCCOCCOCCOCCOCCOCCOCCOCCOCCOCCOCCOCCOCCOCCOCCOCCOCCOCCOCCOCCOCCOCCOCCOCCO,146.7,6.5,,0.25,0.06,,59.2,2.9,,5.1,2.7,,wt/wt,10.0,OTHER_wt_ratio,"synthesis_method: Microfluidic mixing or pipette mixing; device_used: Microfluidic device with staggered herringbone features; total_flow_rate_ml_min: 2.4; flow_rate_ratio: 1:3 (organic:aqueous); aqueous_phase_composition: 10 mM citrate buffer; organic_phase_composition: Ethanol with lipids; mixing_time_sec: ; temperature_condition: Room temperature; post_processing: Dialysis in 1x PBS for 2h, filtration through 0.45 ¥ìm filter; sterilization: 0.45 ¥ìm filtration; storage_buffer: 1x PBS","cell_line: HeLa; animal_model: C57BL/6J female mice; administration_route: intravenous (IV); dose: 1.0 mg/kg total nucleic acid; biodistribution_result: Measured by deep sequencing in heart, liver, spleen, lungs, kidneys; toxicity_profile: Cell viability >85%",,,,https://doi.org/10.1038/s41467-024-45422-9,"High-throughput barcoding of nanoparticles identifies cationic, degradable lipid-like materials for mRNA delivery to the lungs in female preclinical models","['Lulu Xue', 'Alex G. Hamilton', 'Gan Zhao', 'Zebin Xiao', 'Rakan El-Mayta', 'Xuexiang Han', 'Ningqiang Gong', 'Xinhong Xiong', 'Junchao Xu', 'Christian G. Figueroa-Espada', 'Sarah J. Shepherd', 'Alvin J. Mukalel', 'Mohamad-Gabriel Alameh', 'Jiaxi Cui', 'Karin Wang', 'Andrew E. Vaughan', 'Drew Weissman', 'Michael J. Mitchell']",Nature Communications,2024.0,12-A3-8b,DOPE,cholesterol,C14PEG2K
263,Custom lipid,DOPE,cholesterol,C14-PEG2000,35:2.5:46.5:16,mRNA,"firefly_luciferase, barcode(dna barcode 61)",NNCC1=CC(=C(OC(=O)CCC(CC)CCCCCC)C(=C1)OC(=O)CCC(CC)CCCCCC)OC(=O)CCC(CC)CCCCCC,CCCCCCCC/C=C\CCCCCCCC(=O)OC[C@H](COP(=O)(O)OCCN)OC(=O)CCCCCCC/C=C\CCCCCCCC,C[C@H](CCCC(C)C)[C@H]1CC[C@@H]2[C@@]1(CC[C@H]3[C@H]2CC=C4[C@@]3(CC[C@@H](C4)O)C)C,CCCCCCCCCCCCCCOC(=O)CCOCCOCCOCCOCCOCCOCCOCCOCCOCCOCCOCCOCCOCCOCCOCCOCCOCCOCCOCCOCCOCCOCCOCCOCCOCCOCCOCCOCCOCCOCCOCCOCCOCCOCCOCCOCCOCCOCCOCCOCCOCCOCCOCCOCCOCCOCCOCCOCCOCCOCCOCCOCCOCCOCCOCCOCCOCCOCCOCCOCCOCCOCCOCCOCCOCCOCCOCCOCCOCCOCCOCCOCCOCCOCCOCCOCCOCCOCCOCCOCCOCCOCCOCCOCCOCCOCCOCCOCCOCCO,161.7,6.8,,0.22,0.06,,46.9,2.5,,7.9,1.9,,wt/wt,10.0,OTHER_wt_ratio,"synthesis_method: Microfluidic mixing or pipette mixing; device_used: Microfluidic device with staggered herringbone features; total_flow_rate_ml_min: 2.4; flow_rate_ratio: 1:3 (organic:aqueous); aqueous_phase_composition: 10 mM citrate buffer; organic_phase_composition: Ethanol with lipids; mixing_time_sec: ; temperature_condition: Room temperature; post_processing: Dialysis in 1x PBS for 2h, filtration through 0.45 ¥ìm filter; sterilization: 0.45 ¥ìm filtration; storage_buffer: 1x PBS","cell_line: HeLa; animal_model: C57BL/6J female mice; administration_route: intravenous (IV); dose: 1.0 mg/kg total nucleic acid; biodistribution_result: Measured by deep sequencing in heart, liver, spleen, lungs, kidneys; toxicity_profile: Cell viability >85%",,,,https://doi.org/10.1038/s41467-024-45422-9,"High-throughput barcoding of nanoparticles identifies cationic, degradable lipid-like materials for mRNA delivery to the lungs in female preclinical models","['Lulu Xue', 'Alex G. Hamilton', 'Gan Zhao', 'Zebin Xiao', 'Rakan El-Mayta', 'Xuexiang Han', 'Ningqiang Gong', 'Xinhong Xiong', 'Junchao Xu', 'Christian G. Figueroa-Espada', 'Sarah J. Shepherd', 'Alvin J. Mukalel', 'Mohamad-Gabriel Alameh', 'Jiaxi Cui', 'Karin Wang', 'Andrew E. Vaughan', 'Drew Weissman', 'Michael J. Mitchell']",Nature Communications,2024.0,1-A3-9b2,DOPE,cholesterol,C14PEG2K
264,Custom lipid,DOPE,cholesterol,C14-PEG2000,35:2.5:46.5:16,mRNA,"firefly_luciferase, barcode(dna barcode 62)",NCCCCNCC1=CC(=C(OC(=O)CCC(CC)CCCCCC)C(=C1)OC(=O)CCC(CC)CCCCCC)OC(=O)CCC(CC)CCCCCC,CCCCCCCC/C=C\CCCCCCCC(=O)OC[C@H](COP(=O)(O)OCCN)OC(=O)CCCCCCC/C=C\CCCCCCCC,C[C@H](CCCC(C)C)[C@H]1CC[C@@H]2[C@@]1(CC[C@H]3[C@H]2CC=C4[C@@]3(CC[C@@H](C4)O)C)C,CCCCCCCCCCCCCCOC(=O)CCOCCOCCOCCOCCOCCOCCOCCOCCOCCOCCOCCOCCOCCOCCOCCOCCOCCOCCOCCOCCOCCOCCOCCOCCOCCOCCOCCOCCOCCOCCOCCOCCOCCOCCOCCOCCOCCOCCOCCOCCOCCOCCOCCOCCOCCOCCOCCOCCOCCOCCOCCOCCOCCOCCOCCOCCOCCOCCOCCOCCOCCOCCOCCOCCOCCOCCOCCOCCOCCOCCOCCOCCOCCOCCOCCOCCOCCOCCOCCOCCOCCOCCOCCOCCOCCOCCOCCOCCOCCO,168.9,3.1,,0.18,0.02,,65.6,3.0,,-2.4,0.9,,wt/wt,10.0,OTHER_wt_ratio,"synthesis_method: Microfluidic mixing or pipette mixing; device_used: Microfluidic device with staggered herringbone features; total_flow_rate_ml_min: 2.4; flow_rate_ratio: 1:3 (organic:aqueous); aqueous_phase_composition: 10 mM citrate buffer; organic_phase_composition: Ethanol with lipids; mixing_time_sec: ; temperature_condition: Room temperature; post_processing: Dialysis in 1x PBS for 2h, filtration through 0.45 ¥ìm filter; sterilization: 0.45 ¥ìm filtration; storage_buffer: 1x PBS","cell_line: HeLa; animal_model: C57BL/6J female mice; administration_route: intravenous (IV); dose: 1.0 mg/kg total nucleic acid; biodistribution_result: Measured by deep sequencing in heart, liver, spleen, lungs, kidneys; toxicity_profile: Cell viability >85%",,,,https://doi.org/10.1038/s41467-024-45422-9,"High-throughput barcoding of nanoparticles identifies cationic, degradable lipid-like materials for mRNA delivery to the lungs in female preclinical models","['Lulu Xue', 'Alex G. Hamilton', 'Gan Zhao', 'Zebin Xiao', 'Rakan El-Mayta', 'Xuexiang Han', 'Ningqiang Gong', 'Xinhong Xiong', 'Junchao Xu', 'Christian G. Figueroa-Espada', 'Sarah J. Shepherd', 'Alvin J. Mukalel', 'Mohamad-Gabriel Alameh', 'Jiaxi Cui', 'Karin Wang', 'Andrew E. Vaughan', 'Drew Weissman', 'Michael J. Mitchell']",Nature Communications,2024.0,2-A3-9b2,DOPE,cholesterol,C14PEG2K
265,Custom lipid,DOPE,cholesterol,C14-PEG2000,35:2.5:46.5:16,mRNA,"firefly_luciferase, barcode(dna barcode 63)",NC1CCN(CC1)CC2=CC(=C(OC(=O)CCC(CC)CCCCCC)C(=C2)OC(=O)CCC(CC)CCCCCC)OC(=O)CCC(CC)CCCCCC,CCCCCCCC/C=C\CCCCCCCC(=O)OC[C@H](COP(=O)(O)OCCN)OC(=O)CCCCCCC/C=C\CCCCCCCC,C[C@H](CCCC(C)C)[C@H]1CC[C@@H]2[C@@]1(CC[C@H]3[C@H]2CC=C4[C@@]3(CC[C@@H](C4)O)C)C,CCCCCCCCCCCCCCOC(=O)CCOCCOCCOCCOCCOCCOCCOCCOCCOCCOCCOCCOCCOCCOCCOCCOCCOCCOCCOCCOCCOCCOCCOCCOCCOCCOCCOCCOCCOCCOCCOCCOCCOCCOCCOCCOCCOCCOCCOCCOCCOCCOCCOCCOCCOCCOCCOCCOCCOCCOCCOCCOCCOCCOCCOCCOCCOCCOCCOCCOCCOCCOCCOCCOCCOCCOCCOCCOCCOCCOCCOCCOCCOCCOCCOCCOCCOCCOCCOCCOCCOCCOCCOCCOCCOCCOCCOCCOCCOCCO,169.2,5.5,,0.22,0.07,,54.3,2.9,,2.6,1.8,,wt/wt,10.0,OTHER_wt_ratio,"synthesis_method: Microfluidic mixing or pipette mixing; device_used: Microfluidic device with staggered herringbone features; total_flow_rate_ml_min: 2.4; flow_rate_ratio: 1:3 (organic:aqueous); aqueous_phase_composition: 10 mM citrate buffer; organic_phase_composition: Ethanol with lipids; mixing_time_sec: ; temperature_condition: Room temperature; post_processing: Dialysis in 1x PBS for 2h, filtration through 0.45 ¥ìm filter; sterilization: 0.45 ¥ìm filtration; storage_buffer: 1x PBS","cell_line: HeLa; animal_model: C57BL/6J female mice; administration_route: intravenous (IV); dose: 1.0 mg/kg total nucleic acid; biodistribution_result: Measured by deep sequencing in heart, liver, spleen, lungs, kidneys; toxicity_profile: Cell viability >85%",,,,https://doi.org/10.1038/s41467-024-45422-9,"High-throughput barcoding of nanoparticles identifies cationic, degradable lipid-like materials for mRNA delivery to the lungs in female preclinical models","['Lulu Xue', 'Alex G. Hamilton', 'Gan Zhao', 'Zebin Xiao', 'Rakan El-Mayta', 'Xuexiang Han', 'Ningqiang Gong', 'Xinhong Xiong', 'Junchao Xu', 'Christian G. Figueroa-Espada', 'Sarah J. Shepherd', 'Alvin J. Mukalel', 'Mohamad-Gabriel Alameh', 'Jiaxi Cui', 'Karin Wang', 'Andrew E. Vaughan', 'Drew Weissman', 'Michael J. Mitchell']",Nature Communications,2024.0,3-A3-9b2,DOPE,cholesterol,C14PEG2K
266,Custom lipid,DOPE,cholesterol,C14-PEG2000,35:2.5:46.5:16,mRNA,"firefly_luciferase, barcode(dna barcode 64)",NCCN1CCN(CC1)CC2=CC(=C(OC(=O)CCC(CC)CCCCCC)C(=C2)OC(=O)CCC(CC)CCCCCC)OC(=O)CCC(CC)CCCCCC,CCCCCCCC/C=C\CCCCCCCC(=O)OC[C@H](COP(=O)(O)OCCN)OC(=O)CCCCCCC/C=C\CCCCCCCC,C[C@H](CCCC(C)C)[C@H]1CC[C@@H]2[C@@]1(CC[C@H]3[C@H]2CC=C4[C@@]3(CC[C@@H](C4)O)C)C,CCCCCCCCCCCCCCOC(=O)CCOCCOCCOCCOCCOCCOCCOCCOCCOCCOCCOCCOCCOCCOCCOCCOCCOCCOCCOCCOCCOCCOCCOCCOCCOCCOCCOCCOCCOCCOCCOCCOCCOCCOCCOCCOCCOCCOCCOCCOCCOCCOCCOCCOCCOCCOCCOCCOCCOCCOCCOCCOCCOCCOCCOCCOCCOCCOCCOCCOCCOCCOCCOCCOCCOCCOCCOCCOCCOCCOCCOCCOCCOCCOCCOCCOCCOCCOCCOCCOCCOCCOCCOCCOCCOCCOCCOCCOCCOCCO,184.3,6.4,,0.12,0.04,,48.0,2.7,,5.8,3.4,,wt/wt,10.0,OTHER_wt_ratio,"synthesis_method: Microfluidic mixing or pipette mixing; device_used: Microfluidic device with staggered herringbone features; total_flow_rate_ml_min: 2.4; flow_rate_ratio: 1:3 (organic:aqueous); aqueous_phase_composition: 10 mM citrate buffer; organic_phase_composition: Ethanol with lipids; mixing_time_sec: ; temperature_condition: Room temperature; post_processing: Dialysis in 1x PBS for 2h, filtration through 0.45 ¥ìm filter; sterilization: 0.45 ¥ìm filtration; storage_buffer: 1x PBS","cell_line: HeLa; animal_model: C57BL/6J female mice; administration_route: intravenous (IV); dose: 1.0 mg/kg total nucleic acid; biodistribution_result: Measured by deep sequencing in heart, liver, spleen, lungs, kidneys; toxicity_profile: Cell viability >85%",,,,https://doi.org/10.1038/s41467-024-45422-9,"High-throughput barcoding of nanoparticles identifies cationic, degradable lipid-like materials for mRNA delivery to the lungs in female preclinical models","['Lulu Xue', 'Alex G. Hamilton', 'Gan Zhao', 'Zebin Xiao', 'Rakan El-Mayta', 'Xuexiang Han', 'Ningqiang Gong', 'Xinhong Xiong', 'Junchao Xu', 'Christian G. Figueroa-Espada', 'Sarah J. Shepherd', 'Alvin J. Mukalel', 'Mohamad-Gabriel Alameh', 'Jiaxi Cui', 'Karin Wang', 'Andrew E. Vaughan', 'Drew Weissman', 'Michael J. Mitchell']",Nature Communications,2024.0,4-A3-9b2,DOPE,cholesterol,C14PEG2K
267,Custom lipid,DOPE,cholesterol,C14-PEG2000,35:2.5:46.5:16,mRNA,"firefly_luciferase, barcode(dna barcode 65)",NCCCN(CC1=CC(=C(OC(=O)CCC(CC)CCCCCC)C(=C1)OC(=O)CCC(CC)CCCCCC)OC(=O)CCC(CC)CCCCCC)CCN,CCCCCCCC/C=C\CCCCCCCC(=O)OC[C@H](COP(=O)(O)OCCN)OC(=O)CCCCCCC/C=C\CCCCCCCC,C[C@H](CCCC(C)C)[C@H]1CC[C@@H]2[C@@]1(CC[C@H]3[C@H]2CC=C4[C@@]3(CC[C@@H](C4)O)C)C,CCCCCCCCCCCCCCOC(=O)CCOCCOCCOCCOCCOCCOCCOCCOCCOCCOCCOCCOCCOCCOCCOCCOCCOCCOCCOCCOCCOCCOCCOCCOCCOCCOCCOCCOCCOCCOCCOCCOCCOCCOCCOCCOCCOCCOCCOCCOCCOCCOCCOCCOCCOCCOCCOCCOCCOCCOCCOCCOCCOCCOCCOCCOCCOCCOCCOCCOCCOCCOCCOCCOCCOCCOCCOCCOCCOCCOCCOCCOCCOCCOCCOCCOCCOCCOCCOCCOCCOCCOCCOCCOCCOCCOCCOCCOCCOCCO,173.9,5.3,,0.12,0.03,,47.1,5.7,,-0.9,1.2,,wt/wt,10.0,OTHER_wt_ratio,"synthesis_method: Microfluidic mixing or pipette mixing; device_used: Microfluidic device with staggered herringbone features; total_flow_rate_ml_min: 2.4; flow_rate_ratio: 1:3 (organic:aqueous); aqueous_phase_composition: 10 mM citrate buffer; organic_phase_composition: Ethanol with lipids; mixing_time_sec: ; temperature_condition: Room temperature; post_processing: Dialysis in 1x PBS for 2h, filtration through 0.45 ¥ìm filter; sterilization: 0.45 ¥ìm filtration; storage_buffer: 1x PBS","cell_line: HeLa; animal_model: C57BL/6J female mice; administration_route: intravenous (IV); dose: 1.0 mg/kg total nucleic acid; biodistribution_result: Measured by deep sequencing in heart, liver, spleen, lungs, kidneys; toxicity_profile: Cell viability >85%",,,,https://doi.org/10.1038/s41467-024-45422-9,"High-throughput barcoding of nanoparticles identifies cationic, degradable lipid-like materials for mRNA delivery to the lungs in female preclinical models","['Lulu Xue', 'Alex G. Hamilton', 'Gan Zhao', 'Zebin Xiao', 'Rakan El-Mayta', 'Xuexiang Han', 'Ningqiang Gong', 'Xinhong Xiong', 'Junchao Xu', 'Christian G. Figueroa-Espada', 'Sarah J. Shepherd', 'Alvin J. Mukalel', 'Mohamad-Gabriel Alameh', 'Jiaxi Cui', 'Karin Wang', 'Andrew E. Vaughan', 'Drew Weissman', 'Michael J. Mitchell']",Nature Communications,2024.0,11-A3-9b2,DOPE,cholesterol,C14PEG2K
268,Custom lipid,DOPE,cholesterol,C14-PEG2000,35:2.5:46.5:16,mRNA,"firefly_luciferase, barcode(dna barcode 66)",NCCN(CC1=CC(=C(OC(=O)CCC(CC)CCCCCC)C(=C1)OC(=O)CCC(CC)CCCCCC)OC(=O)CCC(CC)CCCCCC)CCCN,CCCCCCCC/C=C\CCCCCCCC(=O)OC[C@H](COP(=O)(O)OCCN)OC(=O)CCCCCCC/C=C\CCCCCCCC,C[C@H](CCCC(C)C)[C@H]1CC[C@@H]2[C@@]1(CC[C@H]3[C@H]2CC=C4[C@@]3(CC[C@@H](C4)O)C)C,CCCCCCCCCCCCCCOC(=O)CCOCCOCCOCCOCCOCCOCCOCCOCCOCCOCCOCCOCCOCCOCCOCCOCCOCCOCCOCCOCCOCCOCCOCCOCCOCCOCCOCCOCCOCCOCCOCCOCCOCCOCCOCCOCCOCCOCCOCCOCCOCCOCCOCCOCCOCCOCCOCCOCCOCCOCCOCCOCCOCCOCCOCCOCCOCCOCCOCCOCCOCCOCCOCCOCCOCCOCCOCCOCCOCCOCCOCCOCCOCCOCCOCCOCCOCCOCCOCCOCCOCCOCCOCCOCCOCCOCCOCCOCCOCCO,154.3,4.8,,0.13,0.07,,37.2,3.6,,8.7,1.4,,wt/wt,10.0,OTHER_wt_ratio,"synthesis_method: Microfluidic mixing or pipette mixing; device_used: Microfluidic device with staggered herringbone features; total_flow_rate_ml_min: 2.4; flow_rate_ratio: 1:3 (organic:aqueous); aqueous_phase_composition: 10 mM citrate buffer; organic_phase_composition: Ethanol with lipids; mixing_time_sec: ; temperature_condition: Room temperature; post_processing: Dialysis in 1x PBS for 2h, filtration through 0.45 ¥ìm filter; sterilization: 0.45 ¥ìm filtration; storage_buffer: 1x PBS","cell_line: HeLa; animal_model: C57BL/6J female mice; administration_route: intravenous (IV); dose: 1.0 mg/kg total nucleic acid; biodistribution_result: Measured by deep sequencing in heart, liver, spleen, lungs, kidneys; toxicity_profile: Cell viability >85%",,,,https://doi.org/10.1038/s41467-024-45422-9,"High-throughput barcoding of nanoparticles identifies cationic, degradable lipid-like materials for mRNA delivery to the lungs in female preclinical models","['Lulu Xue', 'Alex G. Hamilton', 'Gan Zhao', 'Zebin Xiao', 'Rakan El-Mayta', 'Xuexiang Han', 'Ningqiang Gong', 'Xinhong Xiong', 'Junchao Xu', 'Christian G. Figueroa-Espada', 'Sarah J. Shepherd', 'Alvin J. Mukalel', 'Mohamad-Gabriel Alameh', 'Jiaxi Cui', 'Karin Wang', 'Andrew E. Vaughan', 'Drew Weissman', 'Michael J. Mitchell']",Nature Communications,2024.0,12-A3-9b2,DOPE,cholesterol,C14PEG2K
269,Custom lipid,DOPE,cholesterol,C14-PEG2000,35:2.5:46.5:16,mRNA,"firefly_luciferase, barcode(dna barcode 67)",NNCC1=CC(=C(O)C(=C1)OC(=O)CCCCCCCC)OC(=O)CCCCCCCC,CCCCCCCC/C=C\CCCCCCCC(=O)OC[C@H](COP(=O)(O)OCCN)OC(=O)CCCCCCC/C=C\CCCCCCCC,C[C@H](CCCC(C)C)[C@H]1CC[C@@H]2[C@@]1(CC[C@H]3[C@H]2CC=C4[C@@]3(CC[C@@H](C4)O)C)C,CCCCCCCCCCCCCCOC(=O)CCOCCOCCOCCOCCOCCOCCOCCOCCOCCOCCOCCOCCOCCOCCOCCOCCOCCOCCOCCOCCOCCOCCOCCOCCOCCOCCOCCOCCOCCOCCOCCOCCOCCOCCOCCOCCOCCOCCOCCOCCOCCOCCOCCOCCOCCOCCOCCOCCOCCOCCOCCOCCOCCOCCOCCOCCOCCOCCOCCOCCOCCOCCOCCOCCOCCOCCOCCOCCOCCOCCOCCOCCOCCOCCOCCOCCOCCOCCOCCOCCOCCOCCOCCOCCOCCOCCOCCOCCOCCO,192.2,5.1,,0.08,0.05,,77.8,3.5,,-1.2,0.8,,wt/wt,10.0,OTHER_wt_ratio,"synthesis_method: Microfluidic mixing or pipette mixing; device_used: Microfluidic device with staggered herringbone features; total_flow_rate_ml_min: 2.4; flow_rate_ratio: 1:3 (organic:aqueous); aqueous_phase_composition: 10 mM citrate buffer; organic_phase_composition: Ethanol with lipids; mixing_time_sec: ; temperature_condition: Room temperature; post_processing: Dialysis in 1x PBS for 2h, filtration through 0.45 ¥ìm filter; sterilization: 0.45 ¥ìm filtration; storage_buffer: 1x PBS","cell_line: HeLa; animal_model: C57BL/6J female mice; administration_route: intravenous (IV); dose: 1.0 mg/kg total nucleic acid; biodistribution_result: Measured by deep sequencing in heart, liver, spleen, lungs, kidneys; toxicity_profile: Cell viability >85%",,,,https://doi.org/10.1038/s41467-024-45422-9,"High-throughput barcoding of nanoparticles identifies cationic, degradable lipid-like materials for mRNA delivery to the lungs in female preclinical models","['Lulu Xue', 'Alex G. Hamilton', 'Gan Zhao', 'Zebin Xiao', 'Rakan El-Mayta', 'Xuexiang Han', 'Ningqiang Gong', 'Xinhong Xiong', 'Junchao Xu', 'Christian G. Figueroa-Espada', 'Sarah J. Shepherd', 'Alvin J. Mukalel', 'Mohamad-Gabriel Alameh', 'Jiaxi Cui', 'Karin Wang', 'Andrew E. Vaughan', 'Drew Weissman', 'Michael J. Mitchell']",Nature Communications,2024.0,1-A2-7,DOPE,cholesterol,C14PEG2K
