Repository: maanasrrao1111/lnp-multi-objective-formulation

# Beyond Potency: Multi-Objective Analysis of Reporter-mRNA Lipid Nanoparticle Formulations

**Accepted at Next Generation Cancer Therapeutics 2026 (MD Anderson Cancer Center, October 6–8)**

## Summary

LNP formulation screens rank candidates by transfection potency, but potent formulations frequently fail on particle size, dispersity, or RNA encapsulation. This project systematically quantifies that gap using 464 reporter-mRNA formulations from 62 published studies.

## Data

- **Primary:** [LNP Atlas](https://doi.org/10.5281/zenodo.17243732) — 1,092 formulations (Nature Scientific Data, 2025)
- **External validation:** 45 formulations manually curated from 4 independent papers

File: data/atlas_cleaned.csv (part 8 of 21)
lnp_id,ionizable_lipid,helper_lipid,sterol_lipid,peg_lipid,lipid_molar_ratio,target_type,nucleic_acid_sequence,ionizable_lipid_smiles,helper_lipid_smiles,sterol_lipid_smiles,peg_lipid_smiles,size_mean,size_sd,size_flag,pdi_mean,pdi_sd,pdi_flag,ee_mean,ee_sd,ee_flag,zeta_mean,zeta_sd,zeta_flag,ratio_type,ratio_value,ratio_cargo,synthesis_info,bioactivity_profile,transfection_raw,transfection_unit,transfection_pctile,paper_doi,paper_title,paper_authors,paper_journal,paper_year,ionizable_lipid_original,helper_lipid_original,sterol_lipid_original,peg_lipid_original
270,Custom lipid,DOPE,cholesterol,C14-PEG2000,35:2.5:46.5:16,mRNA,"firefly_luciferase, barcode(dna barcode 68)",NCCCCNCC1=CC(=C(O)C(=C1)OC(=O)CCCCCCCC)OC(=O)CCCCCCCC,CCCCCCCC/C=C\CCCCCCCC(=O)OC[C@H](COP(=O)(O)OCCN)OC(=O)CCCCCCC/C=C\CCCCCCCC,C[C@H](CCCC(C)C)[C@H]1CC[C@@H]2[C@@]1(CC[C@H]3[C@H]2CC=C4[C@@]3(CC[C@@H](C4)O)C)C,CCCCCCCCCCCCCCOC(=O)CCOCCOCCOCCOCCOCCOCCOCCOCCOCCOCCOCCOCCOCCOCCOCCOCCOCCOCCOCCOCCOCCOCCOCCOCCOCCOCCOCCOCCOCCOCCOCCOCCOCCOCCOCCOCCOCCOCCOCCOCCOCCOCCOCCOCCOCCOCCOCCOCCOCCOCCOCCOCCOCCOCCOCCOCCOCCOCCOCCOCCOCCOCCOCCOCCOCCOCCOCCOCCOCCOCCOCCOCCOCCOCCOCCOCCOCCOCCOCCOCCOCCOCCOCCOCCOCCOCCOCCOCCOCCO,178.9,3.7,,0.18,0.04,,84.0,6.1,,1.4,1.9,,wt/wt,10.0,OTHER_wt_ratio,"synthesis_method: Microfluidic mixing or pipette mixing; device_used: Microfluidic device with staggered herringbone features; total_flow_rate_ml_min: 2.4; flow_rate_ratio: 1:3 (organic:aqueous); aqueous_phase_composition: 10 mM citrate buffer; organic_phase_composition: Ethanol with lipids; mixing_time_sec: ; temperature_condition: Room temperature; post_processing: Dialysis in 1x PBS for 2h, filtration through 0.45 ¥ìm filter; sterilization: 0.45 ¥ìm filtration; storage_buffer: 1x PBS","cell_line: HeLa; animal_model: C57BL/6J female mice; administration_route: intravenous (IV); dose: 1.0 mg/kg total nucleic acid; biodistribution_result: Measured by deep sequencing in heart, liver, spleen, lungs, kidneys; toxicity_profile: Cell viability >85%",,,,https://doi.org/10.1038/s41467-024-45422-9,"High-throughput barcoding of nanoparticles identifies cationic, degradable lipid-like materials for mRNA delivery to the lungs in female preclinical models","['Lulu Xue', 'Alex G. Hamilton', 'Gan Zhao', 'Zebin Xiao', 'Rakan El-Mayta', 'Xuexiang Han', 'Ningqiang Gong', 'Xinhong Xiong', 'Junchao Xu', 'Christian G. Figueroa-Espada', 'Sarah J. Shepherd', 'Alvin J. Mukalel', 'Mohamad-Gabriel Alameh', 'Jiaxi Cui', 'Karin Wang', 'Andrew E. Vaughan', 'Drew Weissman', 'Michael J. Mitchell']",Nature Communications,2024.0,2-A2-7,DOPE,cholesterol,C14PEG2K
271,Custom lipid,DOPE,cholesterol,C14-PEG2000,35:2.5:46.5:16,mRNA,"firefly_luciferase, barcode(dna barcode 69)",NC1CCN(CC1)CC2=CC(=C(O)C(=C2)OC(=O)CCCCCCCC)OC(=O)CCCCCCCC,CCCCCCCC/C=C\CCCCCCCC(=O)OC[C@H](COP(=O)(O)OCCN)OC(=O)CCCCCCC/C=C\CCCCCCCC,C[C@H](CCCC(C)C)[C@H]1CC[C@@H]2[C@@]1(CC[C@H]3[C@H]2CC=C4[C@@]3(CC[C@@H](C4)O)C)C,CCCCCCCCCCCCCCOC(=O)CCOCCOCCOCCOCCOCCOCCOCCOCCOCCOCCOCCOCCOCCOCCOCCOCCOCCOCCOCCOCCOCCOCCOCCOCCOCCOCCOCCOCCOCCOCCOCCOCCOCCOCCOCCOCCOCCOCCOCCOCCOCCOCCOCCOCCOCCOCCOCCOCCOCCOCCOCCOCCOCCOCCOCCOCCOCCOCCOCCOCCOCCOCCOCCOCCOCCOCCOCCOCCOCCOCCOCCOCCOCCOCCOCCOCCOCCOCCOCCOCCOCCOCCOCCOCCOCCOCCOCCOCCOCCO,193.7,5.0,,0.07,0.05,,74.6,3.5,,4.4,4.0,,wt/wt,10.0,OTHER_wt_ratio,"synthesis_method: Microfluidic mixing or pipette mixing; device_used: Microfluidic device with staggered herringbone features; total_flow_rate_ml_min: 2.4; flow_rate_ratio: 1:3 (organic:aqueous); aqueous_phase_composition: 10 mM citrate buffer; organic_phase_composition: Ethanol with lipids; mixing_time_sec: ; temperature_condition: Room temperature; post_processing: Dialysis in 1x PBS for 2h, filtration through 0.45 ¥ìm filter; sterilization: 0.45 ¥ìm filtration; storage_buffer: 1x PBS","cell_line: HeLa; animal_model: C57BL/6J female mice; administration_route: intravenous (IV); dose: 1.0 mg/kg total nucleic acid; biodistribution_result: Measured by deep sequencing in heart, liver, spleen, lungs, kidneys; toxicity_profile: Cell viability >85%",,,,https://doi.org/10.1038/s41467-024-45422-9,"High-throughput barcoding of nanoparticles identifies cationic, degradable lipid-like materials for mRNA delivery to the lungs in female preclinical models","['Lulu Xue', 'Alex G. Hamilton', 'Gan Zhao', 'Zebin Xiao', 'Rakan El-Mayta', 'Xuexiang Han', 'Ningqiang Gong', 'Xinhong Xiong', 'Junchao Xu', 'Christian G. Figueroa-Espada', 'Sarah J. Shepherd', 'Alvin J. Mukalel', 'Mohamad-Gabriel Alameh', 'Jiaxi Cui', 'Karin Wang', 'Andrew E. Vaughan', 'Drew Weissman', 'Michael J. Mitchell']",Nature Communications,2024.0,3-A2-7,DOPE,cholesterol,C14PEG2K
272,Custom lipid,DOPE,cholesterol,C14-PEG2000,35:2.5:46.5:16,mRNA,"firefly_luciferase, barcode(dna barcode 70)",NCCN1CCN(CC1)CC2=CC(=C(O)C(=C2)OC(=O)CCCCCCCC)OC(=O)CCCCCCCC,CCCCCCCC/C=C\CCCCCCCC(=O)OC[C@H](COP(=O)(O)OCCN)OC(=O)CCCCCCC/C=C\CCCCCCCC,C[C@H](CCCC(C)C)[C@H]1CC[C@@H]2[C@@]1(CC[C@H]3[C@H]2CC=C4[C@@]3(CC[C@@H](C4)O)C)C,CCCCCCCCCCCCCCOC(=O)CCOCCOCCOCCOCCOCCOCCOCCOCCOCCOCCOCCOCCOCCOCCOCCOCCOCCOCCOCCOCCOCCOCCOCCOCCOCCOCCOCCOCCOCCOCCOCCOCCOCCOCCOCCOCCOCCOCCOCCOCCOCCOCCOCCOCCOCCOCCOCCOCCOCCOCCOCCOCCOCCOCCOCCOCCOCCOCCOCCOCCOCCOCCOCCOCCOCCOCCOCCOCCOCCOCCOCCOCCOCCOCCOCCOCCOCCOCCOCCOCCOCCOCCOCCOCCOCCOCCOCCOCCOCCO,181.2,3.9,,0.1,0.05,,82.2,4.3,,1.5,7.5,,wt/wt,10.0,OTHER_wt_ratio,"synthesis_method: Microfluidic mixing or pipette mixing; device_used: Microfluidic device with staggered herringbone features; total_flow_rate_ml_min: 2.4; flow_rate_ratio: 1:3 (organic:aqueous); aqueous_phase_composition: 10 mM citrate buffer; organic_phase_composition: Ethanol with lipids; mixing_time_sec: ; temperature_condition: Room temperature; post_processing: Dialysis in 1x PBS for 2h, filtration through 0.45 ¥ìm filter; sterilization: 0.45 ¥ìm filtration; storage_buffer: 1x PBS","cell_line: HeLa; animal_model: C57BL/6J female mice; administration_route: intravenous (IV); dose: 1.0 mg/kg total nucleic acid; biodistribution_result: Measured by deep sequencing in heart, liver, spleen, lungs, kidneys; toxicity_profile: Cell viability >85%",,,,https://doi.org/10.1038/s41467-024-45422-9,"High-throughput barcoding of nanoparticles identifies cationic, degradable lipid-like materials for mRNA delivery to the lungs in female preclinical models","['Lulu Xue', 'Alex G. Hamilton', 'Gan Zhao', 'Zebin Xiao', 'Rakan El-Mayta', 'Xuexiang Han', 'Ningqiang Gong', 'Xinhong Xiong', 'Junchao Xu', 'Christian G. Figueroa-Espada', 'Sarah J. Shepherd', 'Alvin J. Mukalel', 'Mohamad-Gabriel Alameh', 'Jiaxi Cui', 'Karin Wang', 'Andrew E. Vaughan', 'Drew Weissman', 'Michael J. Mitchell']",Nature Communications,2024.0,4-A2-7,DOPE,cholesterol,C14PEG2K
273,Custom lipid,DOPE,cholesterol,C14-PEG2000,35:2.5:46.5:16,mRNA,"firefly_luciferase, barcode(dna barcode 71)",NCCCN(CC1=CC(=C(O)C(=C1)OC(=O)CCCCCCCC)OC(=O)CCCCCCCC)CCN,CCCCCCCC/C=C\CCCCCCCC(=O)OC[C@H](COP(=O)(O)OCCN)OC(=O)CCCCCCC/C=C\CCCCCCCC,C[C@H](CCCC(C)C)[C@H]1CC[C@@H]2[C@@]1(CC[C@H]3[C@H]2CC=C4[C@@]3(CC[C@@H](C4)O)C)C,CCCCCCCCCCCCCCOC(=O)CCOCCOCCOCCOCCOCCOCCOCCOCCOCCOCCOCCOCCOCCOCCOCCOCCOCCOCCOCCOCCOCCOCCOCCOCCOCCOCCOCCOCCOCCOCCOCCOCCOCCOCCOCCOCCOCCOCCOCCOCCOCCOCCOCCOCCOCCOCCOCCOCCOCCOCCOCCOCCOCCOCCOCCOCCOCCOCCOCCOCCOCCOCCOCCOCCOCCOCCOCCOCCOCCOCCOCCOCCOCCOCCOCCOCCOCCOCCOCCOCCOCCOCCOCCOCCOCCOCCOCCOCCOCCO,195.1,6.3,,0.12,0.04,,81.0,4.8,,8.6,15.5,,wt/wt,10.0,OTHER_wt_ratio,"synthesis_method: Microfluidic mixing or pipette mixing; device_used: Microfluidic device with staggered herringbone features; total_flow_rate_ml_min: 2.4; flow_rate_ratio: 1:3 (organic:aqueous); aqueous_phase_composition: 10 mM citrate buffer; organic_phase_composition: Ethanol with lipids; mixing_time_sec: ; temperature_condition: Room temperature; post_processing: Dialysis in 1x PBS for 2h, filtration through 0.45 ¥ìm filter; sterilization: 0.45 ¥ìm filtration; storage_buffer: 1x PBS","cell_line: HeLa; animal_model: C57BL/6J female mice; administration_route: intravenous (IV); dose: 1.0 mg/kg total nucleic acid; biodistribution_result: Measured by deep sequencing in heart, liver, spleen, lungs, kidneys; toxicity_profile: Cell viability >85%",,,,https://doi.org/10.1038/s41467-024-45422-9,"High-throughput barcoding of nanoparticles identifies cationic, degradable lipid-like materials for mRNA delivery to the lungs in female preclinical models","['Lulu Xue', 'Alex G. Hamilton', 'Gan Zhao', 'Zebin Xiao', 'Rakan El-Mayta', 'Xuexiang Han', 'Ningqiang Gong', 'Xinhong Xiong', 'Junchao Xu', 'Christian G. Figueroa-Espada', 'Sarah J. Shepherd', 'Alvin J. Mukalel', 'Mohamad-Gabriel Alameh', 'Jiaxi Cui', 'Karin Wang', 'Andrew E. Vaughan', 'Drew Weissman', 'Michael J. Mitchell']",Nature Communications,2024.0,11-A2-7,DOPE,cholesterol,C14PEG2K
274,Custom lipid,DOPE,cholesterol,C14-PEG2000,35:2.5:46.5:16,mRNA,"firefly_luciferase, barcode(dna barcode 72)",NCCN(CC1=CC(=C(O)C(=C1)OC(=O)CCCCCCCC)OC(=O)CCCCCCCC)CCCN,CCCCCCCC/C=C\CCCCCCCC(=O)OC[C@H](COP(=O)(O)OCCN)OC(=O)CCCCCCC/C=C\CCCCCCCC,C[C@H](CCCC(C)C)[C@H]1CC[C@@H]2[C@@]1(CC[C@H]3[C@H]2CC=C4[C@@]3(CC[C@@H](C4)O)C)C,CCCCCCCCCCCCCCOC(=O)CCOCCOCCOCCOCCOCCOCCOCCOCCOCCOCCOCCOCCOCCOCCOCCOCCOCCOCCOCCOCCOCCOCCOCCOCCOCCOCCOCCOCCOCCOCCOCCOCCOCCOCCOCCOCCOCCOCCOCCOCCOCCOCCOCCOCCOCCOCCOCCOCCOCCOCCOCCOCCOCCOCCOCCOCCOCCOCCOCCOCCOCCOCCOCCOCCOCCOCCOCCOCCOCCOCCOCCOCCOCCOCCOCCOCCOCCOCCOCCOCCOCCOCCOCCOCCOCCOCCOCCOCCOCCO,181.8,4.8,,0.11,0.09,,79.8,5.1,,13.2,0.4,,wt/wt,10.0,OTHER_wt_ratio,"synthesis_method: Microfluidic mixing or pipette mixing; device_used: Microfluidic device with staggered herringbone features; total_flow_rate_ml_min: 2.4; flow_rate_ratio: 1:3 (organic:aqueous); aqueous_phase_composition: 10 mM citrate buffer; organic_phase_composition: Ethanol with lipids; mixing_time_sec: ; temperature_condition: Room temperature; post_processing: Dialysis in 1x PBS for 2h, filtration through 0.45 ¥ìm filter; sterilization: 0.45 ¥ìm filtration; storage_buffer: 1x PBS","cell_line: HeLa; animal_model: C57BL/6J female mice; administration_route: intravenous (IV); dose: 1.0 mg/kg total nucleic acid; biodistribution_result: Measured by deep sequencing in heart, liver, spleen, lungs, kidneys; toxicity_profile: Cell viability >85%",,,,https://doi.org/10.1038/s41467-024-45422-9,"High-throughput barcoding of nanoparticles identifies cationic, degradable lipid-like materials for mRNA delivery to the lungs in female preclinical models","['Lulu Xue', 'Alex G. Hamilton', 'Gan Zhao', 'Zebin Xiao', 'Rakan El-Mayta', 'Xuexiang Han', 'Ningqiang Gong', 'Xinhong Xiong', 'Junchao Xu', 'Christian G. Figueroa-Espada', 'Sarah J. Shepherd', 'Alvin J. Mukalel', 'Mohamad-Gabriel Alameh', 'Jiaxi Cui', 'Karin Wang', 'Andrew E. Vaughan', 'Drew Weissman', 'Michael J. Mitchell']",Nature Communications,2024.0,12-A2-7,DOPE,cholesterol,C14PEG2K
275,Custom lipid,DOPE,cholesterol,C14-PEG2000,35:2.5:46.5:16,mRNA,"firefly_luciferase, barcode(dna barcode 73)",NNCC1=CC(=C(O)C(=C1)OC(=O)CCCCCC)OC(=O)CCCCCC,CCCCCCCC/C=C\CCCCCCCC(=O)OC[C@H](COP(=O)(O)OCCN)OC(=O)CCCCCCC/C=C\CCCCCCCC,C[C@H](CCCC(C)C)[C@H]1CC[C@@H]2[C@@]1(CC[C@H]3[C@H]2CC=C4[C@@]3(CC[C@@H](C4)O)C)C,CCCCCCCCCCCCCCOC(=O)CCOCCOCCOCCOCCOCCOCCOCCOCCOCCOCCOCCOCCOCCOCCOCCOCCOCCOCCOCCOCCOCCOCCOCCOCCOCCOCCOCCOCCOCCOCCOCCOCCOCCOCCOCCOCCOCCOCCOCCOCCOCCOCCOCCOCCOCCOCCOCCOCCOCCOCCOCCOCCOCCOCCOCCOCCOCCOCCOCCOCCOCCOCCOCCOCCOCCOCCOCCOCCOCCOCCOCCOCCOCCOCCOCCOCCOCCOCCOCCOCCOCCOCCOCCOCCOCCOCCOCCOCCOCCO,203.4,4.9,,0.18,0.09,,85.2,4.9,,3.8,1.4,,wt/wt,10.0,OTHER_wt_ratio,"synthesis_method: Microfluidic mixing or pipette mixing; device_used: Microfluidic device with staggered herringbone features; total_flow_rate_ml_min: 2.4; flow_rate_ratio: 1:3 (organic:aqueous); aqueous_phase_composition: 10 mM citrate buffer; organic_phase_composition: Ethanol with lipids; mixing_time_sec: ; temperature_condition: Room temperature; post_processing: Dialysis in 1x PBS for 2h, filtration through 0.45 ¥ìm filter; sterilization: 0.45 ¥ìm filtration; storage_buffer: 1x PBS","cell_line: HeLa; animal_model: C57BL/6J female mice; administration_route: intravenous (IV); dose: 1.0 mg/kg total nucleic acid; gene_expression_result: Spleen-enriched delivery; biodistribution_result: Measured by deep sequencing in heart, liver, spleen, lungs, kidneys; toxicity_profile: Cell viability >85%",,,,https://doi.org/10.1038/s41467-024-45422-9,"High-throughput barcoding of nanoparticles identifies cationic, degradable lipid-like materials for mRNA delivery to the lungs in female preclinical models","['Lulu Xue', 'Alex G. Hamilton', 'Gan Zhao', 'Zebin Xiao', 'Rakan El-Mayta', 'Xuexiang Han', 'Ningqiang Gong', 'Xinhong Xiong', 'Junchao Xu', 'Christian G. Figueroa-Espada', 'Sarah J. Shepherd', 'Alvin J. Mukalel', 'Mohamad-Gabriel Alameh', 'Jiaxi Cui', 'Karin Wang', 'Andrew E. Vaughan', 'Drew Weissman', 'Michael J. Mitchell']",Nature Communications,2024.0,1-A2-6,DOPE,cholesterol,C14PEG2K
276,Custom lipid,DOPE,cholesterol,C14-PEG2000,35:2.5:46.5:16,mRNA,"firefly_luciferase, barcode(dna barcode 74)",CN(C)CCNCC1=CC(=C(O)C(=C1)OC(=O)CC(CC)CCC)OC(=O)CC(CC)CCC,CCCCCCCC/C=C\CCCCCCCC(=O)OC[C@H](COP(=O)(O)OCCN)OC(=O)CCCCCCC/C=C\CCCCCCCC,C[C@H](CCCC(C)C)[C@H]1CC[C@@H]2[C@@]1(CC[C@H]3[C@H]2CC=C4[C@@]3(CC[C@@H](C4)O)C)C,CCCCCCCCCCCCCCOC(=O)CCOCCOCCOCCOCCOCCOCCOCCOCCOCCOCCOCCOCCOCCOCCOCCOCCOCCOCCOCCOCCOCCOCCOCCOCCOCCOCCOCCOCCOCCOCCOCCOCCOCCOCCOCCOCCOCCOCCOCCOCCOCCOCCOCCOCCOCCOCCOCCOCCOCCOCCOCCOCCOCCOCCOCCOCCOCCOCCOCCOCCOCCOCCOCCOCCOCCOCCOCCOCCOCCOCCOCCOCCOCCOCCOCCOCCOCCOCCOCCOCCOCCOCCOCCOCCOCCOCCOCCOCCOCCO,174.0,5.5,,0.23,0.05,,81.2,2.7,,7.9,1.3,,wt/wt,10.0,OTHER_wt_ratio,"synthesis_method: Microfluidic mixing or pipette mixing; device_used: Microfluidic device with staggered herringbone features; total_flow_rate_ml_min: 2.4; flow_rate_ratio: 1:3 (organic:aqueous); aqueous_phase_composition: 10 mM citrate buffer; organic_phase_composition: Ethanol with lipids; mixing_time_sec: ; temperature_condition: Room temperature; post_processing: Dialysis in 1x PBS for 2h, filtration through 0.45 ¥ìm filter; sterilization: 0.45 ¥ìm filtration; storage_buffer: 1x PBS","cell_line: HeLa; animal_model: C57BL/6J female mice; administration_route: intravenous (IV); dose: 1.0 mg/kg total nucleic acid; biodistribution_result: Measured by deep sequencing in heart, liver, spleen, lungs, kidneys; toxicity_profile: Cell viability >85%",,,,https://doi.org/10.1038/s41467-024-45422-9,"High-throughput barcoding of nanoparticles identifies cationic, degradable lipid-like materials for mRNA delivery to the lungs in female preclinical models","['Lulu Xue', 'Alex G. Hamilton', 'Gan Zhao', 'Zebin Xiao', 'Rakan El-Mayta', 'Xuexiang Han', 'Ningqiang Gong', 'Xinhong Xiong', 'Junchao Xu', 'Christian G. Figueroa-Espada', 'Sarah J. Shepherd', 'Alvin J. Mukalel', 'Mohamad-Gabriel Alameh', 'Jiaxi Cui', 'Karin Wang', 'Andrew E. Vaughan', 'Drew Weissman', 'Michael J. Mitchell']",Nature Communications,2024.0,5-A2-6b,DOPE,cholesterol,C14PEG2K
277,Custom lipid,DOPE,cholesterol,C14-PEG2000,35:2.5:46.5:16,mRNA,"firefly_luciferase, barcode(dna barcode 75)",CCCCCCCC(CCCN)NCC1=CC(=C(O)C(=C1)OC(=O)CC(CC)CCC)OC(=O)CC(CC)CCC,CCCCCCCC/C=C\CCCCCCCC(=O)OC[C@H](COP(=O)(O)OCCN)OC(=O)CCCCCCC/C=C\CCCCCCCC,C[C@H](CCCC(C)C)[C@H]1CC[C@@H]2[C@@]1(CC[C@H]3[C@H]2CC=C4[C@@]3(CC[C@@H](C4)O)C)C,CCCCCCCCCCCCCCOC(=O)CCOCCOCCOCCOCCOCCOCCOCCOCCOCCOCCOCCOCCOCCOCCOCCOCCOCCOCCOCCOCCOCCOCCOCCOCCOCCOCCOCCOCCOCCOCCOCCOCCOCCOCCOCCOCCOCCOCCOCCOCCOCCOCCOCCOCCOCCOCCOCCOCCOCCOCCOCCOCCOCCOCCOCCOCCOCCOCCOCCOCCOCCOCCOCCOCCOCCOCCOCCOCCOCCOCCOCCOCCOCCOCCOCCOCCOCCOCCOCCOCCOCCOCCOCCOCCOCCOCCOCCOCCOCCO,164.2,5.7,,0.13,0.09,,85.1,2.8,,6.5,0.9,,wt/wt,10.0,OTHER_wt_ratio,"synthesis_method: Microfluidic mixing or pipette mixing; device_used: Microfluidic device with staggered herringbone features; total_flow_rate_ml_min: 2.4; flow_rate_ratio: 1:3 (organic:aqueous); aqueous_phase_composition: 10 mM citrate buffer; organic_phase_composition: Ethanol with lipids; mixing_time_sec: ; temperature_condition: Room temperature; post_processing: Dialysis in 1x PBS for 2h, filtration through 0.45 ¥ìm filter; sterilization: 0.45 ¥ìm filtration; storage_buffer: 1x PBS","cell_line: HeLa; animal_model: C57BL/6J female mice; administration_route: intravenous (IV); dose: 1.0 mg/kg total nucleic acid; biodistribution_result: Measured by deep sequencing in heart, liver, spleen, lungs, kidneys; toxicity_profile: Cell viability >85%",,,,https://doi.org/10.1038/s41467-024-45422-9,"High-throughput barcoding of nanoparticles identifies cationic, degradable lipid-like materials for mRNA delivery to the lungs in female preclinical models","['Lulu Xue', 'Alex G. Hamilton', 'Gan Zhao', 'Zebin Xiao', 'Rakan El-Mayta', 'Xuexiang Han', 'Ningqiang Gong', 'Xinhong Xiong', 'Junchao Xu', 'Christian G. Figueroa-Espada', 'Sarah J. Shepherd', 'Alvin J. Mukalel', 'Mohamad-Gabriel Alameh', 'Jiaxi Cui', 'Karin Wang', 'Andrew E. Vaughan', 'Drew Weissman', 'Michael J. Mitchell']",Nature Communications,2024.0,9-A2-6b,DOPE,cholesterol,C14PEG2K
278,Custom lipid,DOPE,cholesterol,C14-PEG2000,35:2.5:46.5:16,mRNA,"firefly_luciferase, barcode(dna barcode 76)",CN(CCCC)NCC1=CC(=C(O)C(=C1)OC(=O)CCCCCCCC)OC(=O)CCCCCCCC,CCCCCCCC/C=C\CCCCCCCC(=O)OC[C@H](COP(=O)(O)OCCN)OC(=O)CCCCCCC/C=C\CCCCCCCC,C[C@H](CCCC(C)C)[C@H]1CC[C@@H]2[C@@]1(CC[C@H]3[C@H]2CC=C4[C@@]3(CC[C@@H](C4)O)C)C,CCCCCCCCCCCCCCOC(=O)CCOCCOCCOCCOCCOCCOCCOCCOCCOCCOCCOCCOCCOCCOCCOCCOCCOCCOCCOCCOCCOCCOCCOCCOCCOCCOCCOCCOCCOCCOCCOCCOCCOCCOCCOCCOCCOCCOCCOCCOCCOCCOCCOCCOCCOCCOCCOCCOCCOCCOCCOCCOCCOCCOCCOCCOCCOCCOCCOCCOCCOCCOCCOCCOCCOCCOCCOCCOCCOCCOCCOCCOCCOCCOCCOCCOCCOCCOCCOCCOCCOCCOCCOCCOCCOCCOCCOCCOCCOCCO,143.6,8.7,,0.09,0.08,,85.3,4.4,,3.3,3.8,,wt/wt,10.0,OTHER_wt_ratio,"synthesis_method: Microfluidic mixing or pipette mixing; device_used: Microfluidic device with staggered herringbone features; total_flow_rate_ml_min: 2.4; flow_rate_ratio: 1:3 (organic:aqueous); aqueous_phase_composition: 10 mM citrate buffer; organic_phase_composition: Ethanol with lipids; mixing_time_sec: ; temperature_condition: Room temperature; post_processing: Dialysis in 1x PBS for 2h, filtration through 0.45 ¥ìm filter; sterilization: 0.45 ¥ìm filtration; storage_buffer: 1x PBS","cell_line: HeLa; animal_model: C57BL/6J female mice; administration_route: intravenous (IV); dose: 1.0 mg/kg total nucleic acid; biodistribution_result: Measured by deep sequencing in heart, liver, spleen, lungs, kidneys; toxicity_profile: Cell viability >85%",,,,https://doi.org/10.1038/s41467-024-45422-9,"High-throughput barcoding of nanoparticles identifies cationic, degradable lipid-like materials for mRNA delivery to the lungs in female preclinical models","['Lulu Xue', 'Alex G. Hamilton', 'Gan Zhao', 'Zebin Xiao', 'Rakan El-Mayta', 'Xuexiang Han', 'Ningqiang Gong', 'Xinhong Xiong', 'Junchao Xu', 'Christian G. Figueroa-Espada', 'Sarah J. Shepherd', 'Alvin J. Mukalel', 'Mohamad-Gabriel Alameh', 'Jiaxi Cui', 'Karin Wang', 'Andrew E. Vaughan', 'Drew Weissman', 'Michael J. Mitchell']",Nature Communications,2024.0,6-A2-7,DOPE,cholesterol,C14PEG2K
279,Custom lipid,DOPE,cholesterol,C14-PEG2000,35:2.5:46.5:16,mRNA,"firefly_luciferase, barcode(dna barcode 77)",CCCCCCCC(CCNCC1=CC(=C(O)C(=C1)OC(=O)CC(CC)CCCC)OC(=O)CC(CC)CCCC)CC,CCCCCCCC/C=C\CCCCCCCC(=O)OC[C@H](COP(=O)(O)OCCN)OC(=O)CCCCCCC/C=C\CCCCCCCC,C[C@H](CCCC(C)C)[C@H]1CC[C@@H]2[C@@]1(CC[C@H]3[C@H]2CC=C4[C@@]3(CC[C@@H](C4)O)C)C,CCCCCCCCCCCCCCOC(=O)CCOCCOCCOCCOCCOCCOCCOCCOCCOCCOCCOCCOCCOCCOCCOCCOCCOCCOCCOCCOCCOCCOCCOCCOCCOCCOCCOCCOCCOCCOCCOCCOCCOCCOCCOCCOCCOCCOCCOCCOCCOCCOCCOCCOCCOCCOCCOCCOCCOCCOCCOCCOCCOCCOCCOCCOCCOCCOCCOCCOCCOCCOCCOCCOCCOCCOCCOCCOCCOCCOCCOCCOCCOCCOCCOCCOCCOCCOCCOCCOCCOCCOCCOCCOCCOCCOCCOCCOCCOCCO,195.5,9.9,,0.29,0.07,,80.6,2.9,,-9.7,2.2,,wt/wt,10.0,OTHER_wt_ratio,"synthesis_method: Microfluidic mixing or pipette mixing; device_used: Microfluidic device with staggered herringbone features; total_flow_rate_ml_min: 2.4; flow_rate_ratio: 1:3 (organic:aqueous); aqueous_phase_composition: 10 mM citrate buffer; organic_phase_composition: Ethanol with lipids; mixing_time_sec: ; temperature_condition: Room temperature; post_processing: Dialysis in 1x PBS for 2h, filtration through 0.45 ¥ìm filter; sterilization: 0.45 ¥ìm filtration; storage_buffer: 1x PBS","cell_line: HeLa; animal_model: C57BL/6J female mice; administration_route: intravenous (IV); dose: 1.0 mg/kg total nucleic acid; biodistribution_result: Measured by deep sequencing in heart, liver, spleen, lungs, kidneys; toxicity_profile: Cell viability >85%",,,,https://doi.org/10.1038/s41467-024-45422-9,"High-throughput barcoding of nanoparticles identifies cationic, degradable lipid-like materials for mRNA delivery to the lungs in female preclinical models","['Lulu Xue', 'Alex G. Hamilton', 'Gan Zhao', 'Zebin Xiao', 'Rakan El-Mayta', 'Xuexiang Han', 'Ningqiang Gong', 'Xinhong Xiong', 'Junchao Xu', 'Christian G. Figueroa-Espada', 'Sarah J. Shepherd', 'Alvin J. Mukalel', 'Mohamad-Gabriel Alameh', 'Jiaxi Cui', 'Karin Wang', 'Andrew E. Vaughan', 'Drew Weissman', 'Michael J. Mitchell']",Nature Communications,2024.0,8-A2-7b,DOPE,cholesterol,C14PEG2K
280,Custom lipid,DOPE,cholesterol,C14-PEG2000,35:2.5:46.5:16,mRNA,"firefly_luciferase, barcode(dna barcode 78)",CCCCCCCC(CCNCC1=CC(=C(O)C(=C1)OC(=O)CC(CC)CCCC)OC(=O)CC(CC)CCCC)CC,CCCCCCCC/C=C\CCCCCCCC(=O)OC[C@H](COP(=O)(O)OCCN)OC(=O)CCCCCCC/C=C\CCCCCCCC,C[C@H](CCCC(C)C)[C@H]1CC[C@@H]2[C@@]1(CC[C@H]3[C@H]2CC=C4[C@@]3(CC[C@@H](C4)O)C)C,CCCCCCCCCCCCCCOC(=O)CCOCCOCCOCCOCCOCCOCCOCCOCCOCCOCCOCCOCCOCCOCCOCCOCCOCCOCCOCCOCCOCCOCCOCCOCCOCCOCCOCCOCCOCCOCCOCCOCCOCCOCCOCCOCCOCCOCCOCCOCCOCCOCCOCCOCCOCCOCCOCCOCCOCCOCCOCCOCCOCCOCCOCCOCCOCCOCCOCCOCCOCCOCCOCCOCCOCCOCCOCCOCCOCCOCCOCCOCCOCCOCCOCCOCCOCCOCCOCCOCCOCCOCCOCCOCCOCCOCCOCCOCCOCCO,179.2,7.4,,0.25,0.09,,80.6,3.1,,5.8,1.3,,wt/wt,10.0,OTHER_wt_ratio,"synthesis_method: Microfluidic mixing or pipette mixing; device_used: Microfluidic device with staggered herringbone features; total_flow_rate_ml_min: 2.4; flow_rate_ratio: 1:3 (organic:aqueous); aqueous_phase_composition: 10 mM citrate buffer; organic_phase_composition: Ethanol with lipids; mixing_time_sec: ; temperature_condition: Room temperature; post_processing: Dialysis in 1x PBS for 2h, filtration through 0.45 ¥ìm filter; sterilization: 0.45 ¥ìm filtration; storage_buffer: 1x PBS","cell_line: HeLa; animal_model: C57BL/6J female mice; administration_route: intravenous (IV); dose: 1.0 mg/kg total nucleic acid; biodistribution_result: Measured by deep sequencing in heart, liver, spleen, lungs, kidneys; toxicity_profile: Cell viability >85%",,,,https://doi.org/10.1038/s41467-024-45422-9,"High-throughput barcoding of nanoparticles identifies cationic, degradable lipid-like materials for mRNA delivery to the lungs in female preclinical models","['Lulu Xue', 'Alex G. Hamilton', 'Gan Zhao', 'Zebin Xiao', 'Rakan El-Mayta', 'Xuexiang Han', 'Ningqiang Gong', 'Xinhong Xiong', 'Junchao Xu', 'Christian G. Figueroa-Espada', 'Sarah J. Shepherd', 'Alvin J. Mukalel', 'Mohamad-Gabriel Alameh', 'Jiaxi Cui', 'Karin Wang', 'Andrew E. Vaughan', 'Drew Weissman', 'Michael J. Mitchell']",Nature Communications,2024.0,8-A2-7b2,DOPE,cholesterol,C14PEG2K
281,Custom lipid,DOPE,cholesterol,C14-PEG2000,35:2.5:46.5:16,mRNA,"firefly_luciferase, barcode(dna barcode 79)",CN(C)CCNCC1=CC(=C(O)C(=C1)OC(=O)CC(CC)CCCCC)OC(=O)CC(CC)CCCCC,CCCCCCCC/C=C\CCCCCCCC(=O)OC[C@H](COP(=O)(O)OCCN)OC(=O)CCCCCCC/C=C\CCCCCCCC,C[C@H](CCCC(C)C)[C@H]1CC[C@@H]2[C@@]1(CC[C@H]3[C@H]2CC=C4[C@@]3(CC[C@@H](C4)O)C)C,CCCCCCCCCCCCCCOC(=O)CCOCCOCCOCCOCCOCCOCCOCCOCCOCCOCCOCCOCCOCCOCCOCCOCCOCCOCCOCCOCCOCCOCCOCCOCCOCCOCCOCCOCCOCCOCCOCCOCCOCCOCCOCCOCCOCCOCCOCCOCCOCCOCCOCCOCCOCCOCCOCCOCCOCCOCCOCCOCCOCCOCCOCCOCCOCCOCCOCCOCCOCCOCCOCCOCCOCCOCCOCCOCCOCCOCCOCCOCCOCCOCCOCCOCCOCCOCCOCCOCCOCCOCCOCCOCCOCCOCCOCCOCCOCCO,181.7,4.9,,0.24,0.05,,83.1,3.0,,1.4,0.6,,wt/wt,10.0,OTHER_wt_ratio,"synthesis_method: Microfluidic mixing or pipette mixing; device_used: Microfluidic device with staggered herringbone features; total_flow_rate_ml_min: 2.4; flow_rate_ratio: 1:3 (organic:aqueous); aqueous_phase_composition: 10 mM citrate buffer; organic_phase_composition: Ethanol with lipids; mixing_time_sec: ; temperature_condition: Room temperature; post_processing: Dialysis in 1x PBS for 2h, filtration through 0.45 ¥ìm filter; sterilization: 0.45 ¥ìm filtration; storage_buffer: 1x PBS","cell_line: HeLa; animal_model: C57BL/6J female mice; administration_route: intravenous (IV); dose: 1.0 mg/kg total nucleic acid; biodistribution_result: Measured by deep sequencing in heart, liver, spleen, lungs, kidneys; toxicity_profile: Cell viability >85%",,,,https://doi.org/10.1038/s41467-024-45422-9,"High-throughput barcoding of nanoparticles identifies cationic, degradable lipid-like materials for mRNA delivery to the lungs in female preclinical models","['Lulu Xue', 'Alex G. Hamilton', 'Gan Zhao', 'Zebin Xiao', 'Rakan El-Mayta', 'Xuexiang Han', 'Ningqiang Gong', 'Xinhong Xiong', 'Junchao Xu', 'Christian G. Figueroa-Espada', 'Sarah J. Shepherd', 'Alvin J. Mukalel', 'Mohamad-Gabriel Alameh', 'Jiaxi Cui', 'Karin Wang', 'Andrew E. Vaughan', 'Drew Weissman', 'Michael J. Mitchell']",Nature Communications,2024.0,5-A2-8b,DOPE,cholesterol,C14PEG2K
282,Custom lipid,DOPE,cholesterol,C14-PEG2000,35:2.5:46.5:16,mRNA,"firefly_luciferase, barcode(dna barcode 80)",CN(CCCC)NCC1=CC(=C(O)C(=C1)OC(=O)CC(CC)CCCCC)OC(=O)CC(CC)CCCCC,CCCCCCCC/C=C\CCCCCCCC(=O)OC[C@H](COP(=O)(O)OCCN)OC(=O)CCCCCCC/C=C\CCCCCCCC,C[C@H](CCCC(C)C)[C@H]1CC[C@@H]2[C@@]1(CC[C@H]3[C@H]2CC=C4[C@@]3(CC[C@@H](C4)O)C)C,CCCCCCCCCCCCCCOC(=O)CCOCCOCCOCCOCCOCCOCCOCCOCCOCCOCCOCCOCCOCCOCCOCCOCCOCCOCCOCCOCCOCCOCCOCCOCCOCCOCCOCCOCCOCCOCCOCCOCCOCCOCCOCCOCCOCCOCCOCCOCCOCCOCCOCCOCCOCCOCCOCCOCCOCCOCCOCCOCCOCCOCCOCCOCCOCCOCCOCCOCCOCCOCCOCCOCCOCCOCCOCCOCCOCCOCCOCCOCCOCCOCCOCCOCCOCCOCCOCCOCCOCCOCCOCCOCCOCCOCCOCCOCCOCCO,141.6,11.1,,0.21,0.04,,82.4,3.3,,3.9,2.1,,wt/wt,10.0,OTHER_wt_ratio,"synthesis_method: Microfluidic mixing or pipette mixing; device_used: Microfluidic device with staggered herringbone features; total_flow_rate_ml_min: 2.4; flow_rate_ratio: 1:3 (organic:aqueous); aqueous_phase_composition: 10 mM citrate buffer; organic_phase_composition: Ethanol with lipids; mixing_time_sec: ; temperature_condition: Room temperature; post_processing: Dialysis in 1x PBS for 2h, filtration through 0.45 ¥ìm filter; sterilization: 0.45 ¥ìm filtration; storage_buffer: 1x PBS","cell_line: HeLa; animal_model: C57BL/6J female mice; administration_route: intravenous (IV); dose: 1.0 mg/kg total nucleic acid; biodistribution_result: Measured by deep sequencing in heart, liver, spleen, lungs, kidneys; toxicity_profile: Cell viability >85%",,,,https://doi.org/10.1038/s41467-024-45422-9,"High-throughput barcoding of nanoparticles identifies cationic, degradable lipid-like materials for mRNA delivery to the lungs in female preclinical models","['Lulu Xue', 'Alex G. Hamilton', 'Gan Zhao', 'Zebin Xiao', 'Rakan El-Mayta', 'Xuexiang Han', 'Ningqiang Gong', 'Xinhong Xiong', 'Junchao Xu', 'Christian G. Figueroa-Espada', 'Sarah J. Shepherd', 'Alvin J. Mukalel', 'Mohamad-Gabriel Alameh', 'Jiaxi Cui', 'Karin Wang', 'Andrew E. Vaughan', 'Drew Weissman', 'Michael J. Mitchell']",Nature Communications,2024.0,6-A2-8b,DOPE,cholesterol,C14PEG2K
283,Custom lipid,DOPE,cholesterol,C14-PEG2000,35:2.5:46.5:16,mRNA,"firefly_luciferase, barcode(dna barcode 81)",CCCCCN(CCC)NCC1=CC(=C(O)C(=C1)OC(=O)CC(CC)CCCCC)OC(=O)CC(CC)CCCCC,CCCCCCCC/C=C\CCCCCCCC(=O)OC[C@H](COP(=O)(O)OCCN)OC(=O)CCCCCCC/C=C\CCCCCCCC,C[C@H](CCCC(C)C)[C@H]1CC[C@@H]2[C@@]1(CC[C@H]3[C@H]2CC=C4[C@@]3(CC[C@@H](C4)O)C)C,CCCCCCCCCCCCCCOC(=O)CCOCCOCCOCCOCCOCCOCCOCCOCCOCCOCCOCCOCCOCCOCCOCCOCCOCCOCCOCCOCCOCCOCCOCCOCCOCCOCCOCCOCCOCCOCCOCCOCCOCCOCCOCCOCCOCCOCCOCCOCCOCCOCCOCCOCCOCCOCCOCCOCCOCCOCCOCCOCCOCCOCCOCCOCCOCCOCCOCCOCCOCCOCCOCCOCCOCCOCCOCCOCCOCCOCCOCCOCCOCCOCCOCCOCCOCCOCCOCCOCCOCCOCCOCCOCCOCCOCCOCCOCCOCCO,171.4,4.5,,0.16,0.04,,78.5,4.5,,6.7,2.0,,wt/wt,10.0,OTHER_wt_ratio,"synthesis_method: Microfluidic mixing or pipette mixing; device_used: Microfluidic device with staggered herringbone features; total_flow_rate_ml_min: 2.4; flow_rate_ratio: 1:3 (organic:aqueous); aqueous_phase_composition: 10 mM citrate buffer; organic_phase_composition: Ethanol with lipids; mixing_time_sec: ; temperature_condition: Room temperature; post_processing: Dialysis in 1x PBS for 2h, filtration through 0.45 ¥ìm filter; sterilization: 0.45 ¥ìm filtration; storage_buffer: 1x PBS","cell_line: HeLa; animal_model: C57BL/6J female mice; administration_route: intravenous (IV); dose: 1.0 mg/kg total nucleic acid; biodistribution_result: Measured by deep sequencing in heart, liver, spleen, lungs, kidneys; toxicity_profile: Cell viability >85%",,,,https://doi.org/10.1038/s41467-024-45422-9,"High-throughput barcoding of nanoparticles identifies cationic, degradable lipid-like materials for mRNA delivery to the lungs in female preclinical models","['Lulu Xue', 'Alex G. Hamilton', 'Gan Zhao', 'Zebin Xiao', 'Rakan El-Mayta', 'Xuexiang Han', 'Ningqiang Gong', 'Xinhong Xiong', 'Junchao Xu', 'Christian G. Figueroa-Espada', 'Sarah J. Shepherd', 'Alvin J. Mukalel', 'Mohamad-Gabriel Alameh', 'Jiaxi Cui', 'Karin Wang', 'Andrew E. Vaughan', 'Drew Weissman', 'Michael J. Mitchell']",Nature Communications,2024.0,7-A2-8b,DOPE,cholesterol,C14PEG2K
284,Custom lipid,DOPE,cholesterol,C14-PEG2000,35:2.5:46.5:16,mRNA,"firefly_luciferase, barcode(dna barcode 82)",CCCCCCCC(CCNCC1=CC(=C(O)C(=C1)OC(=O)CC(CC)CCCCC)OC(=O)CC(CC)CCCCC)CC,CCCCCCCC/C=C\CCCCCCCC(=O)OC[C@H](COP(=O)(O)OCCN)OC(=O)CCCCCCC/C=C\CCCCCCCC,C[C@H](CCCC(C)C)[C@H]1CC[C@@H]2[C@@]1(CC[C@H]3[C@H]2CC=C4[C@@]3(CC[C@@H](C4)O)C)C,CCCCCCCCCCCCCCOC(=O)CCOCCOCCOCCOCCOCCOCCOCCOCCOCCOCCOCCOCCOCCOCCOCCOCCOCCOCCOCCOCCOCCOCCOCCOCCOCCOCCOCCOCCOCCOCCOCCOCCOCCOCCOCCOCCOCCOCCOCCOCCOCCOCCOCCOCCOCCOCCOCCOCCOCCOCCOCCOCCOCCOCCOCCOCCOCCOCCOCCOCCOCCOCCOCCOCCOCCOCCOCCOCCOCCOCCOCCOCCOCCOCCOCCOCCOCCOCCOCCOCCOCCOCCOCCOCCOCCOCCOCCOCCOCCO,155.0,6.5,,0.15,0.05,,79.7,3.5,,1.5,0.7,,wt/wt,10.0,OTHER_wt_ratio,"synthesis_method: Microfluidic mixing or pipette mixing; device_used: Microfluidic device with staggered herringbone features; total_flow_rate_ml_min: 2.4; flow_rate_ratio: 1:3 (organic:aqueous); aqueous_phase_composition: 10 mM citrate buffer; organic_phase_composition: Ethanol with lipids; mixing_time_sec: ; temperature_condition: Room temperature; post_processing: Dialysis in 1x PBS for 2h, filtration through 0.45 ¥ìm filter; sterilization: 0.45 ¥ìm filtration; storage_buffer: 1x PBS","cell_line: HeLa; animal_model: C57BL/6J female mice; administration_route: intravenous (IV); dose: 1.0 mg/kg total nucleic acid; biodistribution_result: Measured by deep sequencing in heart, liver, spleen, lungs, kidneys; toxicity_profile: Cell viability >85%",,,,https://doi.org/10.1038/s41467-024-45422-9,"High-throughput barcoding of nanoparticles identifies cationic, degradable lipid-like materials for mRNA delivery to the lungs in female preclinical models","['Lulu Xue', 'Alex G. Hamilton', 'Gan Zhao', 'Zebin Xiao', 'Rakan El-Mayta', 'Xuexiang Han', 'Ningqiang Gong', 'Xinhong Xiong', 'Junchao Xu', 'Christian G. Figueroa-Espada', 'Sarah J. Shepherd', 'Alvin J. Mukalel', 'Mohamad-Gabriel Alameh', 'Jiaxi Cui', 'Karin Wang', 'Andrew E. Vaughan', 'Drew Weissman', 'Michael J. Mitchell']",Nature Communications,2024.0,8-A2-8b,DOPE,cholesterol,C14PEG2K
285,Custom lipid,DOPE,cholesterol,C14-PEG2000,35:2.5:46.5:16,mRNA,"firefly_luciferase, barcode(dna barcode 83)",CCCCCCCC(CCCN)NCC1=CC(=C(O)C(=C1)OC(=O)CC(CC)CCCCC)OC(=O)CC(CC)CCCCC,CCCCCCCC/C=C\CCCCCCCC(=O)OC[C@H](COP(=O)(O)OCCN)OC(=O)CCCCCCC/C=C\CCCCCCCC,C[C@H](CCCC(C)C)[C@H]1CC[C@@H]2[C@@]1(CC[C@H]3[C@H]2CC=C4[C@@]3(CC[C@@H](C4)O)C)C,CCCCCCCCCCCCCCOC(=O)CCOCCOCCOCCOCCOCCOCCOCCOCCOCCOCCOCCOCCOCCOCCOCCOCCOCCOCCOCCOCCOCCOCCOCCOCCOCCOCCOCCOCCOCCOCCOCCOCCOCCOCCOCCOCCOCCOCCOCCOCCOCCOCCOCCOCCOCCOCCOCCOCCOCCOCCOCCOCCOCCOCCOCCOCCOCCOCCOCCOCCOCCOCCOCCOCCOCCOCCOCCOCCOCCOCCOCCOCCOCCOCCOCCOCCOCCOCCOCCOCCOCCOCCOCCOCCOCCOCCOCCOCCOCCO,156.3,5.1,,0.26,0.11,,82.4,3.3,,6.3,0.9,,wt/wt,10.0,OTHER_wt_ratio,"synthesis_method: Microfluidic mixing or pipette mixing; device_used: Microfluidic device with staggered herringbone features; total_flow_rate_ml_min: 2.4; flow_rate_ratio: 1:3 (organic:aqueous); aqueous_phase_composition: 10 mM citrate buffer; organic_phase_composition: Ethanol with lipids; mixing_time_sec: ; temperature_condition: Room temperature; post_processing: Dialysis in 1x PBS for 2h, filtration through 0.45 ¥ìm filter; sterilization: 0.45 ¥ìm filtration; storage_buffer: 1x PBS","cell_line: HeLa; animal_model: C57BL/6J female mice; administration_route: intravenous (IV); dose: 1.0 mg/kg total nucleic acid; biodistribution_result: Measured by deep sequencing in heart, liver, spleen, lungs, kidneys; toxicity_profile: Cell viability >85%",,,,https://doi.org/10.1038/s41467-024-45422-9,"High-throughput barcoding of nanoparticles identifies cationic, degradable lipid-like materials for mRNA delivery to the lungs in female preclinical models","['Lulu Xue', 'Alex G. Hamilton', 'Gan Zhao', 'Zebin Xiao', 'Rakan El-Mayta', 'Xuexiang Han', 'Ningqiang Gong', 'Xinhong Xiong', 'Junchao Xu', 'Christian G. Figueroa-Espada', 'Sarah J. Shepherd', 'Alvin J. Mukalel', 'Mohamad-Gabriel Alameh', 'Jiaxi Cui', 'Karin Wang', 'Andrew E. Vaughan', 'Drew Weissman', 'Michael J. Mitchell']",Nature Communications,2024.0,9-A2-8b,DOPE,cholesterol,C14PEG2K
286,Custom lipid,DOPE,cholesterol,C14-PEG2000,35:2.5:46.5:16,mRNA,"firefly_luciferase, barcode(dna barcode 84)",NCCCCCCCCCCNCC1=CC(=C(O)C(=C1)OC(=O)CC(CC)CCCCC)OC(=O)CC(CC)CCCCC,CCCCCCCC/C=C\CCCCCCCC(=O)OC[C@H](COP(=O)(O)OCCN)OC(=O)CCCCCCC/C=C\CCCCCCCC,C[C@H](CCCC(C)C)[C@H]1CC[C@@H]2[C@@]1(CC[C@H]3[C@H]2CC=C4[C@@]3(CC[C@@H](C4)O)C)C,CCCCCCCCCCCCCCOC(=O)CCOCCOCCOCCOCCOCCOCCOCCOCCOCCOCCOCCOCCOCCOCCOCCOCCOCCOCCOCCOCCOCCOCCOCCOCCOCCOCCOCCOCCOCCOCCOCCOCCOCCOCCOCCOCCOCCOCCOCCOCCOCCOCCOCCOCCOCCOCCOCCOCCOCCOCCOCCOCCOCCOCCOCCOCCOCCOCCOCCOCCOCCOCCOCCOCCOCCOCCOCCOCCOCCOCCOCCOCCOCCOCCOCCOCCOCCOCCOCCOCCOCCOCCOCCOCCOCCOCCOCCOCCOCCO,190.5,4.3,,0.3,0.12,,83.4,3.1,,4.3,3.7,,wt/wt,10.0,OTHER_wt_ratio,"synthesis_method: Microfluidic mixing or pipette mixing; device_used: Microfluidic device with staggered herringbone features; total_flow_rate_ml_min: 2.4; flow_rate_ratio: 1:3 (organic:aqueous); aqueous_phase_composition: 10 mM citrate buffer; organic_phase_composition: Ethanol with lipids; mixing_time_sec: ; temperature_condition: Room temperature; post_processing: Dialysis in 1x PBS for 2h, filtration through 0.45 ¥ìm filter; sterilization: 0.45 ¥ìm filtration; storage_buffer: 1x PBS","cell_line: HeLa; animal_model: C57BL/6J female mice; administration_route: intravenous (IV); dose: 1.0 mg/kg total nucleic acid; biodistribution_result: Measured by deep sequencing in heart, liver, spleen, lungs, kidneys; toxicity_profile: Cell viability >85%",,,,https://doi.org/10.1038/s41467-024-45422-9,"High-throughput barcoding of nanoparticles identifies cationic, degradable lipid-like materials for mRNA delivery to the lungs in female preclinical models","['Lulu Xue', 'Alex G. Hamilton', 'Gan Zhao', 'Zebin Xiao', 'Rakan El-Mayta', 'Xuexiang Han', 'Ningqiang Gong', 'Xinhong Xiong', 'Junchao Xu', 'Christian G. Figueroa-Espada', 'Sarah J. Shepherd', 'Alvin J. Mukalel', 'Mohamad-Gabriel Alameh', 'Jiaxi Cui', 'Karin Wang', 'Andrew E. Vaughan', 'Drew Weissman', 'Michael J. Mitchell']",Nature Communications,2024.0,10-A2-8b,DOPE,cholesterol,C14PEG2K
287,Custom lipid,DOPE,cholesterol,C14-PEG2000,35:2.5:46.5:16,mRNA,"firefly_luciferase, barcode(dna barcode 85)",,CCCCCCCC/C=C\CCCCCCCC(=O)OC[C@H](COP(=O)(O)OCCN)OC(=O)CCCCCCC/C=C\CCCCCCCC,C[C@H](CCCC(C)C)[C@H]1CC[C@@H]2[C@@]1(CC[C@H]3[C@H]2CC=C4[C@@]3(CC[C@@H](C4)O)C)C,CCCCCCCCCCCCCCOC(=O)CCOCCOCCOCCOCCOCCOCCOCCOCCOCCOCCOCCOCCOCCOCCOCCOCCOCCOCCOCCOCCOCCOCCOCCOCCOCCOCCOCCOCCOCCOCCOCCOCCOCCOCCOCCOCCOCCOCCOCCOCCOCCOCCOCCOCCOCCOCCOCCOCCOCCOCCOCCOCCOCCOCCOCCOCCOCCOCCOCCOCCOCCOCCOCCOCCOCCOCCOCCOCCOCCOCCOCCOCCOCCOCCOCCOCCOCCOCCOCCOCCOCCOCCOCCOCCOCCOCCOCCOCCOCCO,191.3,3.4,,0.16,0.1,,84.4,3.6,,4.8,2.2,,wt/wt,10.0,OTHER_wt_ratio,"synthesis_method: Microfluidic mixing or pipette mixing; device_used: Microfluidic device with staggered herringbone features; total_flow_rate_ml_min: 2.4; flow_rate_ratio: 1:3 (organic:aqueous); aqueous_phase_composition: 10 mM citrate buffer; organic_phase_composition: Ethanol with lipids; mixing_time_sec: ; temperature_condition: Room temperature; post_processing: Dialysis in 1x PBS for 2h, filtration through 0.45 ¥ìm filter; sterilization: 0.45 ¥ìm filtration; storage_buffer: 1x PBS","cell_line: HeLa; animal_model: C57BL/6J female mice; administration_route: intravenous (IV); dose: 1.0 mg/kg total nucleic acid; biodistribution_result: Measured by deep sequencing in heart, liver, spleen, lungs, kidneys; toxicity_profile: Cell viability >85%",,,,https://doi.org/10.1038/s41467-024-45422-9,"High-throughput barcoding of nanoparticles identifies cationic, degradable lipid-like materials for mRNA delivery to the lungs in female preclinical models","['Lulu Xue', 'Alex G. Hamilton', 'Gan Zhao', 'Zebin Xiao', 'Rakan El-Mayta', 'Xuexiang Han', 'Ningqiang Gong', 'Xinhong Xiong', 'Junchao Xu', 'Christian G. Figueroa-Espada', 'Sarah J. Shepherd', 'Alvin J. Mukalel', 'Mohamad-Gabriel Alameh', 'Jiaxi Cui', 'Karin Wang', 'Andrew E. Vaughan', 'Drew Weissman', 'Michael J. Mitchell']",Nature Communications,2024.0,9-A2-9,DOPE,cholesterol,C14PEG2K
288,Custom lipid,DOPE,cholesterol,C14-PEG2000,35:2.5:46.5:16,mRNA,"firefly_luciferase, barcode(dna barcode 86)",CN(CCCC)NCC1=CC(=C(OC(=O)CC(CC)CCC)C(=C1)OC(=O)CC(CC)CCC)OC(=O)CC(CC)CCC,CCCCCCCC/C=C\CCCCCCCC(=O)OC[C@H](COP(=O)(O)OCCN)OC(=O)CCCCCCC/C=C\CCCCCCCC,C[C@H](CCCC(C)C)[C@H]1CC[C@@H]2[C@@]1(CC[C@H]3[C@H]2CC=C4[C@@]3(CC[C@@H](C4)O)C)C,CCCCCCCCCCCCCCOC(=O)CCOCCOCCOCCOCCOCCOCCOCCOCCOCCOCCOCCOCCOCCOCCOCCOCCOCCOCCOCCOCCOCCOCCOCCOCCOCCOCCOCCOCCOCCOCCOCCOCCOCCOCCOCCOCCOCCOCCOCCOCCOCCOCCOCCOCCOCCOCCOCCOCCOCCOCCOCCOCCOCCOCCOCCOCCOCCOCCOCCOCCOCCOCCOCCOCCOCCOCCOCCOCCOCCOCCOCCOCCOCCOCCOCCOCCOCCOCCOCCOCCOCCOCCOCCOCCOCCOCCOCCOCCOCCO,190.4,4.1,,0.23,0.08,,84.2,2.9,,-1.8,0.8,,wt/wt,10.0,OTHER_wt_ratio,"synthesis_method: Microfluidic mixing or pipette mixing; device_used: Microfluidic device with staggered herringbone features; total_flow_rate_ml_min: 2.4; flow_rate_ratio: 1:3 (organic:aqueous); aqueous_phase_composition: 10 mM citrate buffer; organic_phase_composition: Ethanol with lipids; mixing_time_sec: ; temperature_condition: Room temperature; post_processing: Dialysis in 1x PBS for 2h, filtration through 0.45 ¥ìm filter; sterilization: 0.45 ¥ìm filtration; storage_buffer: 1x PBS","cell_line: HeLa; animal_model: C57BL/6J female mice; administration_route: intravenous (IV); dose: 1.0 mg/kg total nucleic acid; biodistribution_result: Measured by deep sequencing in heart, liver, spleen, lungs, kidneys; toxicity_profile: Cell viability >85%",,,,https://doi.org/10.1038/s41467-024-45422-9,"High-throughput barcoding of nanoparticles identifies cationic, degradable lipid-like materials for mRNA delivery to the lungs in female preclinical models","['Lulu Xue', 'Alex G. Hamilton', 'Gan Zhao', 'Zebin Xiao', 'Rakan El-Mayta', 'Xuexiang Han', 'Ningqiang Gong', 'Xinhong Xiong', 'Junchao Xu', 'Christian G. Figueroa-Espada', 'Sarah J. Shepherd', 'Alvin J. Mukalel', 'Mohamad-Gabriel Alameh', 'Jiaxi Cui', 'Karin Wang', 'Andrew E. Vaughan', 'Drew Weissman', 'Michael J. Mitchell']",Nature Communications,2024.0,6-A3-6b,DOPE,cholesterol,C14PEG2K
