Repository: maanasrrao1111/lnp-multi-objective-formulation

# Beyond Potency: Multi-Objective Analysis of Reporter-mRNA Lipid Nanoparticle Formulations

**Accepted at Next Generation Cancer Therapeutics 2026 (MD Anderson Cancer Center, October 6–8)**

## Summary

LNP formulation screens rank candidates by transfection potency, but potent formulations frequently fail on particle size, dispersity, or RNA encapsulation. This project systematically quantifies that gap using 464 reporter-mRNA formulations from 62 published studies.

## Data

- **Primary:** [LNP Atlas](https://doi.org/10.5281/zenodo.17243732) — 1,092 formulations (Nature Scientific Data, 2025)
- **External validation:** 45 formulations manually curated from 4 independent papers

File: data/atlas_cleaned.csv (part 9 of 21)
lnp_id,ionizable_lipid,helper_lipid,sterol_lipid,peg_lipid,lipid_molar_ratio,target_type,nucleic_acid_sequence,ionizable_lipid_smiles,helper_lipid_smiles,sterol_lipid_smiles,peg_lipid_smiles,size_mean,size_sd,size_flag,pdi_mean,pdi_sd,pdi_flag,ee_mean,ee_sd,ee_flag,zeta_mean,zeta_sd,zeta_flag,ratio_type,ratio_value,ratio_cargo,synthesis_info,bioactivity_profile,transfection_raw,transfection_unit,transfection_pctile,paper_doi,paper_title,paper_authors,paper_journal,paper_year,ionizable_lipid_original,helper_lipid_original,sterol_lipid_original,peg_lipid_original
289,Custom lipid,DOPE,cholesterol,C14-PEG2000,35:2.5:46.5:16,mRNA,"firefly_luciferase, barcode(dna barcode 87)",NCCCCCCCCCCNCC1=CC(=C(OC(=O)CC(CC)CCC)C(=C1)OC(=O)CC(CC)CCC)OC(=O)CC(CC)CCC,CCCCCCCC/C=C\CCCCCCCC(=O)OC[C@H](COP(=O)(O)OCCN)OC(=O)CCCCCCC/C=C\CCCCCCCC,C[C@H](CCCC(C)C)[C@H]1CC[C@@H]2[C@@]1(CC[C@H]3[C@H]2CC=C4[C@@]3(CC[C@@H](C4)O)C)C,CCCCCCCCCCCCCCOC(=O)CCOCCOCCOCCOCCOCCOCCOCCOCCOCCOCCOCCOCCOCCOCCOCCOCCOCCOCCOCCOCCOCCOCCOCCOCCOCCOCCOCCOCCOCCOCCOCCOCCOCCOCCOCCOCCOCCOCCOCCOCCOCCOCCOCCOCCOCCOCCOCCOCCOCCOCCOCCOCCOCCOCCOCCOCCOCCOCCOCCOCCOCCOCCOCCOCCOCCOCCOCCOCCOCCOCCOCCOCCOCCOCCOCCOCCOCCOCCOCCOCCOCCOCCOCCOCCOCCOCCOCCOCCOCCO,204.3,5.3,,0.16,0.07,,81.8,4.7,,-6.4,0.6,,wt/wt,10.0,OTHER_wt_ratio,"synthesis_method: Microfluidic mixing or pipette mixing; device_used: Microfluidic device with staggered herringbone features; total_flow_rate_ml_min: 2.4; flow_rate_ratio: 1:3 (organic:aqueous); aqueous_phase_composition: 10 mM citrate buffer; organic_phase_composition: Ethanol with lipids; mixing_time_sec: ; temperature_condition: Room temperature; post_processing: Dialysis in 1x PBS for 2h, filtration through 0.45 ¥ìm filter; sterilization: 0.45 ¥ìm filtration; storage_buffer: 1x PBS","cell_line: HeLa; animal_model: C57BL/6J female mice; administration_route: intravenous (IV); dose: 1.0 mg/kg total nucleic acid; biodistribution_result: Measured by deep sequencing in heart, liver, spleen, lungs, kidneys; toxicity_profile: Cell viability >85%",,,,https://doi.org/10.1038/s41467-024-45422-9,"High-throughput barcoding of nanoparticles identifies cationic, degradable lipid-like materials for mRNA delivery to the lungs in female preclinical models","['Lulu Xue', 'Alex G. Hamilton', 'Gan Zhao', 'Zebin Xiao', 'Rakan El-Mayta', 'Xuexiang Han', 'Ningqiang Gong', 'Xinhong Xiong', 'Junchao Xu', 'Christian G. Figueroa-Espada', 'Sarah J. Shepherd', 'Alvin J. Mukalel', 'Mohamad-Gabriel Alameh', 'Jiaxi Cui', 'Karin Wang', 'Andrew E. Vaughan', 'Drew Weissman', 'Michael J. Mitchell']",Nature Communications,2024.0,10-A3-6b,DOPE,cholesterol,C14PEG2K
290,Custom lipid,DOPE,cholesterol,C14-PEG2000,35:2.5:46.5:16,mRNA,"firefly_luciferase, barcode(dna barcode 88)",CCCCCN(CCC)NCC1=CC(=C(OC(=O)CC(CC)CCCC)C(=C1)OC(=O)CC(CC)CCCC)OC(=O)CC(CC)CCCC,CCCCCCCC/C=C\CCCCCCCC(=O)OC[C@H](COP(=O)(O)OCCN)OC(=O)CCCCCCC/C=C\CCCCCCCC,C[C@H](CCCC(C)C)[C@H]1CC[C@@H]2[C@@]1(CC[C@H]3[C@H]2CC=C4[C@@]3(CC[C@@H](C4)O)C)C,CCCCCCCCCCCCCCOC(=O)CCOCCOCCOCCOCCOCCOCCOCCOCCOCCOCCOCCOCCOCCOCCOCCOCCOCCOCCOCCOCCOCCOCCOCCOCCOCCOCCOCCOCCOCCOCCOCCOCCOCCOCCOCCOCCOCCOCCOCCOCCOCCOCCOCCOCCOCCOCCOCCOCCOCCOCCOCCOCCOCCOCCOCCOCCOCCOCCOCCOCCOCCOCCOCCOCCOCCOCCOCCOCCOCCOCCOCCOCCOCCOCCOCCOCCOCCOCCOCCOCCOCCOCCOCCOCCOCCOCCOCCOCCOCCO,169.6,4.5,,0.19,0.12,,86.8,1.9,,12.8,0.7,,wt/wt,10.0,OTHER_wt_ratio,"synthesis_method: Microfluidic mixing or pipette mixing; device_used: Microfluidic device with staggered herringbone features; total_flow_rate_ml_min: 2.4; flow_rate_ratio: 1:3 (organic:aqueous); aqueous_phase_composition: 10 mM citrate buffer; organic_phase_composition: Ethanol with lipids; mixing_time_sec: ; temperature_condition: Room temperature; post_processing: Dialysis in 1x PBS for 2h, filtration through 0.45 ¥ìm filter; sterilization: 0.45 ¥ìm filtration; storage_buffer: 1x PBS","cell_line: HeLa; animal_model: C57BL/6J female mice; administration_route: intravenous (IV); dose: 1.0 mg/kg total nucleic acid; biodistribution_result: Measured by deep sequencing in heart, liver, spleen, lungs, kidneys; toxicity_profile: Cell viability >85%",,,,https://doi.org/10.1038/s41467-024-45422-9,"High-throughput barcoding of nanoparticles identifies cationic, degradable lipid-like materials for mRNA delivery to the lungs in female preclinical models","['Lulu Xue', 'Alex G. Hamilton', 'Gan Zhao', 'Zebin Xiao', 'Rakan El-Mayta', 'Xuexiang Han', 'Ningqiang Gong', 'Xinhong Xiong', 'Junchao Xu', 'Christian G. Figueroa-Espada', 'Sarah J. Shepherd', 'Alvin J. Mukalel', 'Mohamad-Gabriel Alameh', 'Jiaxi Cui', 'Karin Wang', 'Andrew E. Vaughan', 'Drew Weissman', 'Michael J. Mitchell']",Nature Communications,2024.0,7-A3-7b,DOPE,cholesterol,C14PEG2K
291,Custom lipid,DOPE,cholesterol,C14-PEG2000,35:2.5:46.5:16,mRNA,"firefly_luciferase, barcode(dna barcode 89)",CCCCCCCC(CCCN)NCC1=CC(=C(OC(=O)CC(CC)CCCC)C(=C1)OC(=O)CC(CC)CCCC)OC(=O)CC(CC)CCCC,CCCCCCCC/C=C\CCCCCCCC(=O)OC[C@H](COP(=O)(O)OCCN)OC(=O)CCCCCCC/C=C\CCCCCCCC,C[C@H](CCCC(C)C)[C@H]1CC[C@@H]2[C@@]1(CC[C@H]3[C@H]2CC=C4[C@@]3(CC[C@@H](C4)O)C)C,CCCCCCCCCCCCCCOC(=O)CCOCCOCCOCCOCCOCCOCCOCCOCCOCCOCCOCCOCCOCCOCCOCCOCCOCCOCCOCCOCCOCCOCCOCCOCCOCCOCCOCCOCCOCCOCCOCCOCCOCCOCCOCCOCCOCCOCCOCCOCCOCCOCCOCCOCCOCCOCCOCCOCCOCCOCCOCCOCCOCCOCCOCCOCCOCCOCCOCCOCCOCCOCCOCCOCCOCCOCCOCCOCCOCCOCCOCCOCCOCCOCCOCCOCCOCCOCCOCCOCCOCCOCCOCCOCCOCCOCCOCCOCCOCCO,201.5,4.4,,0.24,0.06,,82.4,3.3,,2.3,0.9,,wt/wt,10.0,OTHER_wt_ratio,"synthesis_method: Microfluidic mixing or pipette mixing; device_used: Microfluidic device with staggered herringbone features; total_flow_rate_ml_min: 2.4; flow_rate_ratio: 1:3 (organic:aqueous); aqueous_phase_composition: 10 mM citrate buffer; organic_phase_composition: Ethanol with lipids; mixing_time_sec: ; temperature_condition: Room temperature; post_processing: Dialysis in 1x PBS for 2h, filtration through 0.45 ¥ìm filter; sterilization: 0.45 ¥ìm filtration; storage_buffer: 1x PBS","cell_line: HeLa; animal_model: C57BL/6J female mice; administration_route: intravenous (IV); dose: 1.0 mg/kg total nucleic acid; biodistribution_result: Measured by deep sequencing in heart, liver, spleen, lungs, kidneys; toxicity_profile: Cell viability >85%",,,,https://doi.org/10.1038/s41467-024-45422-9,"High-throughput barcoding of nanoparticles identifies cationic, degradable lipid-like materials for mRNA delivery to the lungs in female preclinical models","['Lulu Xue', 'Alex G. Hamilton', 'Gan Zhao', 'Zebin Xiao', 'Rakan El-Mayta', 'Xuexiang Han', 'Ningqiang Gong', 'Xinhong Xiong', 'Junchao Xu', 'Christian G. Figueroa-Espada', 'Sarah J. Shepherd', 'Alvin J. Mukalel', 'Mohamad-Gabriel Alameh', 'Jiaxi Cui', 'Karin Wang', 'Andrew E. Vaughan', 'Drew Weissman', 'Michael J. Mitchell']",Nature Communications,2024.0,9-A3-7b,DOPE,cholesterol,C14PEG2K
292,Custom lipid,DOPE,cholesterol,C14-PEG2000,35:2.5:46.5:16,mRNA,"firefly_luciferase, barcode(dna barcode 90)",CN(CCCC)NCC1=CC(=C(OC(=O)CC(CC)CCCC)C(=C1)OC(=O)CC(CC)CCCC)OC(=O)CC(CC)CCCC,CCCCCCCC/C=C\CCCCCCCC(=O)OC[C@H](COP(=O)(O)OCCN)OC(=O)CCCCCCC/C=C\CCCCCCCC,C[C@H](CCCC(C)C)[C@H]1CC[C@@H]2[C@@]1(CC[C@H]3[C@H]2CC=C4[C@@]3(CC[C@@H](C4)O)C)C,CCCCCCCCCCCCCCOC(=O)CCOCCOCCOCCOCCOCCOCCOCCOCCOCCOCCOCCOCCOCCOCCOCCOCCOCCOCCOCCOCCOCCOCCOCCOCCOCCOCCOCCOCCOCCOCCOCCOCCOCCOCCOCCOCCOCCOCCOCCOCCOCCOCCOCCOCCOCCOCCOCCOCCOCCOCCOCCOCCOCCOCCOCCOCCOCCOCCOCCOCCOCCOCCOCCOCCOCCOCCOCCOCCOCCOCCOCCOCCOCCOCCOCCOCCOCCOCCOCCOCCOCCOCCOCCOCCOCCOCCOCCOCCOCCO,162.3,4.1,,0.22,0.06,,83.2,4.1,,-1.7,0.6,,wt/wt,10.0,OTHER_wt_ratio,"synthesis_method: Microfluidic mixing or pipette mixing; device_used: Microfluidic device with staggered herringbone features; total_flow_rate_ml_min: 2.4; flow_rate_ratio: 1:3 (organic:aqueous); aqueous_phase_composition: 10 mM citrate buffer; organic_phase_composition: Ethanol with lipids; mixing_time_sec: ; temperature_condition: Room temperature; post_processing: Dialysis in 1x PBS for 2h, filtration through 0.45 ¥ìm filter; sterilization: 0.45 ¥ìm filtration; storage_buffer: 1x PBS","cell_line: HeLa; animal_model: C57BL/6J female mice; administration_route: intravenous (IV); dose: 1.0 mg/kg total nucleic acid; biodistribution_result: Measured by deep sequencing in heart, liver, spleen, lungs, kidneys; toxicity_profile: Cell viability >85%",,,,https://doi.org/10.1038/s41467-024-45422-9,"High-throughput barcoding of nanoparticles identifies cationic, degradable lipid-like materials for mRNA delivery to the lungs in female preclinical models","['Lulu Xue', 'Alex G. Hamilton', 'Gan Zhao', 'Zebin Xiao', 'Rakan El-Mayta', 'Xuexiang Han', 'Ningqiang Gong', 'Xinhong Xiong', 'Junchao Xu', 'Christian G. Figueroa-Espada', 'Sarah J. Shepherd', 'Alvin J. Mukalel', 'Mohamad-Gabriel Alameh', 'Jiaxi Cui', 'Karin Wang', 'Andrew E. Vaughan', 'Drew Weissman', 'Michael J. Mitchell']",Nature Communications,2024.0,6-A3-7b2,DOPE,cholesterol,C14PEG2K
293,Custom lipid,DOPE,cholesterol,C14-PEG2000,35:2.5:46.5:16,mRNA,"firefly_luciferase, barcode(dna barcode 91)",CCCCCCCC(CCNCC1=CC(=C(OC(=O)CC(CC)CCCC)C(=C1)OC(=O)CC(CC)CCCC)OC(=O)CC(CC)CCCC)CC,CCCCCCCC/C=C\CCCCCCCC(=O)OC[C@H](COP(=O)(O)OCCN)OC(=O)CCCCCCC/C=C\CCCCCCCC,C[C@H](CCCC(C)C)[C@H]1CC[C@@H]2[C@@]1(CC[C@H]3[C@H]2CC=C4[C@@]3(CC[C@@H](C4)O)C)C,CCCCCCCCCCCCCCOC(=O)CCOCCOCCOCCOCCOCCOCCOCCOCCOCCOCCOCCOCCOCCOCCOCCOCCOCCOCCOCCOCCOCCOCCOCCOCCOCCOCCOCCOCCOCCOCCOCCOCCOCCOCCOCCOCCOCCOCCOCCOCCOCCOCCOCCOCCOCCOCCOCCOCCOCCOCCOCCOCCOCCOCCOCCOCCOCCOCCOCCOCCOCCOCCOCCOCCOCCOCCOCCOCCOCCOCCOCCOCCOCCOCCOCCOCCOCCOCCOCCOCCOCCOCCOCCOCCOCCOCCOCCOCCOCCO,143.2,6.9,,0.27,0.11,,75.9,5.4,,1.5,2.6,,wt/wt,10.0,OTHER_wt_ratio,"synthesis_method: Microfluidic mixing or pipette mixing; device_used: Microfluidic device with staggered herringbone features; total_flow_rate_ml_min: 2.4; flow_rate_ratio: 1:3 (organic:aqueous); aqueous_phase_composition: 10 mM citrate buffer; organic_phase_composition: Ethanol with lipids; mixing_time_sec: ; temperature_condition: Room temperature; post_processing: Dialysis in 1x PBS for 2h, filtration through 0.45 ¥ìm filter; sterilization: 0.45 ¥ìm filtration; storage_buffer: 1x PBS","cell_line: HeLa; animal_model: C57BL/6J female mice; administration_route: intravenous (IV); dose: 1.0 mg/kg total nucleic acid; biodistribution_result: Measured by deep sequencing in heart, liver, spleen, lungs, kidneys; toxicity_profile: Cell viability >85%",,,,https://doi.org/10.1038/s41467-024-45422-9,"High-throughput barcoding of nanoparticles identifies cationic, degradable lipid-like materials for mRNA delivery to the lungs in female preclinical models","['Lulu Xue', 'Alex G. Hamilton', 'Gan Zhao', 'Zebin Xiao', 'Rakan El-Mayta', 'Xuexiang Han', 'Ningqiang Gong', 'Xinhong Xiong', 'Junchao Xu', 'Christian G. Figueroa-Espada', 'Sarah J. Shepherd', 'Alvin J. Mukalel', 'Mohamad-Gabriel Alameh', 'Jiaxi Cui', 'Karin Wang', 'Andrew E. Vaughan', 'Drew Weissman', 'Michael J. Mitchell']",Nature Communications,2024.0,8-A3-7b2,DOPE,cholesterol,C14PEG2K
294,Custom lipid,DOPE,cholesterol,C14-PEG2000,35:2.5:46.5:16,mRNA,"firefly_luciferase, barcode(dna barcode 92)",CN(C)CCNCC1=CC(=C(OC(=O)CC(CC)CCCCC)C(=C1)OC(=O)CC(CC)CCCCC)OC(=O)CC(CC)CCCCC,CCCCCCCC/C=C\CCCCCCCC(=O)OC[C@H](COP(=O)(O)OCCN)OC(=O)CCCCCCC/C=C\CCCCCCCC,C[C@H](CCCC(C)C)[C@H]1CC[C@@H]2[C@@]1(CC[C@H]3[C@H]2CC=C4[C@@]3(CC[C@@H](C4)O)C)C,CCCCCCCCCCCCCCOC(=O)CCOCCOCCOCCOCCOCCOCCOCCOCCOCCOCCOCCOCCOCCOCCOCCOCCOCCOCCOCCOCCOCCOCCOCCOCCOCCOCCOCCOCCOCCOCCOCCOCCOCCOCCOCCOCCOCCOCCOCCOCCOCCOCCOCCOCCOCCOCCOCCOCCOCCOCCOCCOCCOCCOCCOCCOCCOCCOCCOCCOCCOCCOCCOCCOCCOCCOCCOCCOCCOCCOCCOCCOCCOCCOCCOCCOCCOCCOCCOCCOCCOCCOCCOCCOCCOCCOCCOCCOCCOCCO,126.7,5.9,,0.21,0.09,,85.5,4.5,,-1.2,2.7,,wt/wt,10.0,OTHER_wt_ratio,"synthesis_method: Microfluidic mixing or pipette mixing; device_used: Microfluidic device with staggered herringbone features; total_flow_rate_ml_min: 2.4; flow_rate_ratio: 1:3 (organic:aqueous); aqueous_phase_composition: 10 mM citrate buffer; organic_phase_composition: Ethanol with lipids; mixing_time_sec: ; temperature_condition: Room temperature; post_processing: Dialysis in 1x PBS for 2h, filtration through 0.45 ¥ìm filter; sterilization: 0.45 ¥ìm filtration; storage_buffer: 1x PBS","cell_line: HeLa; animal_model: C57BL/6J female mice; administration_route: intravenous (IV); dose: 1.0 mg/kg total nucleic acid; biodistribution_result: Measured by deep sequencing in heart, liver, spleen, lungs, kidneys; toxicity_profile: Cell viability >85%",,,,https://doi.org/10.1038/s41467-024-45422-9,"High-throughput barcoding of nanoparticles identifies cationic, degradable lipid-like materials for mRNA delivery to the lungs in female preclinical models","['Lulu Xue', 'Alex G. Hamilton', 'Gan Zhao', 'Zebin Xiao', 'Rakan El-Mayta', 'Xuexiang Han', 'Ningqiang Gong', 'Xinhong Xiong', 'Junchao Xu', 'Christian G. Figueroa-Espada', 'Sarah J. Shepherd', 'Alvin J. Mukalel', 'Mohamad-Gabriel Alameh', 'Jiaxi Cui', 'Karin Wang', 'Andrew E. Vaughan', 'Drew Weissman', 'Michael J. Mitchell']",Nature Communications,2024.0,5-A3-8b,DOPE,cholesterol,C14PEG2K
295,Custom lipid,DOPE,cholesterol,C14-PEG2000,35:2.5:46.5:16,mRNA,"firefly_luciferase, barcode(dna barcode 93)",CCCCCN(CCC)NCC1=CC(=C(OC(=O)CC(CC)CCCCC)C(=C1)OC(=O)CC(CC)CCCCC)OC(=O)CC(CC)CCCCC,CCCCCCCC/C=C\CCCCCCCC(=O)OC[C@H](COP(=O)(O)OCCN)OC(=O)CCCCCCC/C=C\CCCCCCCC,C[C@H](CCCC(C)C)[C@H]1CC[C@@H]2[C@@]1(CC[C@H]3[C@H]2CC=C4[C@@]3(CC[C@@H](C4)O)C)C,CCCCCCCCCCCCCCOC(=O)CCOCCOCCOCCOCCOCCOCCOCCOCCOCCOCCOCCOCCOCCOCCOCCOCCOCCOCCOCCOCCOCCOCCOCCOCCOCCOCCOCCOCCOCCOCCOCCOCCOCCOCCOCCOCCOCCOCCOCCOCCOCCOCCOCCOCCOCCOCCOCCOCCOCCOCCOCCOCCOCCOCCOCCOCCOCCOCCOCCOCCOCCOCCOCCOCCOCCOCCOCCOCCOCCOCCOCCOCCOCCOCCOCCOCCOCCOCCOCCOCCOCCOCCOCCOCCOCCOCCOCCOCCOCCO,113.9,5.0,,0.13,0.05,,73.8,4.0,,-3.1,2.1,,wt/wt,10.0,OTHER_wt_ratio,"synthesis_method: Microfluidic mixing or pipette mixing; device_used: Microfluidic device with staggered herringbone features; total_flow_rate_ml_min: 2.4; flow_rate_ratio: 1:3 (organic:aqueous); aqueous_phase_composition: 10 mM citrate buffer; organic_phase_composition: Ethanol with lipids; mixing_time_sec: ; temperature_condition: Room temperature; post_processing: Dialysis in 1x PBS for 2h, filtration through 0.45 ¥ìm filter; sterilization: 0.45 ¥ìm filtration; storage_buffer: 1x PBS","cell_line: HeLa; animal_model: C57BL/6J female mice; administration_route: intravenous (IV); dose: 1.0 mg/kg total nucleic acid; biodistribution_result: Measured by deep sequencing in heart, liver, spleen, lungs, kidneys; toxicity_profile: Cell viability >85%",,,,https://doi.org/10.1038/s41467-024-45422-9,"High-throughput barcoding of nanoparticles identifies cationic, degradable lipid-like materials for mRNA delivery to the lungs in female preclinical models","['Lulu Xue', 'Alex G. Hamilton', 'Gan Zhao', 'Zebin Xiao', 'Rakan El-Mayta', 'Xuexiang Han', 'Ningqiang Gong', 'Xinhong Xiong', 'Junchao Xu', 'Christian G. Figueroa-Espada', 'Sarah J. Shepherd', 'Alvin J. Mukalel', 'Mohamad-Gabriel Alameh', 'Jiaxi Cui', 'Karin Wang', 'Andrew E. Vaughan', 'Drew Weissman', 'Michael J. Mitchell']",Nature Communications,2024.0,7-A3-8b,DOPE,cholesterol,C14PEG2K
296,Custom lipid,DOPE,cholesterol,C14-PEG2000,35:2.5:46.5:16,mRNA,"firefly_luciferase, barcode(dna barcode 94)",CN(C)CCNCC1=CC(=C(OC(=O)CCC(CC)CCCCCC)C(=C1)OC(=O)CCC(CC)CCCCCC)OC(=O)CCC(CC)CCCCCC,CCCCCCCC/C=C\CCCCCCCC(=O)OC[C@H](COP(=O)(O)OCCN)OC(=O)CCCCCCC/C=C\CCCCCCCC,C[C@H](CCCC(C)C)[C@H]1CC[C@@H]2[C@@]1(CC[C@H]3[C@H]2CC=C4[C@@]3(CC[C@@H](C4)O)C)C,CCCCCCCCCCCCCCOC(=O)CCOCCOCCOCCOCCOCCOCCOCCOCCOCCOCCOCCOCCOCCOCCOCCOCCOCCOCCOCCOCCOCCOCCOCCOCCOCCOCCOCCOCCOCCOCCOCCOCCOCCOCCOCCOCCOCCOCCOCCOCCOCCOCCOCCOCCOCCOCCOCCOCCOCCOCCOCCOCCOCCOCCOCCOCCOCCOCCOCCOCCOCCOCCOCCOCCOCCOCCOCCOCCOCCOCCOCCOCCOCCOCCOCCOCCOCCOCCOCCOCCOCCOCCOCCOCCOCCOCCOCCOCCOCCO,115.4,7.1,,0.16,0.08,,75.1,2.6,,6.7,4.5,,wt/wt,10.0,OTHER_wt_ratio,"synthesis_method: Microfluidic mixing or pipette mixing; device_used: Microfluidic device with staggered herringbone features; total_flow_rate_ml_min: 2.4; flow_rate_ratio: 1:3 (organic:aqueous); aqueous_phase_composition: 10 mM citrate buffer; organic_phase_composition: Ethanol with lipids; mixing_time_sec: ; temperature_condition: Room temperature; post_processing: Dialysis in 1x PBS for 2h, filtration through 0.45 ¥ìm filter; sterilization: 0.45 ¥ìm filtration; storage_buffer: 1x PBS","cell_line: HeLa; animal_model: C57BL/6J female mice; administration_route: intravenous (IV); dose: 1.0 mg/kg total nucleic acid; biodistribution_result: Measured by deep sequencing in heart, liver, spleen, lungs, kidneys; toxicity_profile: Cell viability >85%",,,,https://doi.org/10.1038/s41467-024-45422-9,"High-throughput barcoding of nanoparticles identifies cationic, degradable lipid-like materials for mRNA delivery to the lungs in female preclinical models","['Lulu Xue', 'Alex G. Hamilton', 'Gan Zhao', 'Zebin Xiao', 'Rakan El-Mayta', 'Xuexiang Han', 'Ningqiang Gong', 'Xinhong Xiong', 'Junchao Xu', 'Christian G. Figueroa-Espada', 'Sarah J. Shepherd', 'Alvin J. Mukalel', 'Mohamad-Gabriel Alameh', 'Jiaxi Cui', 'Karin Wang', 'Andrew E. Vaughan', 'Drew Weissman', 'Michael J. Mitchell']",Nature Communications,2024.0,5-A3-9b2,DOPE,cholesterol,C14PEG2K
297,Custom lipid,DOPE,cholesterol,C14-PEG2000,35:2.5:46.5:16,mRNA,"firefly_luciferase, barcode(dna barcode 95)",CCCCCN(CCC)NCC1=CC(=C(OC(=O)CCC(CC)CCCCCC)C(=C1)OC(=O)CCC(CC)CCCCCC)OC(=O)CCC(CC)CCCCCC,CCCCCCCC/C=C\CCCCCCCC(=O)OC[C@H](COP(=O)(O)OCCN)OC(=O)CCCCCCC/C=C\CCCCCCCC,C[C@H](CCCC(C)C)[C@H]1CC[C@@H]2[C@@]1(CC[C@H]3[C@H]2CC=C4[C@@]3(CC[C@@H](C4)O)C)C,CCCCCCCCCCCCCCOC(=O)CCOCCOCCOCCOCCOCCOCCOCCOCCOCCOCCOCCOCCOCCOCCOCCOCCOCCOCCOCCOCCOCCOCCOCCOCCOCCOCCOCCOCCOCCOCCOCCOCCOCCOCCOCCOCCOCCOCCOCCOCCOCCOCCOCCOCCOCCOCCOCCOCCOCCOCCOCCOCCOCCOCCOCCOCCOCCOCCOCCOCCOCCOCCOCCOCCOCCOCCOCCOCCOCCOCCOCCOCCOCCOCCOCCOCCOCCOCCOCCOCCOCCOCCOCCOCCOCCOCCOCCOCCOCCO,109.2,5.2,,0.25,0.05,,80.4,4.3,,-3.0,4.1,,wt/wt,10.0,OTHER_wt_ratio,"synthesis_method: Microfluidic mixing or pipette mixing; device_used: Microfluidic device with staggered herringbone features; total_flow_rate_ml_min: 2.4; flow_rate_ratio: 1:3 (organic:aqueous); aqueous_phase_composition: 10 mM citrate buffer; organic_phase_composition: Ethanol with lipids; mixing_time_sec: ; temperature_condition: Room temperature; post_processing: Dialysis in 1x PBS for 2h, filtration through 0.45 ¥ìm filter; sterilization: 0.45 ¥ìm filtration; storage_buffer: 1x PBS","cell_line: HeLa; animal_model: C57BL/6J female mice; administration_route: intravenous (IV); dose: 1.0 mg/kg total nucleic acid; gene_expression_result: Liver-enriched delivery; biodistribution_result: Measured by deep sequencing in heart, liver, spleen, lungs, kidneys; toxicity_profile: Cell viability >85%",,,,https://doi.org/10.1038/s41467-024-45422-9,"High-throughput barcoding of nanoparticles identifies cationic, degradable lipid-like materials for mRNA delivery to the lungs in female preclinical models","['Lulu Xue', 'Alex G. Hamilton', 'Gan Zhao', 'Zebin Xiao', 'Rakan El-Mayta', 'Xuexiang Han', 'Ningqiang Gong', 'Xinhong Xiong', 'Junchao Xu', 'Christian G. Figueroa-Espada', 'Sarah J. Shepherd', 'Alvin J. Mukalel', 'Mohamad-Gabriel Alameh', 'Jiaxi Cui', 'Karin Wang', 'Andrew E. Vaughan', 'Drew Weissman', 'Michael J. Mitchell']",Nature Communications,2024.0,7-A3-9b2,DOPE,cholesterol,C14PEG2K
298,Custom lipid,DOPE,cholesterol,C14-PEG2000,35:2.5:46.5:16,mRNA,"firefly_luciferase, barcode(dna barcode 96)",NCCCCCCCCCCNCC1=CC(=C(OC(=O)CCC(CC)CCCCCC)C(=C1)OC(=O)CCC(CC)CCCCCC)OC(=O)CCC(CC)CCCCCC,CCCCCCCC/C=C\CCCCCCCC(=O)OC[C@H](COP(=O)(O)OCCN)OC(=O)CCCCCCC/C=C\CCCCCCCC,C[C@H](CCCC(C)C)[C@H]1CC[C@@H]2[C@@]1(CC[C@H]3[C@H]2CC=C4[C@@]3(CC[C@@H](C4)O)C)C,CCCCCCCCCCCCCCOC(=O)CCOCCOCCOCCOCCOCCOCCOCCOCCOCCOCCOCCOCCOCCOCCOCCOCCOCCOCCOCCOCCOCCOCCOCCOCCOCCOCCOCCOCCOCCOCCOCCOCCOCCOCCOCCOCCOCCOCCOCCOCCOCCOCCOCCOCCOCCOCCOCCOCCOCCOCCOCCOCCOCCOCCOCCOCCOCCOCCOCCOCCOCCOCCOCCOCCOCCOCCOCCOCCOCCOCCOCCOCCOCCOCCOCCOCCOCCOCCOCCOCCOCCOCCOCCOCCOCCOCCOCCOCCOCCO,114.1,6.7,,0.16,0.04,,84.9,4.8,,2.1,1.6,,wt/wt,10.0,OTHER_wt_ratio,"synthesis_method: Microfluidic mixing or pipette mixing; device_used: Microfluidic device with staggered herringbone features; total_flow_rate_ml_min: 2.4; flow_rate_ratio: 1:3 (organic:aqueous); aqueous_phase_composition: 10 mM citrate buffer; organic_phase_composition: Ethanol with lipids; mixing_time_sec: ; temperature_condition: Room temperature; post_processing: Dialysis in 1x PBS for 2h, filtration through 0.45 ¥ìm filter; sterilization: 0.45 ¥ìm filtration; storage_buffer: 1x PBS","cell_line: HeLa; animal_model: C57BL/6J female mice; administration_route: intravenous (IV); dose: 1.0 mg/kg total nucleic acid; biodistribution_result: Measured by deep sequencing in heart, liver, spleen, lungs, kidneys; toxicity_profile: Cell viability >85%",,,,https://doi.org/10.1038/s41467-024-45422-9,"High-throughput barcoding of nanoparticles identifies cationic, degradable lipid-like materials for mRNA delivery to the lungs in female preclinical models","['Lulu Xue', 'Alex G. Hamilton', 'Gan Zhao', 'Zebin Xiao', 'Rakan El-Mayta', 'Xuexiang Han', 'Ningqiang Gong', 'Xinhong Xiong', 'Junchao Xu', 'Christian G. Figueroa-Espada', 'Sarah J. Shepherd', 'Alvin J. Mukalel', 'Mohamad-Gabriel Alameh', 'Jiaxi Cui', 'Karin Wang', 'Andrew E. Vaughan', 'Drew Weissman', 'Michael J. Mitchell']",Nature Communications,2024.0,10-A3-9b2,DOPE,cholesterol,C14PEG2K
433,Custom lipid,DOPE,cholesterol,C14-PEG 2000,35:16:46.5:2.5,mRNA,firefly_luciferase,,CCCCCCCC/C=C\CCCCCCCC(=O)OC[C@H](COP(=O)(O)OCCN)OC(=O)CCCCCCC/C=C\CCCCCCCC,C[C@H](CCCC(C)C)[C@H]1CC[C@@H]2[C@@]1(CC[C@H]3[C@H]2CC=C4[C@@]3(CC[C@@H](C4)O)C)C,,93.0,,,0.047,,,98.0,,,,,,wt/wt,10.0,ionizable_lipid:RNA,"synthesis_method: Microfluidic; device_used: microfluidic chip device; total_flow_rate_ml_min: ; flow_rate_ratio: 3:1 (ethanol:aqueous); aqueous_phase_composition: 10 mM citrate buffer (pH 3); organic_phase_composition: ethanol with lipid mixture at 10 mg/mL; mixing_time_sec: ; temperature_condition: ; post_processing: dialyzed against 1X PBS in 20,000 MWCO cassette at 4¡ÆC for 2 hours; sterilization: ; storage_buffer: 1X PBS, stored at 4¡ÆC","cell_line: HeLa cells; dose: 50 ng per well; gene_expression_result: ~0.5¡¿10^6 RLU (No ApoE), ~1¡¿10^6 RLU (with ApoE); toxicity_profile: minimal toxicity observed",0.5,numeric,0.375,10.1002/anie.201809056,Customizable Lipid Nanoparticle Materials for the Delivery of siRNAs and mRNAs,"['Owen S. Fenton', 'Kevin J. Kauffman', 'Rebecca L. McClellan', 'James C. Kaczmarek', 'Manhao D. Zeng', 'Jason L. Andresen', 'Luke H. Rhym', 'Michael W. Heartlein', 'Frank DeRosa', 'Daniel G. Anderson']",Angewandte Chemie International Edition,2018.0,OF-Deg-C9,DOPE,cholesterol,C14-PEG 2000
435,Custom lipid,DOPE,cholesterol,C14-PEG 2000,35:16:46.5:2.5,mRNA,firefly_luciferase,,CCCCCCCC/C=C\CCCCCCCC(=O)OC[C@H](COP(=O)(O)OCCN)OC(=O)CCCCCCC/C=C\CCCCCCCC,C[C@H](CCCC(C)C)[C@H]1CC[C@@H]2[C@@]1(CC[C@H]3[C@H]2CC=C4[C@@]3(CC[C@@H](C4)O)C)C,,96.0,,,0.046,,,99.0,,,,,,wt/wt,10.0,ionizable_lipid:RNA,"synthesis_method: Microfluidic; device_used: microfluidic chip device; total_flow_rate_ml_min: ; flow_rate_ratio: 3:1 (ethanol:aqueous); aqueous_phase_composition: 10 mM citrate buffer (pH 3); organic_phase_composition: ethanol with lipid mixture at 10 mg/mL; mixing_time_sec: ; temperature_condition: ; post_processing: dialyzed against 1X PBS in 20,000 MWCO cassette at 4¡ÆC for 2 hours; sterilization: ; storage_buffer: 1X PBS, stored at 4¡ÆC","cell_line: HeLa cells; dose: 50 ng per well; gene_expression_result: ~0.5¡¿10^6 RLU (No ApoE), ~1¡¿10^6 RLU (with ApoE); toxicity_profile: minimal toxicity observed",0.5,numeric,0.375,10.1002/anie.201809056,Customizable Lipid Nanoparticle Materials for the Delivery of siRNAs and mRNAs,"['Owen S. Fenton', 'Kevin J. Kauffman', 'Rebecca L. McClellan', 'James C. Kaczmarek', 'Manhao D. Zeng', 'Jason L. Andresen', 'Luke H. Rhym', 'Michael W. Heartlein', 'Frank DeRosa', 'Daniel G. Anderson']",Angewandte Chemie International Edition,2018.0,OF-Deg-C12,DOPE,cholesterol,C14-PEG 2000
437,Custom lipid,DOPE,cholesterol,C14-PEG 2000,35:16:46.5:2.5,mRNA,firefly_luciferase,,CCCCCCCC/C=C\CCCCCCCC(=O)OC[C@H](COP(=O)(O)OCCN)OC(=O)CCCCCCC/C=C\CCCCCCCC,C[C@H](CCCC(C)C)[C@H]1CC[C@@H]2[C@@]1(CC[C@H]3[C@H]2CC=C4[C@@]3(CC[C@@H](C4)O)C)C,,,,,0.041,,,99.0,,,,,,wt/wt,10.0,ionizable_lipid:RNA,"synthesis_method: Microfluidic; device_used: microfluidic chip device; total_flow_rate_ml_min: ; flow_rate_ratio: 3:1 (ethanol:aqueous); aqueous_phase_composition: 10 mM citrate buffer (pH 3); organic_phase_composition: ethanol with lipid mixture at 10 mg/mL; mixing_time_sec: ; temperature_condition: ; post_processing: dialyzed against 1X PBS in 20,000 MWCO cassette at 4¡ÆC for 2 hours; sterilization: ; storage_buffer: 1X PBS, stored at 4¡ÆC","cell_line: HeLa cells; dose: 50 ng per well; gene_expression_result: baseline level (No ApoE), baseline level (with ApoE); toxicity_profile: minimal toxicity observed",,,,10.1002/anie.201809056,Customizable Lipid Nanoparticle Materials for the Delivery of siRNAs and mRNAs,"['Owen S. Fenton', 'Kevin J. Kauffman', 'Rebecca L. McClellan', 'James C. Kaczmarek', 'Manhao D. Zeng', 'Jason L. Andresen', 'Luke H. Rhym', 'Michael W. Heartlein', 'Frank DeRosa', 'Daniel G. Anderson']",Angewandte Chemie International Edition,2018.0,OF-Deg-C15,DOPE,cholesterol,C14-PEG 2000
440,Custom lipid,DOPE,cholesterol,C14-PEG 2000,35:16:46.5:2.5,mRNA,firefly_luciferase,,CCCCCCCC/C=C\CCCCCCCC(=O)OC[C@H](COP(=O)(O)OCCN)OC(=O)CCCCCCC/C=C\CCCCCCCC,C[C@H](CCCC(C)C)[C@H]1CC[C@@H]2[C@@]1(CC[C@H]3[C@H]2CC=C4[C@@]3(CC[C@@H](C4)O)C)C,,71.0,,,0.05,,,99.0,,,,,,wt/wt,10.0,ionizable_lipid:RNA,"synthesis_method: Microfluidic; device_used: microfluidic chip device; total_flow_rate_ml_min: ; flow_rate_ratio: 3:1 (ethanol:aqueous); aqueous_phase_composition: 10 mM citrate buffer (pH 3); organic_phase_composition: ethanol with lipid mixture at 10 mg/mL; mixing_time_sec: ; temperature_condition: ; post_processing: dialyzed against 1X PBS in 20,000 MWCO cassette at 4¡ÆC for 2 hours; sterilization: ; storage_buffer: 1X PBS, stored at 4¡ÆC","cell_line: HeLa cells; dose: 50 ng per well; gene_expression_result: baseline level (No ApoE), baseline level (with ApoE); toxicity_profile: minimal toxicity observed",,,,10.1002/anie.201809056,Customizable Lipid Nanoparticle Materials for the Delivery of siRNAs and mRNAs,"['Owen S. Fenton', 'Kevin J. Kauffman', 'Rebecca L. McClellan', 'James C. Kaczmarek', 'Manhao D. Zeng', 'Jason L. Andresen', 'Luke H. Rhym', 'Michael W. Heartlein', 'Frank DeRosa', 'Daniel G. Anderson']",Angewandte Chemie International Edition,2018.0,OF-Deg-Ole,DOPE,cholesterol,C14-PEG 2000
442,Custom lipid,DOPE,cholesterol,C14-PEG 2000,35:16:46.5:2.5,mRNA,firefly_luciferase,,CCCCCCCC/C=C\CCCCCCCC(=O)OC[C@H](COP(=O)(O)OCCN)OC(=O)CCCCCCC/C=C\CCCCCCCC,C[C@H](CCCC(C)C)[C@H]1CC[C@@H]2[C@@]1(CC[C@H]3[C@H]2CC=C4[C@@]3(CC[C@@H](C4)O)C)C,,68.0,,,0.047,,,99.0,,,,,,wt/wt,10.0,ionizable_lipid:RNA,"synthesis_method: Microfluidic; device_used: microfluidic chip device; total_flow_rate_ml_min: ; flow_rate_ratio: 3:1 (ethanol:aqueous); aqueous_phase_composition: 10 mM citrate buffer (pH 3); organic_phase_composition: ethanol with lipid mixture at 10 mg/mL; mixing_time_sec: ; temperature_condition: ; post_processing: dialyzed against 1X PBS in 20,000 MWCO cassette at 4¡ÆC for 2 hours; sterilization: ; storage_buffer: 1X PBS, stored at 4¡ÆC","cell_line: HeLa cells; dose: 50 ng per well; gene_expression_result: baseline level (No ApoE), baseline level (with ApoE); toxicity_profile: minimal toxicity observed",,,,10.1002/anie.201809056,Customizable Lipid Nanoparticle Materials for the Delivery of siRNAs and mRNAs,"['Owen S. Fenton', 'Kevin J. Kauffman', 'Rebecca L. McClellan', 'James C. Kaczmarek', 'Manhao D. Zeng', 'Jason L. Andresen', 'Luke H. Rhym', 'Michael W. Heartlein', 'Frank DeRosa', 'Daniel G. Anderson']",Angewandte Chemie International Edition,2018.0,OF-Deg-Ela,DOPE,cholesterol,C14-PEG 2000
444,OF-Deg-Lin,DOPE,cholesterol,C14-PEG 2000,35:16:46.5:2.5,mRNA,firefly_luciferase,CCCCC/C=C\C/C=C\CCCCCCCC(=O)OCCN(CCOC(=O)CCCCCCC/C=C\C/C=C\CCCCC)CCCCC1NC(=O)C(NC1=O)CCCCN(CCOC(=O)CCCCCCC/C=C\C/C=C\CCCCC)CCOC(=O)CCCCCCC/C=C\C/C=C\CCCCC,CCCCCCCC/C=C\CCCCCCCC(=O)OC[C@H](COP(=O)(O)OCCN)OC(=O)CCCCCCC/C=C\CCCCCCCC,C[C@H](CCCC(C)C)[C@H]1CC[C@@H]2[C@@]1(CC[C@H]3[C@H]2CC=C4[C@@]3(CC[C@@H](C4)O)C)C,,59.0,,,0.055,,,99.0,,,,,,wt/wt,10.0,ionizable_lipid:RNA,"synthesis_method: Microfluidic; device_used: microfluidic chip device; total_flow_rate_ml_min: ; flow_rate_ratio: 3:1 (ethanol:aqueous); aqueous_phase_composition: 10 mM citrate buffer (pH 3); organic_phase_composition: ethanol with lipid mixture at 10 mg/mL; mixing_time_sec: ; temperature_condition: ; post_processing: dialyzed against 1X PBS in 20,000 MWCO cassette at 4¡ÆC for 2 hours; sterilization: ; storage_buffer: 1X PBS, stored at 4¡ÆC","cell_line: HeLa cells; dose: 50 ng per well; gene_expression_result: ~2¡¿10^6 RLU (No ApoE), ~5¡¿10^6 RLU (with ApoE); toxicity_profile: minimal toxicity observed",2.0,numeric,0.75,10.1002/anie.201809056,Customizable Lipid Nanoparticle Materials for the Delivery of siRNAs and mRNAs,"['Owen S. Fenton', 'Kevin J. Kauffman', 'Rebecca L. McClellan', 'James C. Kaczmarek', 'Manhao D. Zeng', 'Jason L. Andresen', 'Luke H. Rhym', 'Michael W. Heartlein', 'Frank DeRosa', 'Daniel G. Anderson']",Angewandte Chemie International Edition,2018.0,OF-Deg-Lin,DOPE,cholesterol,C14-PEG 2000
446,OF-C4-Deg-Lin,DOPE,cholesterol,C14-PEG 2000,35:16:46.5:2.5,mRNA,firefly_luciferase,CCCCC/C=C\C/C=C\CCCCCCCC(=O)OCCCCN(CCCCOC(=O)CCCCCCC/C=C\C/C=C\CCCCC)CCCC[C@@H]1NC(=O)[C@@H](NC1=O)CCCCN(CCCCOC(=O)CCCCCCC/C=C\C/C=C\CCCCC)CCCCOC(=O)CCCCCCC/C=C\C/C=C\CCCCC,CCCCCCCC/C=C\CCCCCCCC(=O)OC[C@H](COP(=O)(O)OCCN)OC(=O)CCCCCCC/C=C\CCCCCCCC,C[C@H](CCCC(C)C)[C@H]1CC[C@@H]2[C@@]1(CC[C@H]3[C@H]2CC=C4[C@@]3(CC[C@@H](C4)O)C)C,,59.0,,,0.041,,,99.0,,,,,,wt/wt,10.0,ionizable_lipid:RNA,"synthesis_method: Microfluidic; device_used: microfluidic chip device; total_flow_rate_ml_min: ; flow_rate_ratio: 3:1 (ethanol:aqueous); aqueous_phase_composition: 10 mM citrate buffer (pH 3); organic_phase_composition: ethanol with lipid mixture at 10 mg/mL; mixing_time_sec: ; temperature_condition: ; post_processing: dialyzed against 1X PBS in 20,000 MWCO cassette at 4¡ÆC for 2 hours; sterilization: ; storage_buffer: 1X PBS, stored at 4¡ÆC","cell_line: HeLa cells; animal_model: female C57BL/6 mice; administration_route: IV (tail vein injection); dose: 0.75 mg/kg; gene_expression_result: ~6¡¿10^6 RLU (No ApoE), ~8¡¿10^6 RLU (with ApoE); biodistribution_result: >85% luminescence in spleen, minimal in liver and other organs",6.0,numeric,1.0,10.1002/anie.201809056,Customizable Lipid Nanoparticle Materials for the Delivery of siRNAs and mRNAs,"['Owen S. Fenton', 'Kevin J. Kauffman', 'Rebecca L. McClellan', 'James C. Kaczmarek', 'Manhao D. Zeng', 'Jason L. Andresen', 'Luke H. Rhym', 'Michael W. Heartlein', 'Frank DeRosa', 'Daniel G. Anderson']",Angewandte Chemie International Edition,2018.0,OF-C4-Deg-Lin,DOPE,cholesterol,C14-PEG 2000
448,cKK-E12,DOPE,cholesterol,C14-PEG 2000,35:16:46.5:2.5,mRNA,firefly_luciferase,CCCCCCCCCCCC(O)CN1CCCCC(C(=O)NC2CCCCCNC(=O)C3N(CC(O)CCCCCCCCCCCC)CCC(CC3)N(CC(O)CCCCCCCCCCCC)CC(O)CCCCCCCCCCCC)C1,CCCCCCCC/C=C\CCCCCCCC(=O)OC[C@H](COP(=O)(O)OCCN)OC(=O)CCCCCCC/C=C\CCCCCCCC,C[C@H](CCCC(C)C)[C@H]1CC[C@@H]2[C@@]1(CC[C@H]3[C@H]2CC=C4[C@@]3(CC[C@@H](C4)O)C)C,,70.0,,,0.169,,,99.0,,,,,,wt/wt,10.0,ionizable_lipid:RNA,"synthesis_method: Microfluidic; device_used: microfluidic chip device; total_flow_rate_ml_min: ; flow_rate_ratio: 3:1 (ethanol:aqueous); aqueous_phase_composition: 10 mM citrate buffer (pH 3); organic_phase_composition: ethanol with lipid mixture at 10 mg/mL; mixing_time_sec: ; temperature_condition: ; post_processing: dialyzed against 1X PBS in 20,000 MWCO cassette at 4¡ÆC for 2 hours; sterilization: ; storage_buffer: 1X PBS, stored at 4¡ÆC","cell_line: HeLa cells; animal_model: female C57BL/6 mice; administration_route: IV (tail vein injection); dose: 0.75 mg/kg; gene_expression_result: baseline level (No ApoE), baseline level (with ApoE); biodistribution_result: majority of expression in liver (control)",,,,10.1002/anie.201809056,Customizable Lipid Nanoparticle Materials for the Delivery of siRNAs and mRNAs,"['Owen S. Fenton', 'Kevin J. Kauffman', 'Rebecca L. McClellan', 'James C. Kaczmarek', 'Manhao D. Zeng', 'Jason L. Andresen', 'Luke H. Rhym', 'Michael W. Heartlein', 'Frank DeRosa', 'Daniel G. Anderson']",Angewandte Chemie International Edition,2018.0,cKK-E12,DOPE,cholesterol,C14-PEG 2000
450,C12-200,DOPE,cholesterol,C14-PEG2000,40:2.5:53.5:4,mRNA,"luciferase, barcode(luciferase mrna with barcode and umi)",NCCN1CCN(CCN(CC(O)CCCCCCCCCCCC)CC(O)CCCCCCCCCCCC)CC1CN(CC(O)CCCCCCCCCCCC)CN(CC(O)CCCCCCCCCCCC)CC(O)CCCCCCCCCCCC,CCCCCCCC/C=C\CCCCCCCC(=O)OC[C@H](COP(=O)(O)OCCN)OC(=O)CCCCCCC/C=C\CCCCCCCC,C[C@H](CCCC(C)C)[C@H]1CC[C@@H]2[C@@]1(CC[C@H]3[C@H]2CC=C4[C@@]3(CC[C@@H](C4)O)C)C,CCCCCCCCCCCCCCOC(=O)CCOCCOCCOCCOCCOCCOCCOCCOCCOCCOCCOCCOCCOCCOCCOCCOCCOCCOCCOCCOCCOCCOCCOCCOCCOCCOCCOCCOCCOCCOCCOCCOCCOCCOCCOCCOCCOCCOCCOCCOCCOCCOCCOCCOCCOCCOCCOCCOCCOCCOCCOCCOCCOCCOCCOCCOCCOCCOCCOCCOCCOCCOCCOCCOCCOCCOCCOCCOCCOCCOCCOCCOCCOCCOCCOCCOCCOCCOCCOCCOCCOCCOCCOCCOCCOCCOCCOCCOCCOCCO,82.4,,,0.198,,,67.5,,,-14.7,,,wt/wt,2.5,OTHER_wt_ratio,"synthesis_method: Microfluidic; device_used: ; total_flow_rate_ml_min: ; flow_rate_ratio: 3:1 (ethanol:aqueous); aqueous_phase_composition: 10 mM citrate buffer (pH 3.0); organic_phase_composition: ethanol containing lipids; mixing_time_sec: ; temperature_condition: room temperature; post_processing: dialyzed against PBS for 2 hours, 0.22 ¥ìm filtration; sterilization: 0.22 ¥ìm sterile filter; storage_buffer: PBS","cell_line: bEnd.3; animal_model: C57BL/6 mice; administration_route: IV; dose: 0.25 ¥ìg b-mRNA per formulation; biodistribution_result: liver, spleen, lung, brain, kidney, heart, pancreas, muscle",,,,10.1016/j.jconrel.2019.10.028,Ionizable lipid nanoparticles encapsulating barcoded mRNA for accelerated in vivo delivery screening,"['Pedro P. Guimaraes', 'Rui Zhang', 'Roman Spektor', 'Mingchee Tan', 'Amanda Chung', 'Margaret M. Billingsley', 'Rakan El-Mayta', 'Rachel S. Riley', 'Lili Wang', 'James M. Wilson', 'Michael J. Mitchell']",Journal of Controlled Release,2019.0,C12-200,DOPE,cholesterol,C14-PEG2000
451,C12-200,DOPE,cholesterol,C14-PEG2000,60:0.5:29.5:10,mRNA,"luciferase, barcode(luciferase mrna with barcode and umi)",NCCN1CCN(CCN(CC(O)CCCCCCCCCCCC)CC(O)CCCCCCCCCCCC)CC1CN(CC(O)CCCCCCCCCCCC)CN(CC(O)CCCCCCCCCCCC)CC(O)CCCCCCCCCCCC,CCCCCCCC/C=C\CCCCCCCC(=O)OC[C@H](COP(=O)(O)OCCN)OC(=O)CCCCCCC/C=C\CCCCCCCC,C[C@H](CCCC(C)C)[C@H]1CC[C@@H]2[C@@]1(CC[C@H]3[C@H]2CC=C4[C@@]3(CC[C@@H](C4)O)C)C,CCCCCCCCCCCCCCOC(=O)CCOCCOCCOCCOCCOCCOCCOCCOCCOCCOCCOCCOCCOCCOCCOCCOCCOCCOCCOCCOCCOCCOCCOCCOCCOCCOCCOCCOCCOCCOCCOCCOCCOCCOCCOCCOCCOCCOCCOCCOCCOCCOCCOCCOCCOCCOCCOCCOCCOCCOCCOCCOCCOCCOCCOCCOCCOCCOCCOCCOCCOCCOCCOCCOCCOCCOCCOCCOCCOCCOCCOCCOCCOCCOCCOCCOCCOCCOCCOCCOCCOCCOCCOCCOCCOCCOCCOCCOCCOCCO,90.77,,,0.226,,,33.7,,,-16.7,,,wt/wt,2.5,OTHER_wt_ratio,"synthesis_method: Microfluidic; device_used: ; total_flow_rate_ml_min: ; flow_rate_ratio: 3:1 (ethanol:aqueous); aqueous_phase_composition: 10 mM citrate buffer (pH 3.0); organic_phase_composition: ethanol containing lipids; mixing_time_sec: ; temperature_condition: room temperature; post_processing: dialyzed against PBS for 2 hours, 0.22 ¥ìm filtration; sterilization: 0.22 ¥ìm sterile filter; storage_buffer: PBS","cell_line: bEnd.3; animal_model: C57BL/6 mice; administration_route: IV; dose: 0.25 ¥ìg b-mRNA per formulation; biodistribution_result: liver, spleen, lung, brain, kidney, heart, pancreas, muscle",,,,10.1016/j.jconrel.2019.10.028,Ionizable lipid nanoparticles encapsulating barcoded mRNA for accelerated in vivo delivery screening,"['Pedro P. Guimaraes', 'Rui Zhang', 'Roman Spektor', 'Mingchee Tan', 'Amanda Chung', 'Margaret M. Billingsley', 'Rakan El-Mayta', 'Rachel S. Riley', 'Lili Wang', 'James M. Wilson', 'Michael J. Mitchell']",Journal of Controlled Release,2019.0,C12-200,DOPE,cholesterol,C14-PEG2000
452,C12-200,DOPE,cholesterol,C14-PEG2000,40:3.5:28.5:28,mRNA,"luciferase, barcode(luciferase mrna with barcode and umi)",NCCN1CCN(CCN(CC(O)CCCCCCCCCCCC)CC(O)CCCCCCCCCCCC)CC1CN(CC(O)CCCCCCCCCCCC)CN(CC(O)CCCCCCCCCCCC)CC(O)CCCCCCCCCCCC,CCCCCCCC/C=C\CCCCCCCC(=O)OC[C@H](COP(=O)(O)OCCN)OC(=O)CCCCCCC/C=C\CCCCCCCC,C[C@H](CCCC(C)C)[C@H]1CC[C@@H]2[C@@]1(CC[C@H]3[C@H]2CC=C4[C@@]3(CC[C@@H](C4)O)C)C,CCCCCCCCCCCCCCOC(=O)CCOCCOCCOCCOCCOCCOCCOCCOCCOCCOCCOCCOCCOCCOCCOCCOCCOCCOCCOCCOCCOCCOCCOCCOCCOCCOCCOCCOCCOCCOCCOCCOCCOCCOCCOCCOCCOCCOCCOCCOCCOCCOCCOCCOCCOCCOCCOCCOCCOCCOCCOCCOCCOCCOCCOCCOCCOCCOCCOCCOCCOCCOCCOCCOCCOCCOCCOCCOCCOCCOCCOCCOCCOCCOCCOCCOCCOCCOCCOCCOCCOCCOCCOCCOCCOCCOCCOCCOCCOCCO,78.53,,,0.224,,,48.9,,,-2.65,,,wt/wt,7.5,OTHER_wt_ratio,"synthesis_method: Microfluidic; device_used: ; total_flow_rate_ml_min: ; flow_rate_ratio: 3:1 (ethanol:aqueous); aqueous_phase_composition: 10 mM citrate buffer (pH 3.0); organic_phase_composition: ethanol containing lipids; mixing_time_sec: ; temperature_condition: room temperature; post_processing: dialyzed against PBS for 2 hours, 0.22 ¥ìm filtration; sterilization: 0.22 ¥ìm sterile filter; storage_buffer: PBS","cell_line: bEnd.3; animal_model: C57BL/6 mice; administration_route: IV; dose: 0.25 ¥ìg b-mRNA per formulation; biodistribution_result: liver, spleen, lung, brain, kidney, heart, pancreas, muscle",,,,10.1016/j.jconrel.2019.10.028,Ionizable lipid nanoparticles encapsulating barcoded mRNA for accelerated in vivo delivery screening,"['Pedro P. Guimaraes', 'Rui Zhang', 'Roman Spektor', 'Mingchee Tan', 'Amanda Chung', 'Margaret M. Billingsley', 'Rakan El-Mayta', 'Rachel S. Riley', 'Lili Wang', 'James M. Wilson', 'Michael J. Mitchell']",Journal of Controlled Release,2019.0,C12-200,DOPE,cholesterol,C14-PEG2000
453,C12-200,DOPE,cholesterol,C14-PEG2000,40:2.5:29.5:28,mRNA,"luciferase, barcode(luciferase mrna with barcode and umi)",NCCN1CCN(CCN(CC(O)CCCCCCCCCCCC)CC(O)CCCCCCCCCCCC)CC1CN(CC(O)CCCCCCCCCCCC)CN(CC(O)CCCCCCCCCCCC)CC(O)CCCCCCCCCCCC,CCCCCCCC/C=C\CCCCCCCC(=O)OC[C@H](COP(=O)(O)OCCN)OC(=O)CCCCCCC/C=C\CCCCCCCC,C[C@H](CCCC(C)C)[C@H]1CC[C@@H]2[C@@]1(CC[C@H]3[C@H]2CC=C4[C@@]3(CC[C@@H](C4)O)C)C,CCCCCCCCCCCCCCOC(=O)CCOCCOCCOCCOCCOCCOCCOCCOCCOCCOCCOCCOCCOCCOCCOCCOCCOCCOCCOCCOCCOCCOCCOCCOCCOCCOCCOCCOCCOCCOCCOCCOCCOCCOCCOCCOCCOCCOCCOCCOCCOCCOCCOCCOCCOCCOCCOCCOCCOCCOCCOCCOCCOCCOCCOCCOCCOCCOCCOCCOCCOCCOCCOCCOCCOCCOCCOCCOCCOCCOCCOCCOCCOCCOCCOCCOCCOCCOCCOCCOCCOCCOCCOCCOCCOCCOCCOCCOCCOCCO,81.49,,,0.202,,,92.8,,,-5.76,,,wt/wt,10.0,OTHER_wt_ratio,"synthesis_method: Microfluidic; device_used: ; total_flow_rate_ml_min: ; flow_rate_ratio: 3:1 (ethanol:aqueous); aqueous_phase_composition: 10 mM citrate buffer (pH 3.0); organic_phase_composition: ethanol containing lipids; mixing_time_sec: ; temperature_condition: room temperature; post_processing: dialyzed against PBS for 2 hours, 0.22 ¥ìm filtration; sterilization: 0.22 ¥ìm sterile filter; storage_buffer: PBS","cell_line: bEnd.3; animal_model: C57BL/6 mice; administration_route: IV; dose: 0.25 ¥ìg b-mRNA per formulation; biodistribution_result: liver, spleen, lung, brain, kidney, heart, pancreas, muscle",,,,10.1016/j.jconrel.2019.10.028,Ionizable lipid nanoparticles encapsulating barcoded mRNA for accelerated in vivo delivery screening,"['Pedro P. Guimaraes', 'Rui Zhang', 'Roman Spektor', 'Mingchee Tan', 'Amanda Chung', 'Margaret M. Billingsley', 'Rakan El-Mayta', 'Rachel S. Riley', 'Lili Wang', 'James M. Wilson', 'Michael J. Mitchell']",Journal of Controlled Release,2019.0,C12-200,DOPE,cholesterol,C14-PEG2000
