Repository: maanasrrao1111/lnp-multi-objective-formulation

# Beyond Potency: Multi-Objective Analysis of Reporter-mRNA Lipid Nanoparticle Formulations

**Accepted at Next Generation Cancer Therapeutics 2026 (MD Anderson Cancer Center, October 6–8)**

## Summary

LNP formulation screens rank candidates by transfection potency, but potent formulations frequently fail on particle size, dispersity, or RNA encapsulation. This project systematically quantifies that gap using 464 reporter-mRNA formulations from 62 published studies.

## Data

- **Primary:** [LNP Atlas](https://doi.org/10.5281/zenodo.17243732) — 1,092 formulations (Nature Scientific Data, 2025)
- **External validation:** 45 formulations manually curated from 4 independent papers

File: data/atlas_cleaned.csv (part 10 of 21)
lnp_id,ionizable_lipid,helper_lipid,sterol_lipid,peg_lipid,lipid_molar_ratio,target_type,nucleic_acid_sequence,ionizable_lipid_smiles,helper_lipid_smiles,sterol_lipid_smiles,peg_lipid_smiles,size_mean,size_sd,size_flag,pdi_mean,pdi_sd,pdi_flag,ee_mean,ee_sd,ee_flag,zeta_mean,zeta_sd,zeta_flag,ratio_type,ratio_value,ratio_cargo,synthesis_info,bioactivity_profile,transfection_raw,transfection_unit,transfection_pctile,paper_doi,paper_title,paper_authors,paper_journal,paper_year,ionizable_lipid_original,helper_lipid_original,sterol_lipid_original,peg_lipid_original
454,C12-200,DOPE,cholesterol,C14-PEG2000,40:3.0:35.0:22,mRNA,"luciferase, barcode(luciferase mrna with barcode and umi)",NCCN1CCN(CCN(CC(O)CCCCCCCCCCCC)CC(O)CCCCCCCCCCCC)CC1CN(CC(O)CCCCCCCCCCCC)CN(CC(O)CCCCCCCCCCCC)CC(O)CCCCCCCCCCCC,CCCCCCCC/C=C\CCCCCCCC(=O)OC[C@H](COP(=O)(O)OCCN)OC(=O)CCCCCCC/C=C\CCCCCCCC,C[C@H](CCCC(C)C)[C@H]1CC[C@@H]2[C@@]1(CC[C@H]3[C@H]2CC=C4[C@@]3(CC[C@@H](C4)O)C)C,CCCCCCCCCCCCCCOC(=O)CCOCCOCCOCCOCCOCCOCCOCCOCCOCCOCCOCCOCCOCCOCCOCCOCCOCCOCCOCCOCCOCCOCCOCCOCCOCCOCCOCCOCCOCCOCCOCCOCCOCCOCCOCCOCCOCCOCCOCCOCCOCCOCCOCCOCCOCCOCCOCCOCCOCCOCCOCCOCCOCCOCCOCCOCCOCCOCCOCCOCCOCCOCCOCCOCCOCCOCCOCCOCCOCCOCCOCCOCCOCCOCCOCCOCCOCCOCCOCCOCCOCCOCCOCCOCCOCCOCCOCCOCCOCCO,74.42,,,0.226,,,95.7,,,-2.1,,,wt/wt,12.5,OTHER_wt_ratio,"synthesis_method: Microfluidic; device_used: ; total_flow_rate_ml_min: ; flow_rate_ratio: 3:1 (ethanol:aqueous); aqueous_phase_composition: 10 mM citrate buffer (pH 3.0); organic_phase_composition: ethanol containing lipids; mixing_time_sec: ; temperature_condition: room temperature; post_processing: dialyzed against PBS for 2 hours, 0.22 ¥ìm filtration; sterilization: 0.22 ¥ìm sterile filter; storage_buffer: PBS","cell_line: bEnd.3; animal_model: C57BL/6 mice; administration_route: IV; dose: 0.25 ¥ìg b-mRNA per formulation; biodistribution_result: liver, spleen, lung, brain, kidney, heart, pancreas, muscle",,,,10.1016/j.jconrel.2019.10.028,Ionizable lipid nanoparticles encapsulating barcoded mRNA for accelerated in vivo delivery screening,"['Pedro P. Guimaraes', 'Rui Zhang', 'Roman Spektor', 'Mingchee Tan', 'Amanda Chung', 'Margaret M. Billingsley', 'Rakan El-Mayta', 'Rachel S. Riley', 'Lili Wang', 'James M. Wilson', 'Michael J. Mitchell']",Journal of Controlled Release,2019.0,C12-200,DOPE,cholesterol,C14-PEG2000
455,C12-200,DOPE,cholesterol,C14-PEG2000,35:3.0:40.0:22,mRNA,"luciferase, barcode(luciferase mrna with barcode and umi)",NCCN1CCN(CCN(CC(O)CCCCCCCCCCCC)CC(O)CCCCCCCCCCCC)CC1CN(CC(O)CCCCCCCCCCCC)CN(CC(O)CCCCCCCCCCCC)CC(O)CCCCCCCCCCCC,CCCCCCCC/C=C\CCCCCCCC(=O)OC[C@H](COP(=O)(O)OCCN)OC(=O)CCCCCCC/C=C\CCCCCCCC,C[C@H](CCCC(C)C)[C@H]1CC[C@@H]2[C@@]1(CC[C@H]3[C@H]2CC=C4[C@@]3(CC[C@@H](C4)O)C)C,CCCCCCCCCCCCCCOC(=O)CCOCCOCCOCCOCCOCCOCCOCCOCCOCCOCCOCCOCCOCCOCCOCCOCCOCCOCCOCCOCCOCCOCCOCCOCCOCCOCCOCCOCCOCCOCCOCCOCCOCCOCCOCCOCCOCCOCCOCCOCCOCCOCCOCCOCCOCCOCCOCCOCCOCCOCCOCCOCCOCCOCCOCCOCCOCCOCCOCCOCCOCCOCCOCCOCCOCCOCCOCCOCCOCCOCCOCCOCCOCCOCCOCCOCCOCCOCCOCCOCCOCCOCCOCCOCCOCCOCCOCCOCCOCCO,82.03,,,0.221,,,90.7,,,-3.39,,,wt/wt,7.5,OTHER_wt_ratio,"synthesis_method: Microfluidic; device_used: ; total_flow_rate_ml_min: ; flow_rate_ratio: 3:1 (ethanol:aqueous); aqueous_phase_composition: 10 mM citrate buffer (pH 3.0); organic_phase_composition: ethanol containing lipids; mixing_time_sec: ; temperature_condition: room temperature; post_processing: dialyzed against PBS for 2 hours, 0.22 ¥ìm filtration; sterilization: 0.22 ¥ìm sterile filter; storage_buffer: PBS","cell_line: bEnd.3; animal_model: C57BL/6 mice; administration_route: IV; dose: 0.25 ¥ìg b-mRNA per formulation; biodistribution_result: liver, spleen, lung, brain, kidney, heart, pancreas, muscle",,,,10.1016/j.jconrel.2019.10.028,Ionizable lipid nanoparticles encapsulating barcoded mRNA for accelerated in vivo delivery screening,"['Pedro P. Guimaraes', 'Rui Zhang', 'Roman Spektor', 'Mingchee Tan', 'Amanda Chung', 'Margaret M. Billingsley', 'Rakan El-Mayta', 'Rachel S. Riley', 'Lili Wang', 'James M. Wilson', 'Michael J. Mitchell']",Journal of Controlled Release,2019.0,C12-200,DOPE,cholesterol,C14-PEG2000
456,C12-200,DOPE,cholesterol,C14-PEG2000,35:3.5:39.5:22,mRNA,"luciferase, barcode(luciferase mrna with barcode and umi)",NCCN1CCN(CCN(CC(O)CCCCCCCCCCCC)CC(O)CCCCCCCCCCCC)CC1CN(CC(O)CCCCCCCCCCCC)CN(CC(O)CCCCCCCCCCCC)CC(O)CCCCCCCCCCCC,CCCCCCCC/C=C\CCCCCCCC(=O)OC[C@H](COP(=O)(O)OCCN)OC(=O)CCCCCCC/C=C\CCCCCCCC,C[C@H](CCCC(C)C)[C@H]1CC[C@@H]2[C@@]1(CC[C@H]3[C@H]2CC=C4[C@@]3(CC[C@@H](C4)O)C)C,CCCCCCCCCCCCCCOC(=O)CCOCCOCCOCCOCCOCCOCCOCCOCCOCCOCCOCCOCCOCCOCCOCCOCCOCCOCCOCCOCCOCCOCCOCCOCCOCCOCCOCCOCCOCCOCCOCCOCCOCCOCCOCCOCCOCCOCCOCCOCCOCCOCCOCCOCCOCCOCCOCCOCCOCCOCCOCCOCCOCCOCCOCCOCCOCCOCCOCCOCCOCCOCCOCCOCCOCCOCCOCCOCCOCCOCCOCCOCCOCCOCCOCCOCCOCCOCCOCCOCCOCCOCCOCCOCCOCCOCCOCCOCCOCCO,79.23,,,0.212,,,49.9,,,-4.34,,,wt/wt,10.0,OTHER_wt_ratio,"synthesis_method: Microfluidic; device_used: ; total_flow_rate_ml_min: ; flow_rate_ratio: 3:1 (ethanol:aqueous); aqueous_phase_composition: 10 mM citrate buffer (pH 3.0); organic_phase_composition: ethanol containing lipids; mixing_time_sec: ; temperature_condition: room temperature; post_processing: dialyzed against PBS for 2 hours, 0.22 ¥ìm filtration; sterilization: 0.22 ¥ìm sterile filter; storage_buffer: PBS","cell_line: bEnd.3; animal_model: C57BL/6 mice; administration_route: IV; dose: 0.25 ¥ìg b-mRNA per formulation; biodistribution_result: liver, spleen, lung, brain, kidney, heart, pancreas, muscle",,,,10.1016/j.jconrel.2019.10.028,Ionizable lipid nanoparticles encapsulating barcoded mRNA for accelerated in vivo delivery screening,"['Pedro P. Guimaraes', 'Rui Zhang', 'Roman Spektor', 'Mingchee Tan', 'Amanda Chung', 'Margaret M. Billingsley', 'Rakan El-Mayta', 'Rachel S. Riley', 'Lili Wang', 'James M. Wilson', 'Michael J. Mitchell']",Journal of Controlled Release,2019.0,C12-200,DOPE,cholesterol,C14-PEG2000
457,C12-200,DOPE,cholesterol,C14-PEG2000,30:3.0:51.0:16,mRNA,"luciferase, barcode(luciferase mrna with barcode and umi)",NCCN1CCN(CCN(CC(O)CCCCCCCCCCCC)CC(O)CCCCCCCCCCCC)CC1CN(CC(O)CCCCCCCCCCCC)CN(CC(O)CCCCCCCCCCCC)CC(O)CCCCCCCCCCCC,CCCCCCCC/C=C\CCCCCCCC(=O)OC[C@H](COP(=O)(O)OCCN)OC(=O)CCCCCCC/C=C\CCCCCCCC,C[C@H](CCCC(C)C)[C@H]1CC[C@@H]2[C@@]1(CC[C@H]3[C@H]2CC=C4[C@@]3(CC[C@@H](C4)O)C)C,CCCCCCCCCCCCCCOC(=O)CCOCCOCCOCCOCCOCCOCCOCCOCCOCCOCCOCCOCCOCCOCCOCCOCCOCCOCCOCCOCCOCCOCCOCCOCCOCCOCCOCCOCCOCCOCCOCCOCCOCCOCCOCCOCCOCCOCCOCCOCCOCCOCCOCCOCCOCCOCCOCCOCCOCCOCCOCCOCCOCCOCCOCCOCCOCCOCCOCCOCCOCCOCCOCCOCCOCCOCCOCCOCCOCCOCCOCCOCCOCCOCCOCCOCCOCCOCCOCCOCCOCCOCCOCCOCCOCCOCCOCCOCCOCCO,83.25,,,0.205,,,91.3,,,-5.08,,,wt/wt,10.0,OTHER_wt_ratio,"synthesis_method: Microfluidic; device_used: ; total_flow_rate_ml_min: ; flow_rate_ratio: 3:1 (ethanol:aqueous); aqueous_phase_composition: 10 mM citrate buffer (pH 3.0); organic_phase_composition: ethanol containing lipids; mixing_time_sec: ; temperature_condition: room temperature; post_processing: dialyzed against PBS for 2 hours, 0.22 ¥ìm filtration; sterilization: 0.22 ¥ìm sterile filter; storage_buffer: PBS","cell_line: bEnd.3; animal_model: C57BL/6 mice; administration_route: IV; dose: 0.25 ¥ìg b-mRNA per formulation; biodistribution_result: liver, spleen, lung, brain, kidney, heart, pancreas, muscle",,,,10.1016/j.jconrel.2019.10.028,Ionizable lipid nanoparticles encapsulating barcoded mRNA for accelerated in vivo delivery screening,"['Pedro P. Guimaraes', 'Rui Zhang', 'Roman Spektor', 'Mingchee Tan', 'Amanda Chung', 'Margaret M. Billingsley', 'Rakan El-Mayta', 'Rachel S. Riley', 'Lili Wang', 'James M. Wilson', 'Michael J. Mitchell']",Journal of Controlled Release,2019.0,C12-200,DOPE,cholesterol,C14-PEG2000
458,C12-200,DOPE,cholesterol,C14-PEG2000,30:2.5:51.5:16,mRNA,"luciferase, barcode(luciferase mrna with barcode and umi)",NCCN1CCN(CCN(CC(O)CCCCCCCCCCCC)CC(O)CCCCCCCCCCCC)CC1CN(CC(O)CCCCCCCCCCCC)CN(CC(O)CCCCCCCCCCCC)CC(O)CCCCCCCCCCCC,CCCCCCCC/C=C\CCCCCCCC(=O)OC[C@H](COP(=O)(O)OCCN)OC(=O)CCCCCCC/C=C\CCCCCCCC,C[C@H](CCCC(C)C)[C@H]1CC[C@@H]2[C@@]1(CC[C@H]3[C@H]2CC=C4[C@@]3(CC[C@@H](C4)O)C)C,CCCCCCCCCCCCCCOC(=O)CCOCCOCCOCCOCCOCCOCCOCCOCCOCCOCCOCCOCCOCCOCCOCCOCCOCCOCCOCCOCCOCCOCCOCCOCCOCCOCCOCCOCCOCCOCCOCCOCCOCCOCCOCCOCCOCCOCCOCCOCCOCCOCCOCCOCCOCCOCCOCCOCCOCCOCCOCCOCCOCCOCCOCCOCCOCCOCCOCCOCCOCCOCCOCCOCCOCCOCCOCCOCCOCCOCCOCCOCCOCCOCCOCCOCCOCCOCCOCCOCCOCCOCCOCCOCCOCCOCCOCCOCCOCCO,81.4,,,0.174,,,92.7,,,-9.04,,,wt/wt,5.0,OTHER_wt_ratio,"synthesis_method: Microfluidic; device_used: ; total_flow_rate_ml_min: ; flow_rate_ratio: 3:1 (ethanol:aqueous); aqueous_phase_composition: 10 mM citrate buffer (pH 3.0); organic_phase_composition: ethanol containing lipids; mixing_time_sec: ; temperature_condition: room temperature; post_processing: dialyzed against PBS for 2 hours, 0.22 ¥ìm filtration; sterilization: 0.22 ¥ìm sterile filter; storage_buffer: PBS","cell_line: bEnd.3; animal_model: C57BL/6 mice; administration_route: IV; dose: 0.25 ¥ìg b-mRNA per formulation; biodistribution_result: liver, spleen, lung, brain, kidney, heart, pancreas, muscle",,,,10.1016/j.jconrel.2019.10.028,Ionizable lipid nanoparticles encapsulating barcoded mRNA for accelerated in vivo delivery screening,"['Pedro P. Guimaraes', 'Rui Zhang', 'Roman Spektor', 'Mingchee Tan', 'Amanda Chung', 'Margaret M. Billingsley', 'Rakan El-Mayta', 'Rachel S. Riley', 'Lili Wang', 'James M. Wilson', 'Michael J. Mitchell']",Journal of Controlled Release,2019.0,C12-200,DOPE,cholesterol,C14-PEG2000
459,C12-200,DOPE,cholesterol,C14-PEG2000,40:1.5:42.5:16,mRNA,"luciferase, barcode(luciferase mrna with barcode and umi)",NCCN1CCN(CCN(CC(O)CCCCCCCCCCCC)CC(O)CCCCCCCCCCCC)CC1CN(CC(O)CCCCCCCCCCCC)CN(CC(O)CCCCCCCCCCCC)CC(O)CCCCCCCCCCCC,CCCCCCCC/C=C\CCCCCCCC(=O)OC[C@H](COP(=O)(O)OCCN)OC(=O)CCCCCCC/C=C\CCCCCCCC,C[C@H](CCCC(C)C)[C@H]1CC[C@@H]2[C@@]1(CC[C@H]3[C@H]2CC=C4[C@@]3(CC[C@@H](C4)O)C)C,CCCCCCCCCCCCCCOC(=O)CCOCCOCCOCCOCCOCCOCCOCCOCCOCCOCCOCCOCCOCCOCCOCCOCCOCCOCCOCCOCCOCCOCCOCCOCCOCCOCCOCCOCCOCCOCCOCCOCCOCCOCCOCCOCCOCCOCCOCCOCCOCCOCCOCCOCCOCCOCCOCCOCCOCCOCCOCCOCCOCCOCCOCCOCCOCCOCCOCCOCCOCCOCCOCCOCCOCCOCCOCCOCCOCCOCCOCCOCCOCCOCCOCCOCCOCCOCCOCCOCCOCCOCCOCCOCCOCCOCCOCCOCCOCCO,75.58,,,0.208,,,89.1,,,-8.16,,,wt/wt,7.5,OTHER_wt_ratio,"synthesis_method: Microfluidic; device_used: ; total_flow_rate_ml_min: ; flow_rate_ratio: 3:1 (ethanol:aqueous); aqueous_phase_composition: 10 mM citrate buffer (pH 3.0); organic_phase_composition: ethanol containing lipids; mixing_time_sec: ; temperature_condition: room temperature; post_processing: dialyzed against PBS for 2 hours, 0.22 ¥ìm filtration; sterilization: 0.22 ¥ìm sterile filter; storage_buffer: PBS","cell_line: bEnd.3; animal_model: C57BL/6 mice; administration_route: IV; dose: 0.25 ¥ìg b-mRNA per formulation; biodistribution_result: liver, spleen, lung, brain, kidney, heart, pancreas, muscle",,,,10.1016/j.jconrel.2019.10.028,Ionizable lipid nanoparticles encapsulating barcoded mRNA for accelerated in vivo delivery screening,"['Pedro P. Guimaraes', 'Rui Zhang', 'Roman Spektor', 'Mingchee Tan', 'Amanda Chung', 'Margaret M. Billingsley', 'Rakan El-Mayta', 'Rachel S. Riley', 'Lili Wang', 'James M. Wilson', 'Michael J. Mitchell']",Journal of Controlled Release,2019.0,C12-200,DOPE,cholesterol,C14-PEG2000
460,C12-200,DOPE,cholesterol,C14-PEG2000,35:2.5:46.5:16,mRNA,"luciferase, barcode(luciferase mrna with barcode and umi)",NCCN1CCN(CCN(CC(O)CCCCCCCCCCCC)CC(O)CCCCCCCCCCCC)CC1CN(CC(O)CCCCCCCCCCCC)CN(CC(O)CCCCCCCCCCCC)CC(O)CCCCCCCCCCCC,CCCCCCCC/C=C\CCCCCCCC(=O)OC[C@H](COP(=O)(O)OCCN)OC(=O)CCCCCCC/C=C\CCCCCCCC,C[C@H](CCCC(C)C)[C@H]1CC[C@@H]2[C@@]1(CC[C@H]3[C@H]2CC=C4[C@@]3(CC[C@@H](C4)O)C)C,CCCCCCCCCCCCCCOC(=O)CCOCCOCCOCCOCCOCCOCCOCCOCCOCCOCCOCCOCCOCCOCCOCCOCCOCCOCCOCCOCCOCCOCCOCCOCCOCCOCCOCCOCCOCCOCCOCCOCCOCCOCCOCCOCCOCCOCCOCCOCCOCCOCCOCCOCCOCCOCCOCCOCCOCCOCCOCCOCCOCCOCCOCCOCCOCCOCCOCCOCCOCCOCCOCCOCCOCCOCCOCCOCCOCCOCCOCCOCCOCCOCCOCCOCCOCCOCCOCCOCCOCCOCCOCCOCCOCCOCCOCCOCCOCCO,83.55,,,0.203,,,89.8,,,-11.7,,,wt/wt,5.0,OTHER_wt_ratio,"synthesis_method: Microfluidic; device_used: ; total_flow_rate_ml_min: ; flow_rate_ratio: 3:1 (ethanol:aqueous); aqueous_phase_composition: 10 mM citrate buffer (pH 3.0); organic_phase_composition: ethanol containing lipids; mixing_time_sec: ; temperature_condition: room temperature; post_processing: dialyzed against PBS for 2 hours, 0.22 ¥ìm filtration; sterilization: 0.22 ¥ìm sterile filter; storage_buffer: PBS","cell_line: bEnd.3; animal_model: C57BL/6 mice; administration_route: IV; dose: 0.25 ¥ìg b-mRNA per formulation; biodistribution_result: liver, spleen, lung, brain, kidney, heart, pancreas, muscle",,,,10.1016/j.jconrel.2019.10.028,Ionizable lipid nanoparticles encapsulating barcoded mRNA for accelerated in vivo delivery screening,"['Pedro P. Guimaraes', 'Rui Zhang', 'Roman Spektor', 'Mingchee Tan', 'Amanda Chung', 'Margaret M. Billingsley', 'Rakan El-Mayta', 'Rachel S. Riley', 'Lili Wang', 'James M. Wilson', 'Michael J. Mitchell']",Journal of Controlled Release,2019.0,C12-200,DOPE,cholesterol,C14-PEG2000
461,C12-200,DOPE,cholesterol,C14-PEG2000,35:2.5:46.5:16,mRNA,"luciferase, barcode(luciferase mrna with barcode and umi)",NCCN1CCN(CCN(CC(O)CCCCCCCCCCCC)CC(O)CCCCCCCCCCCC)CC1CN(CC(O)CCCCCCCCCCCC)CN(CC(O)CCCCCCCCCCCC)CC(O)CCCCCCCCCCCC,CCCCCCCC/C=C\CCCCCCCC(=O)OC[C@H](COP(=O)(O)OCCN)OC(=O)CCCCCCC/C=C\CCCCCCCC,C[C@H](CCCC(C)C)[C@H]1CC[C@@H]2[C@@]1(CC[C@H]3[C@H]2CC=C4[C@@]3(CC[C@@H](C4)O)C)C,CCCCCCCCCCCCCCOC(=O)CCOCCOCCOCCOCCOCCOCCOCCOCCOCCOCCOCCOCCOCCOCCOCCOCCOCCOCCOCCOCCOCCOCCOCCOCCOCCOCCOCCOCCOCCOCCOCCOCCOCCOCCOCCOCCOCCOCCOCCOCCOCCOCCOCCOCCOCCOCCOCCOCCOCCOCCOCCOCCOCCOCCOCCOCCOCCOCCOCCOCCOCCOCCOCCOCCOCCOCCOCCOCCOCCOCCOCCOCCOCCOCCOCCOCCOCCOCCOCCOCCOCCOCCOCCOCCOCCOCCOCCOCCOCCO,88.09,,,0.224,,,88.4,,,-7.53,,,wt/wt,7.5,OTHER_wt_ratio,"synthesis_method: Microfluidic; device_used: ; total_flow_rate_ml_min: ; flow_rate_ratio: 3:1 (ethanol:aqueous); aqueous_phase_composition: 10 mM citrate buffer (pH 3.0); organic_phase_composition: ethanol containing lipids; mixing_time_sec: ; temperature_condition: room temperature; post_processing: dialyzed against PBS for 2 hours, 0.22 ¥ìm filtration; sterilization: 0.22 ¥ìm sterile filter; storage_buffer: PBS","cell_line: bEnd.3; animal_model: C57BL/6 mice; administration_route: IV; dose: 0.25 ¥ìg b-mRNA per formulation; biodistribution_result: liver, spleen, lung, brain, kidney, heart, pancreas, muscle",,,,10.1016/j.jconrel.2019.10.028,Ionizable lipid nanoparticles encapsulating barcoded mRNA for accelerated in vivo delivery screening,"['Pedro P. Guimaraes', 'Rui Zhang', 'Roman Spektor', 'Mingchee Tan', 'Amanda Chung', 'Margaret M. Billingsley', 'Rakan El-Mayta', 'Rachel S. Riley', 'Lili Wang', 'James M. Wilson', 'Michael J. Mitchell']",Journal of Controlled Release,2019.0,C12-200,DOPE,cholesterol,C14-PEG2000
462,C12-200,DOPE,cholesterol,C14-PEG2000,35:2.5:46.5:16,mRNA,"luciferase, barcode(luciferase mrna with barcode and umi)",NCCN1CCN(CCN(CC(O)CCCCCCCCCCCC)CC(O)CCCCCCCCCCCC)CC1CN(CC(O)CCCCCCCCCCCC)CN(CC(O)CCCCCCCCCCCC)CC(O)CCCCCCCCCCCC,CCCCCCCC/C=C\CCCCCCCC(=O)OC[C@H](COP(=O)(O)OCCN)OC(=O)CCCCCCC/C=C\CCCCCCCC,C[C@H](CCCC(C)C)[C@H]1CC[C@@H]2[C@@]1(CC[C@H]3[C@H]2CC=C4[C@@]3(CC[C@@H](C4)O)C)C,CCCCCCCCCCCCCCOC(=O)CCOCCOCCOCCOCCOCCOCCOCCOCCOCCOCCOCCOCCOCCOCCOCCOCCOCCOCCOCCOCCOCCOCCOCCOCCOCCOCCOCCOCCOCCOCCOCCOCCOCCOCCOCCOCCOCCOCCOCCOCCOCCOCCOCCOCCOCCOCCOCCOCCOCCOCCOCCOCCOCCOCCOCCOCCOCCOCCOCCOCCOCCOCCOCCOCCOCCOCCOCCOCCOCCOCCOCCOCCOCCOCCOCCOCCOCCOCCOCCOCCOCCOCCOCCOCCOCCOCCOCCOCCOCCO,83.36,,,0.204,,,87.4,,,-3.77,,,wt/wt,10.0,OTHER_wt_ratio,"synthesis_method: Microfluidic; device_used: ; total_flow_rate_ml_min: ; flow_rate_ratio: 3:1 (ethanol:aqueous); aqueous_phase_composition: 10 mM citrate buffer (pH 3.0); organic_phase_composition: ethanol containing lipids; mixing_time_sec: ; temperature_condition: room temperature; post_processing: dialyzed against PBS for 2 hours, 0.22 ¥ìm filtration; sterilization: 0.22 ¥ìm sterile filter; storage_buffer: PBS",cell_line: bEnd.3; animal_model: C57BL/6 mice; administration_route: IV; dose: 0.25 ¥ìg b-mRNA per formulation; gene_expression_result: Higher luciferase expression compared to F01; biodistribution_result: Higher delivery to liver and spleen compared to F01,1.0,numeric,,10.1016/j.jconrel.2019.10.028,Ionizable lipid nanoparticles encapsulating barcoded mRNA for accelerated in vivo delivery screening,"['Pedro P. Guimaraes', 'Rui Zhang', 'Roman Spektor', 'Mingchee Tan', 'Amanda Chung', 'Margaret M. Billingsley', 'Rakan El-Mayta', 'Rachel S. Riley', 'Lili Wang', 'James M. Wilson', 'Michael J. Mitchell']",Journal of Controlled Release,2019.0,C12-200,DOPE,cholesterol,C14-PEG2000
463,C12-200,DOPE,cholesterol,C14-PEG2000,35:2.5:46.5:16,mRNA,"luciferase, barcode(luciferase mrna with barcode and umi)",NCCN1CCN(CCN(CC(O)CCCCCCCCCCCC)CC(O)CCCCCCCCCCCC)CC1CN(CC(O)CCCCCCCCCCCC)CN(CC(O)CCCCCCCCCCCC)CC(O)CCCCCCCCCCCC,CCCCCCCC/C=C\CCCCCCCC(=O)OC[C@H](COP(=O)(O)OCCN)OC(=O)CCCCCCC/C=C\CCCCCCCC,C[C@H](CCCC(C)C)[C@H]1CC[C@@H]2[C@@]1(CC[C@H]3[C@H]2CC=C4[C@@]3(CC[C@@H](C4)O)C)C,CCCCCCCCCCCCCCOC(=O)CCOCCOCCOCCOCCOCCOCCOCCOCCOCCOCCOCCOCCOCCOCCOCCOCCOCCOCCOCCOCCOCCOCCOCCOCCOCCOCCOCCOCCOCCOCCOCCOCCOCCOCCOCCOCCOCCOCCOCCOCCOCCOCCOCCOCCOCCOCCOCCOCCOCCOCCOCCOCCOCCOCCOCCOCCOCCOCCOCCOCCOCCOCCOCCOCCOCCOCCOCCOCCOCCOCCOCCOCCOCCOCCOCCOCCOCCOCCOCCOCCOCCOCCOCCOCCOCCOCCOCCOCCOCCO,77.32,,,0.214,,,76.6,,,-4.23,,,wt/wt,12.5,OTHER_wt_ratio,"synthesis_method: Microfluidic; device_used: ; total_flow_rate_ml_min: ; flow_rate_ratio: 3:1 (ethanol:aqueous); aqueous_phase_composition: 10 mM citrate buffer (pH 3.0); organic_phase_composition: ethanol containing lipids; mixing_time_sec: ; temperature_condition: room temperature; post_processing: dialyzed against PBS for 2 hours, 0.22 ¥ìm filtration; sterilization: 0.22 ¥ìm sterile filter; storage_buffer: PBS","cell_line: bEnd.3; animal_model: C57BL/6 mice; administration_route: IV; dose: 0.25 ¥ìg b-mRNA per formulation; gene_expression_result: High delivery to most tissues; biodistribution_result: Higher b-mRNA delivery to liver, spleen, brain, heart, kidney, and pancreas",,,,10.1016/j.jconrel.2019.10.028,Ionizable lipid nanoparticles encapsulating barcoded mRNA for accelerated in vivo delivery screening,"['Pedro P. Guimaraes', 'Rui Zhang', 'Roman Spektor', 'Mingchee Tan', 'Amanda Chung', 'Margaret M. Billingsley', 'Rakan El-Mayta', 'Rachel S. Riley', 'Lili Wang', 'James M. Wilson', 'Michael J. Mitchell']",Journal of Controlled Release,2019.0,C12-200,DOPE,cholesterol,C14-PEG2000
464,C12-200,DOPE,cholesterol,C14-PEG2000,35:2.5:46.5:16,mRNA,"luciferase, barcode(luciferase mrna with barcode and umi)",NCCN1CCN(CCN(CC(O)CCCCCCCCCCCC)CC(O)CCCCCCCCCCCC)CC1CN(CC(O)CCCCCCCCCCCC)CN(CC(O)CCCCCCCCCCCC)CC(O)CCCCCCCCCCCC,CCCCCCCC/C=C\CCCCCCCC(=O)OC[C@H](COP(=O)(O)OCCN)OC(=O)CCCCCCC/C=C\CCCCCCCC,C[C@H](CCCC(C)C)[C@H]1CC[C@@H]2[C@@]1(CC[C@H]3[C@H]2CC=C4[C@@]3(CC[C@@H](C4)O)C)C,CCCCCCCCCCCCCCOC(=O)CCOCCOCCOCCOCCOCCOCCOCCOCCOCCOCCOCCOCCOCCOCCOCCOCCOCCOCCOCCOCCOCCOCCOCCOCCOCCOCCOCCOCCOCCOCCOCCOCCOCCOCCOCCOCCOCCOCCOCCOCCOCCOCCOCCOCCOCCOCCOCCOCCOCCOCCOCCOCCOCCOCCOCCOCCOCCOCCOCCOCCOCCOCCOCCOCCOCCOCCOCCOCCOCCOCCOCCOCCOCCOCCOCCOCCOCCOCCOCCOCCOCCOCCOCCOCCOCCOCCOCCOCCOCCO,84.71,,,0.233,,,88.7,,,-4.22,,,wt/wt,15.0,OTHER_wt_ratio,"synthesis_method: Microfluidic; device_used: ; total_flow_rate_ml_min: ; flow_rate_ratio: 3:1 (ethanol:aqueous); aqueous_phase_composition: 10 mM citrate buffer (pH 3.0); organic_phase_composition: ethanol containing lipids; mixing_time_sec: ; temperature_condition: room temperature; post_processing: dialyzed against PBS for 2 hours, 0.22 ¥ìm filtration; sterilization: 0.22 ¥ìm sterile filter; storage_buffer: PBS","cell_line: bEnd.3; animal_model: C57BL/6 mice; administration_route: IV; dose: 0.25 ¥ìg b-mRNA per formulation; gene_expression_result: High delivery to most tissues; biodistribution_result: Higher b-mRNA delivery to liver, spleen, brain, heart, kidney, and pancreas",,,,10.1016/j.jconrel.2019.10.028,Ionizable lipid nanoparticles encapsulating barcoded mRNA for accelerated in vivo delivery screening,"['Pedro P. Guimaraes', 'Rui Zhang', 'Roman Spektor', 'Mingchee Tan', 'Amanda Chung', 'Margaret M. Billingsley', 'Rakan El-Mayta', 'Rachel S. Riley', 'Lili Wang', 'James M. Wilson', 'Michael J. Mitchell']",Journal of Controlled Release,2019.0,C12-200,DOPE,cholesterol,C14-PEG2000
465,C12-200,DOPE,cholesterol,C14-PEG2000,35:2.5:46.5:16,mRNA,"luciferase, barcode(luciferase mrna with barcode and umi)",NCCN1CCN(CCN(CC(O)CCCCCCCCCCCC)CC(O)CCCCCCCCCCCC)CC1CN(CC(O)CCCCCCCCCCCC)CN(CC(O)CCCCCCCCCCCC)CC(O)CCCCCCCCCCCC,CCCCCCCC/C=C\CCCCCCCC(=O)OC[C@H](COP(=O)(O)OCCN)OC(=O)CCCCCCC/C=C\CCCCCCCC,C[C@H](CCCC(C)C)[C@H]1CC[C@@H]2[C@@]1(CC[C@H]3[C@H]2CC=C4[C@@]3(CC[C@@H](C4)O)C)C,CCCCCCCCCCCCCCOC(=O)CCOCCOCCOCCOCCOCCOCCOCCOCCOCCOCCOCCOCCOCCOCCOCCOCCOCCOCCOCCOCCOCCOCCOCCOCCOCCOCCOCCOCCOCCOCCOCCOCCOCCOCCOCCOCCOCCOCCOCCOCCOCCOCCOCCOCCOCCOCCOCCOCCOCCOCCOCCOCCOCCOCCOCCOCCOCCOCCOCCOCCOCCOCCOCCOCCOCCOCCOCCOCCOCCOCCOCCOCCOCCOCCOCCOCCOCCOCCOCCOCCOCCOCCOCCOCCOCCOCCOCCOCCOCCO,80.85,,,0.223,,,86.1,,,-4.01,,,wt/wt,25.0,OTHER_wt_ratio,"synthesis_method: Microfluidic; device_used: ; total_flow_rate_ml_min: ; flow_rate_ratio: 3:1 (ethanol:aqueous); aqueous_phase_composition: 10 mM citrate buffer (pH 3.0); organic_phase_composition: ethanol containing lipids; mixing_time_sec: ; temperature_condition: room temperature; post_processing: dialyzed against PBS for 2 hours, 0.22 ¥ìm filtration; sterilization: 0.22 ¥ìm sterile filter; storage_buffer: PBS","cell_line: bEnd.3; animal_model: C57BL/6 mice; administration_route: IV; dose: 0.25 ¥ìg b-mRNA per formulation; gene_expression_result: High delivery to most tissues, highest luciferase expression; biodistribution_result: Higher b-mRNA delivery to liver, spleen, brain, heart, kidney, and pancreas",,,,10.1016/j.jconrel.2019.10.028,Ionizable lipid nanoparticles encapsulating barcoded mRNA for accelerated in vivo delivery screening,"['Pedro P. Guimaraes', 'Rui Zhang', 'Roman Spektor', 'Mingchee Tan', 'Amanda Chung', 'Margaret M. Billingsley', 'Rakan El-Mayta', 'Rachel S. Riley', 'Lili Wang', 'James M. Wilson', 'Michael J. Mitchell']",Journal of Controlled Release,2019.0,C12-200,DOPE,cholesterol,C14-PEG2000
466,Custom lipid,DSPC,cholesterol,C14-PEG2000,50:1.5:38.5:10,mRNA,firefly_luciferase,,CCCCCCCCCCCCCCCCCC(=O)OC[C@H](COP(=O)([O-])OCC[N+](C)(C)C)OC(=O)CCCCCCCCCCCCCCCCC,C[C@H](CCCC(C)C)[C@H]1CC[C@@H]2[C@@]1(CC[C@H]3[C@H]2CC=C4[C@@]3(CC[C@@H](C4)O)C)C,CCCCCCCCCCCCCCOC(=O)CCOCCOCCOCCOCCOCCOCCOCCOCCOCCOCCOCCOCCOCCOCCOCCOCCOCCOCCOCCOCCOCCOCCOCCOCCOCCOCCOCCOCCOCCOCCOCCOCCOCCOCCOCCOCCOCCOCCOCCOCCOCCOCCOCCOCCOCCOCCOCCOCCOCCOCCOCCOCCOCCOCCOCCOCCOCCOCCOCCOCCOCCOCCOCCOCCOCCOCCOCCOCCOCCOCCOCCOCCOCCOCCOCCOCCOCCOCCOCCOCCOCCOCCOCCOCCOCCOCCOCCOCCOCCO,173.6,,,0.184,,,78.45,,,,,,concentration,0.1,¥ìg/¥ìL,"synthesis_method: Microfluidic; device_used: T-junction device; total_flow_rate_ml_min: ; flow_rate_ratio: ; aqueous_phase_composition: 10 mM citrate buffer, pH 4.0; organic_phase_composition: ethanol; mixing_time_sec: ; temperature_condition: room temperature; post_processing: dialyzed against 1¡¿ PBS in 10,000 MWCO cassette at 4¡ÆC for 12 h; sterilization: ; storage_buffer: 1¡¿ PBS",animal_model: C57BL/6 mice; administration_route: intramuscular (I.M.); dose: 0.32 mg/kg mLuc; gene_expression_result: measured by IVIS imaging; biodistribution_result: muscle tissue,,,,https://doi.org/10.1073/pnas.2409572122,Rational design and modular synthesis of biodegradable ionizable lipids via the Passerini reaction for mRNA delivery,"['Yue Xu', 'Fanglin Gong', 'Alex Golubovic', 'Amy Strilchuk', 'Jingan Chen', 'Muye Zhou', 'Songtao Dong', 'Breanna Seto', 'Bowen Li']",PNAS,2025.0,H1A1B1,DSPC,cholesterol,C14-PEG2000
467,Custom lipid,DSPC,cholesterol,C14-PEG2000,50:1.5:38.5:10,mRNA,firefly_luciferase,,CCCCCCCCCCCCCCCCCC(=O)OC[C@H](COP(=O)([O-])OCC[N+](C)(C)C)OC(=O)CCCCCCCCCCCCCCCCC,C[C@H](CCCC(C)C)[C@H]1CC[C@@H]2[C@@]1(CC[C@H]3[C@H]2CC=C4[C@@]3(CC[C@@H](C4)O)C)C,CCCCCCCCCCCCCCOC(=O)CCOCCOCCOCCOCCOCCOCCOCCOCCOCCOCCOCCOCCOCCOCCOCCOCCOCCOCCOCCOCCOCCOCCOCCOCCOCCOCCOCCOCCOCCOCCOCCOCCOCCOCCOCCOCCOCCOCCOCCOCCOCCOCCOCCOCCOCCOCCOCCOCCOCCOCCOCCOCCOCCOCCOCCOCCOCCOCCOCCOCCOCCOCCOCCOCCOCCOCCOCCOCCOCCOCCOCCOCCOCCOCCOCCOCCOCCOCCOCCOCCOCCOCCOCCOCCOCCOCCOCCOCCOCCO,182.6,,,0.209,,,88.62,,,,,,concentration,0.1,¥ìg/¥ìL,"synthesis_method: Microfluidic; device_used: T-junction device; total_flow_rate_ml_min: ; flow_rate_ratio: ; aqueous_phase_composition: 10 mM citrate buffer, pH 4.0; organic_phase_composition: ethanol; mixing_time_sec: ; temperature_condition: room temperature; post_processing: dialyzed against 1¡¿ PBS in 10,000 MWCO cassette at 4¡ÆC for 12 h; sterilization: ; storage_buffer: 1¡¿ PBS",animal_model: C57BL/6 mice; administration_route: intramuscular (I.M.); dose: 0.32 mg/kg mLuc; gene_expression_result: measured by IVIS imaging; biodistribution_result: muscle tissue,,,,https://doi.org/10.1073/pnas.2409572122,Rational design and modular synthesis of biodegradable ionizable lipids via the Passerini reaction for mRNA delivery,"['Yue Xu', 'Fanglin Gong', 'Alex Golubovic', 'Amy Strilchuk', 'Jingan Chen', 'Muye Zhou', 'Songtao Dong', 'Breanna Seto', 'Bowen Li']",PNAS,2025.0,H1A1B2,DSPC,cholesterol,C14-PEG2000
468,Custom lipid,DSPC,cholesterol,C14-PEG2000,50:1.5:38.5:10,mRNA,firefly_luciferase,,CCCCCCCCCCCCCCCCCC(=O)OC[C@H](COP(=O)([O-])OCC[N+](C)(C)C)OC(=O)CCCCCCCCCCCCCCCCC,C[C@H](CCCC(C)C)[C@H]1CC[C@@H]2[C@@]1(CC[C@H]3[C@H]2CC=C4[C@@]3(CC[C@@H](C4)O)C)C,CCCCCCCCCCCCCCOC(=O)CCOCCOCCOCCOCCOCCOCCOCCOCCOCCOCCOCCOCCOCCOCCOCCOCCOCCOCCOCCOCCOCCOCCOCCOCCOCCOCCOCCOCCOCCOCCOCCOCCOCCOCCOCCOCCOCCOCCOCCOCCOCCOCCOCCOCCOCCOCCOCCOCCOCCOCCOCCOCCOCCOCCOCCOCCOCCOCCOCCOCCOCCOCCOCCOCCOCCOCCOCCOCCOCCOCCOCCOCCOCCOCCOCCOCCOCCOCCOCCOCCOCCOCCOCCOCCOCCOCCOCCOCCOCCO,129.2,,,0.139,,,85.73,,,,,,concentration,0.1,¥ìg/¥ìL,"synthesis_method: Microfluidic; device_used: T-junction device; total_flow_rate_ml_min: ; flow_rate_ratio: ; aqueous_phase_composition: 10 mM citrate buffer, pH 4.0; organic_phase_composition: ethanol; mixing_time_sec: ; temperature_condition: room temperature; post_processing: dialyzed against 1¡¿ PBS in 10,000 MWCO cassette at 4¡ÆC for 12 h; sterilization: ; storage_buffer: 1¡¿ PBS",animal_model: C57BL/6 mice; administration_route: intramuscular (I.M.); dose: 0.32 mg/kg mLuc; gene_expression_result: measured by IVIS imaging; biodistribution_result: muscle tissue,,,,https://doi.org/10.1073/pnas.2409572122,Rational design and modular synthesis of biodegradable ionizable lipids via the Passerini reaction for mRNA delivery,"['Yue Xu', 'Fanglin Gong', 'Alex Golubovic', 'Amy Strilchuk', 'Jingan Chen', 'Muye Zhou', 'Songtao Dong', 'Breanna Seto', 'Bowen Li']",PNAS,2025.0,H1A1B3,DSPC,cholesterol,C14-PEG2000
469,Custom lipid,DSPC,cholesterol,C14-PEG2000,50:1.5:38.5:10,mRNA,firefly_luciferase,,CCCCCCCCCCCCCCCCCC(=O)OC[C@H](COP(=O)([O-])OCC[N+](C)(C)C)OC(=O)CCCCCCCCCCCCCCCCC,C[C@H](CCCC(C)C)[C@H]1CC[C@@H]2[C@@]1(CC[C@H]3[C@H]2CC=C4[C@@]3(CC[C@@H](C4)O)C)C,CCCCCCCCCCCCCCOC(=O)CCOCCOCCOCCOCCOCCOCCOCCOCCOCCOCCOCCOCCOCCOCCOCCOCCOCCOCCOCCOCCOCCOCCOCCOCCOCCOCCOCCOCCOCCOCCOCCOCCOCCOCCOCCOCCOCCOCCOCCOCCOCCOCCOCCOCCOCCOCCOCCOCCOCCOCCOCCOCCOCCOCCOCCOCCOCCOCCOCCOCCOCCOCCOCCOCCOCCOCCOCCOCCOCCOCCOCCOCCOCCOCCOCCOCCOCCOCCOCCOCCOCCOCCOCCOCCOCCOCCOCCOCCOCCO,125.4,,,0.155,,,85.71,,,,,,concentration,0.1,¥ìg/¥ìL,"synthesis_method: Microfluidic; device_used: T-junction device; total_flow_rate_ml_min: ; flow_rate_ratio: ; aqueous_phase_composition: 10 mM citrate buffer, pH 4.0; organic_phase_composition: ethanol; mixing_time_sec: ; temperature_condition: room temperature; post_processing: dialyzed against 1¡¿ PBS in 10,000 MWCO cassette at 4¡ÆC for 12 h; sterilization: ; storage_buffer: 1¡¿ PBS",animal_model: C57BL/6 mice; administration_route: intramuscular (I.M.); dose: 0.32 mg/kg mLuc; gene_expression_result: measured by IVIS imaging; biodistribution_result: muscle tissue,,,,https://doi.org/10.1073/pnas.2409572122,Rational design and modular synthesis of biodegradable ionizable lipids via the Passerini reaction for mRNA delivery,"['Yue Xu', 'Fanglin Gong', 'Alex Golubovic', 'Amy Strilchuk', 'Jingan Chen', 'Muye Zhou', 'Songtao Dong', 'Breanna Seto', 'Bowen Li']",PNAS,2025.0,H1A1B4,DSPC,cholesterol,C14-PEG2000
470,Custom lipid,DSPC,cholesterol,C14-PEG2000,50:1.5:38.5:10,mRNA,firefly_luciferase,,CCCCCCCCCCCCCCCCCC(=O)OC[C@H](COP(=O)([O-])OCC[N+](C)(C)C)OC(=O)CCCCCCCCCCCCCCCCC,C[C@H](CCCC(C)C)[C@H]1CC[C@@H]2[C@@]1(CC[C@H]3[C@H]2CC=C4[C@@]3(CC[C@@H](C4)O)C)C,CCCCCCCCCCCCCCOC(=O)CCOCCOCCOCCOCCOCCOCCOCCOCCOCCOCCOCCOCCOCCOCCOCCOCCOCCOCCOCCOCCOCCOCCOCCOCCOCCOCCOCCOCCOCCOCCOCCOCCOCCOCCOCCOCCOCCOCCOCCOCCOCCOCCOCCOCCOCCOCCOCCOCCOCCOCCOCCOCCOCCOCCOCCOCCOCCOCCOCCOCCOCCOCCOCCOCCOCCOCCOCCOCCOCCOCCOCCOCCOCCOCCOCCOCCOCCOCCOCCOCCOCCOCCOCCOCCOCCOCCOCCOCCOCCO,126.6,,,0.193,,,76.7,,,,,,concentration,0.1,¥ìg/¥ìL,"synthesis_method: Microfluidic; device_used: T-junction device; total_flow_rate_ml_min: ; flow_rate_ratio: ; aqueous_phase_composition: 10 mM citrate buffer, pH 4.0; organic_phase_composition: ethanol; mixing_time_sec: ; temperature_condition: room temperature; post_processing: dialyzed against 1¡¿ PBS in 10,000 MWCO cassette at 4¡ÆC for 12 h; sterilization: ; storage_buffer: 1¡¿ PBS",animal_model: C57BL/6 mice; administration_route: intramuscular (I.M.); dose: 0.32 mg/kg mLuc; gene_expression_result: measured by IVIS imaging; biodistribution_result: muscle tissue,,,,https://doi.org/10.1073/pnas.2409572122,Rational design and modular synthesis of biodegradable ionizable lipids via the Passerini reaction for mRNA delivery,"['Yue Xu', 'Fanglin Gong', 'Alex Golubovic', 'Amy Strilchuk', 'Jingan Chen', 'Muye Zhou', 'Songtao Dong', 'Breanna Seto', 'Bowen Li']",PNAS,2025.0,H1A2B1,DSPC,cholesterol,C14-PEG2000
471,Custom lipid,DSPC,cholesterol,C14-PEG2000,50:1.5:38.5:10,mRNA,firefly_luciferase,,CCCCCCCCCCCCCCCCCC(=O)OC[C@H](COP(=O)([O-])OCC[N+](C)(C)C)OC(=O)CCCCCCCCCCCCCCCCC,C[C@H](CCCC(C)C)[C@H]1CC[C@@H]2[C@@]1(CC[C@H]3[C@H]2CC=C4[C@@]3(CC[C@@H](C4)O)C)C,CCCCCCCCCCCCCCOC(=O)CCOCCOCCOCCOCCOCCOCCOCCOCCOCCOCCOCCOCCOCCOCCOCCOCCOCCOCCOCCOCCOCCOCCOCCOCCOCCOCCOCCOCCOCCOCCOCCOCCOCCOCCOCCOCCOCCOCCOCCOCCOCCOCCOCCOCCOCCOCCOCCOCCOCCOCCOCCOCCOCCOCCOCCOCCOCCOCCOCCOCCOCCOCCOCCOCCOCCOCCOCCOCCOCCOCCOCCOCCOCCOCCOCCOCCOCCOCCOCCOCCOCCOCCOCCOCCOCCOCCOCCOCCOCCO,134.6,,,0.141,,,83.02,,,,,,concentration,0.1,¥ìg/¥ìL,"synthesis_method: Microfluidic; device_used: T-junction device; total_flow_rate_ml_min: ; flow_rate_ratio: ; aqueous_phase_composition: 10 mM citrate buffer, pH 4.0; organic_phase_composition: ethanol; mixing_time_sec: ; temperature_condition: room temperature; post_processing: dialyzed against 1¡¿ PBS in 10,000 MWCO cassette at 4¡ÆC for 12 h; sterilization: ; storage_buffer: 1¡¿ PBS",animal_model: C57BL/6 mice; administration_route: intramuscular (I.M.); dose: 0.05 mg/kg mLuc; gene_expression_result: measured by IVIS imaging; biodistribution_result: muscle tissue,,,,https://doi.org/10.1073/pnas.2409572122,Rational design and modular synthesis of biodegradable ionizable lipids via the Passerini reaction for mRNA delivery,"['Yue Xu', 'Fanglin Gong', 'Alex Golubovic', 'Amy Strilchuk', 'Jingan Chen', 'Muye Zhou', 'Songtao Dong', 'Breanna Seto', 'Bowen Li']",PNAS,2025.0,H2A4B3,DSPC,cholesterol,C14-PEG2000
472,Custom lipid,DSPC,cholesterol,C14-PEG2000,50:1.5:38.5:10,mRNA,firefly_luciferase,,CCCCCCCCCCCCCCCCCC(=O)OC[C@H](COP(=O)([O-])OCC[N+](C)(C)C)OC(=O)CCCCCCCCCCCCCCCCC,C[C@H](CCCC(C)C)[C@H]1CC[C@@H]2[C@@]1(CC[C@H]3[C@H]2CC=C4[C@@]3(CC[C@@H](C4)O)C)C,CCCCCCCCCCCCCCOC(=O)CCOCCOCCOCCOCCOCCOCCOCCOCCOCCOCCOCCOCCOCCOCCOCCOCCOCCOCCOCCOCCOCCOCCOCCOCCOCCOCCOCCOCCOCCOCCOCCOCCOCCOCCOCCOCCOCCOCCOCCOCCOCCOCCOCCOCCOCCOCCOCCOCCOCCOCCOCCOCCOCCOCCOCCOCCOCCOCCOCCOCCOCCOCCOCCOCCOCCOCCOCCOCCOCCOCCOCCOCCOCCOCCOCCOCCOCCOCCOCCOCCOCCOCCOCCOCCOCCOCCOCCOCCOCCO,139.4,,,0.154,,,86.24,,,,,,concentration,0.1,¥ìg/¥ìL,"synthesis_method: Microfluidic; device_used: T-junction device; total_flow_rate_ml_min: ; flow_rate_ratio: ; aqueous_phase_composition: 10 mM citrate buffer, pH 4.0; organic_phase_composition: ethanol; mixing_time_sec: ; temperature_condition: room temperature; post_processing: dialyzed against 1¡¿ PBS in 10,000 MWCO cassette at 4¡ÆC for 12 h; sterilization: ; storage_buffer: 1¡¿ PBS",animal_model: C57BL/6 mice; administration_route: intramuscular (I.M.); dose: 0.05 mg/kg mLuc; gene_expression_result: measured by IVIS imaging; biodistribution_result: muscle tissue,,,,https://doi.org/10.1073/pnas.2409572122,Rational design and modular synthesis of biodegradable ionizable lipids via the Passerini reaction for mRNA delivery,"['Yue Xu', 'Fanglin Gong', 'Alex Golubovic', 'Amy Strilchuk', 'Jingan Chen', 'Muye Zhou', 'Songtao Dong', 'Breanna Seto', 'Bowen Li']",PNAS,2025.0,H2A4B4,DSPC,cholesterol,C14-PEG2000
473,Custom lipid,DSPC,cholesterol,C14-PEG2000,50:1.5:38.5:10,mRNA,cre_recombinase,,CCCCCCCCCCCCCCCCCC(=O)OC[C@H](COP(=O)([O-])OCC[N+](C)(C)C)OC(=O)CCCCCCCCCCCCCCCCC,C[C@H](CCCC(C)C)[C@H]1CC[C@@H]2[C@@]1(CC[C@H]3[C@H]2CC=C4[C@@]3(CC[C@@H](C4)O)C)C,CCCCCCCCCCCCCCOC(=O)CCOCCOCCOCCOCCOCCOCCOCCOCCOCCOCCOCCOCCOCCOCCOCCOCCOCCOCCOCCOCCOCCOCCOCCOCCOCCOCCOCCOCCOCCOCCOCCOCCOCCOCCOCCOCCOCCOCCOCCOCCOCCOCCOCCOCCOCCOCCOCCOCCOCCOCCOCCOCCOCCOCCOCCOCCOCCOCCOCCOCCOCCOCCOCCOCCOCCOCCOCCOCCOCCOCCOCCOCCOCCOCCOCCOCCOCCOCCOCCOCCOCCOCCOCCOCCOCCOCCOCCOCCOCCO,,,,,,,,,,,,,concentration,0.1,¥ìg/¥ìL,"synthesis_method: Microfluidic; device_used: T-junction device; total_flow_rate_ml_min: ; flow_rate_ratio: ; aqueous_phase_composition: 10 mM citrate buffer, pH 4.0; organic_phase_composition: ethanol; mixing_time_sec: ; temperature_condition: room temperature; post_processing: dialyzed against 1¡¿ PBS in 10,000 MWCO cassette at 4¡ÆC for 12 h; sterilization: ; storage_buffer: 1¡¿ PBS",animal_model: Ai9 reporter mice (Cg-Gt(ROSA)26Sortm9(CAG-tdTomato)Hze/J); administration_route: retro-orbital injection; dose: 0.5 mg/kg mCre; gene_expression_result: tdTomato fluorescent signals measured by IVIS imaging and flow cytometry; biodistribution_result: liver tissue (hepatocytes and immune cells); toxicity_profile: no significant hepatotoxicity in repeated dosing; cytokine_response: no significant immunogenicity compared to SM-102,,,,https://doi.org/10.1073/pnas.2409572122,Rational design and modular synthesis of biodegradable ionizable lipids via the Passerini reaction for mRNA delivery,"['Yue Xu', 'Fanglin Gong', 'Alex Golubovic', 'Amy Strilchuk', 'Jingan Chen', 'Muye Zhou', 'Songtao Dong', 'Breanna Seto', 'Bowen Li']",PNAS,2025.0,A4B4-S3,DSPC,cholesterol,C14-PEG2000
474,Custom lipid,DSPC,cholesterol,C14-PEG2000,50:1.5:38.5:10,mRNA,cre_recombinase,,CCCCCCCCCCCCCCCCCC(=O)OC[C@H](COP(=O)([O-])OCC[N+](C)(C)C)OC(=O)CCCCCCCCCCCCCCCCC,C[C@H](CCCC(C)C)[C@H]1CC[C@@H]2[C@@]1(CC[C@H]3[C@H]2CC=C4[C@@]3(CC[C@@H](C4)O)C)C,CCCCCCCCCCCCCCOC(=O)CCOCCOCCOCCOCCOCCOCCOCCOCCOCCOCCOCCOCCOCCOCCOCCOCCOCCOCCOCCOCCOCCOCCOCCOCCOCCOCCOCCOCCOCCOCCOCCOCCOCCOCCOCCOCCOCCOCCOCCOCCOCCOCCOCCOCCOCCOCCOCCOCCOCCOCCOCCOCCOCCOCCOCCOCCOCCOCCOCCOCCOCCOCCOCCOCCOCCOCCOCCOCCOCCOCCOCCOCCOCCOCCOCCOCCOCCOCCOCCOCCOCCOCCOCCOCCOCCOCCOCCOCCOCCO,,,,,,,,,,,,,concentration,0.1,¥ìg/¥ìL,"synthesis_method: Microfluidic; device_used: T-junction device; total_flow_rate_ml_min: ; flow_rate_ratio: ; aqueous_phase_composition: 10 mM citrate buffer, pH 4.0; organic_phase_composition: ethanol; mixing_time_sec: ; temperature_condition: room temperature; post_processing: dialyzed against 1¡¿ PBS in 10,000 MWCO cassette at 4¡ÆC for 12 h; sterilization: ; storage_buffer: 1¡¿ PBS",animal_model: Ai9 reporter mice (Cg-Gt(ROSA)26Sortm9(CAG-tdTomato)Hze/J); administration_route: retro-orbital injection; dose: 0.5 mg/kg mCre; gene_expression_result: tdTomato fluorescent signals measured by IVIS imaging and flow cytometry; biodistribution_result: liver tissue (hepatocytes and immune cells),,,,https://doi.org/10.1073/pnas.2409572122,Rational design and modular synthesis of biodegradable ionizable lipids via the Passerini reaction for mRNA delivery,"['Yue Xu', 'Fanglin Gong', 'Alex Golubovic', 'Amy Strilchuk', 'Jingan Chen', 'Muye Zhou', 'Songtao Dong', 'Breanna Seto', 'Bowen Li']",PNAS,2025.0,A4B4-S4,DSPC,cholesterol,C14-PEG2000
475,SM-102,DSPC,cholesterol,C14-PEG2000,50:1.5:38.5:10,mRNA,"epo, cre_recombinase",CCCCCCCCCCCOC(=O)CCCCCN(CCCCCCCC(=O)OC(CCCCCCCC)CCCCCCCC)CCO  ,CCCCCCCCCCCCCCCCCC(=O)OC[C@H](COP(=O)([O-])OCC[N+](C)(C)C)OC(=O)CCCCCCCCCCCCCCCCC,C[C@H](CCCC(C)C)[C@H]1CC[C@@H]2[C@@]1(CC[C@H]3[C@H]2CC=C4[C@@]3(CC[C@@H](C4)O)C)C,CCCCCCCCCCCCCCOC(=O)CCOCCOCCOCCOCCOCCOCCOCCOCCOCCOCCOCCOCCOCCOCCOCCOCCOCCOCCOCCOCCOCCOCCOCCOCCOCCOCCOCCOCCOCCOCCOCCOCCOCCOCCOCCOCCOCCOCCOCCOCCOCCOCCOCCOCCOCCOCCOCCOCCOCCOCCOCCOCCOCCOCCOCCOCCOCCOCCOCCOCCOCCOCCOCCOCCOCCOCCOCCOCCOCCOCCOCCOCCOCCOCCOCCOCCOCCOCCOCCOCCOCCOCCOCCOCCOCCOCCOCCOCCOCCO,,,,,,,,,,,,,concentration,0.1,¥ìg/¥ìL,"synthesis_method: Microfluidic; device_used: T-junction device; total_flow_rate_ml_min: ; flow_rate_ratio: ; aqueous_phase_composition: 10 mM citrate buffer, pH 4.0; organic_phase_composition: ethanol; mixing_time_sec: ; temperature_condition: room temperature; post_processing: dialyzed against 1¡¿ PBS in 10,000 MWCO cassette at 4¡ÆC for 12 h; sterilization: ; storage_buffer: 1¡¿ PBS","cell_line: HEK-293 (cytotoxicity), TH1-Dual cells (immunogenicity); animal_model: Ai9 reporter mice (Cg-Gt(ROSA)26Sortm9(CAG-tdTomato)Hze/J), C57BL/6 mice; administration_route: retro-orbital injection; dose: 0.5 mg/kg mCre, 0.25 mg/kg hEPO; gene_expression_result: tdTomato fluorescent signals, hEPO protein expression measured by ELISA; biodistribution_result: liver tissue; toxicity_profile: used as benchmark control; cytokine_response: used as benchmark control",,,,https://doi.org/10.1073/pnas.2409572122,Rational design and modular synthesis of biodegradable ionizable lipids via the Passerini reaction for mRNA delivery,"['Yue Xu', 'Fanglin Gong', 'Alex Golubovic', 'Amy Strilchuk', 'Jingan Chen', 'Muye Zhou', 'Songtao Dong', 'Breanna Seto', 'Bowen Li']",PNAS,2025.0,SM-102,DSPC,cholesterol,C14-PEG2000
509,SM-102,DSPC,cholesterol,DMG-PEG2000,50:10:38.5:1.5,mRNA,"firefly_luciferase, epo, cre_recombinase",CCCCCCCCCCCOC(=O)CCCCCN(CCCCCCCC(=O)OC(CCCCCCCC)CCCCCCCC)CCO  ,CCCCCCCCCCCCCCCCCC(=O)OC[C@H](COP(=O)([O-])OCC[N+](C)(C)C)OC(=O)CCCCCCCCCCCCCCCCC,C[C@H](CCCC(C)C)[C@H]1CC[C@@H]2[C@@]1(CC[C@H]3[C@H]2CC=C4[C@@]3(CC[C@@H](C4)O)C)C,CCCCCCCCCCCCCC(=O)OCC(COP(=O)([O-])OCCOCCOCCOCCOCCOCCOCCOCCOCCOCCOCCOCCOCCOCCOCCOCCOCCOCCOCCOCCOCCOCCOCCOCCOCCOCCOCCOCCOCCOCCOCCOCCOCCOCCOCCOCCOCCOCCOCCOCCOCCOCCOCCOCCOCCOCCOCCOCCOCCOCCOCCOCCOCCOCCOCCOCCOCCOCCOCCOCCOCCOCCOCCOCCOCCOCCOCCOCCOCCOCCOCCOCCOCCOCCOCCOCCOCCOCCOCCOCCOCCOCCOCCOCCOCCOCCOCCOCCOCCOCCO)OC(=O)CCCCCCCCCCCCC,71.48,4.33,,0.106,0.016,,92.3,0.71,,,,,wt/wt,10.0,OTHER_wt_ratio,"synthesis_method: Microfluidic; device_used: Ignite, PNI, Canada; total_flow_rate_ml_min: 12; flow_rate_ratio: 1:3 (lipid phase:RNA phase); aqueous_phase_composition: PBS and 10.0 mM citrate buffer (volume ratio 2:1); organic_phase_composition: Ethanol; mixing_time_sec: ; temperature_condition: ; post_processing: 40-fold dilution in 1¡¿ PBS, ultrafiltration (Amicon Ultra-15 Centrifugal Filter Unit, UFC9010); sterilization: ; storage_buffer: 1¡¿ PBS","animal_model: BALB/c mice, C57BL/6 mice, LSL-tdTomato mice; administration_route: IV (intravenous); dose: 0.5 mg/kg, 0.1 mg/kg, 0.01 mg/kg; gene_expression_result: 84.5% protein expression maintained at second administration (hEPO); biodistribution_result: Primarily liver; cytokine_response: Anti-PEG IgM: 639.6 ¡¾ 131.2 U/ml, Complement C5a: 236.1 ¡¾ 52.4 pg/ml",84.5,percent,0.8,https://doi.org/10.34133/bmr.0017,Development of Lipid Nanoparticle Formulation for the Repeated Administration of mRNA Therapeutics,"['Yeji Lee', 'Michaela Jeong', 'Gyeongseok Lee', 'Jeongeun Park', 'Hyein Jung', 'Seongeun Im', 'Hyukjin Lee']",Biomaterials Research,2024.0,SM-102,DSPC,cholesterol,DMG-PEG 2000
