Repository: maanasrrao1111/lnp-multi-objective-formulation

# Beyond Potency: Multi-Objective Analysis of Reporter-mRNA Lipid Nanoparticle Formulations

**Accepted at Next Generation Cancer Therapeutics 2026 (MD Anderson Cancer Center, October 6–8)**

## Summary

LNP formulation screens rank candidates by transfection potency, but potent formulations frequently fail on particle size, dispersity, or RNA encapsulation. This project systematically quantifies that gap using 464 reporter-mRNA formulations from 62 published studies.

## Data

- **Primary:** [LNP Atlas](https://doi.org/10.5281/zenodo.17243732) — 1,092 formulations (Nature Scientific Data, 2025)
- **External validation:** 45 formulations manually curated from 4 independent papers

File: data/atlas_cleaned.csv (part 11 of 21)
lnp_id,ionizable_lipid,helper_lipid,sterol_lipid,peg_lipid,lipid_molar_ratio,target_type,nucleic_acid_sequence,ionizable_lipid_smiles,helper_lipid_smiles,sterol_lipid_smiles,peg_lipid_smiles,size_mean,size_sd,size_flag,pdi_mean,pdi_sd,pdi_flag,ee_mean,ee_sd,ee_flag,zeta_mean,zeta_sd,zeta_flag,ratio_type,ratio_value,ratio_cargo,synthesis_info,bioactivity_profile,transfection_raw,transfection_unit,transfection_pctile,paper_doi,paper_title,paper_authors,paper_journal,paper_year,ionizable_lipid_original,helper_lipid_original,sterol_lipid_original,peg_lipid_original
510,SM-102,DSPC,cholesterol,C16-Ceramide-PEG2000,50:10:38.5:1.5,mRNA,"firefly_luciferase, epo, cre_recombinase",CCCCCCCCCCCOC(=O)CCCCCN(CCCCCCCC(=O)OC(CCCCCCCC)CCCCCCCC)CCO  ,CCCCCCCCCCCCCCCCCC(=O)OC[C@H](COP(=O)([O-])OCC[N+](C)(C)C)OC(=O)CCCCCCCCCCCCCCCCC,C[C@H](CCCC(C)C)[C@H]1CC[C@@H]2[C@@]1(CC[C@H]3[C@H]2CC=C4[C@@]3(CC[C@@H](C4)O)C)C,CCCCCCCCCCCCCCCC(=O)NC(COP(=O)([O-])OCCOCCOCCOCCOCCOCCOCCOCCOCCOCCOCCOCCOCCOCCOCCOCCOCCOCCOCCOCCOCCOCCOCCOCCOCCOCCOCCOCCOCCOCCOCCOCCOCCOCCOCCOCCOCCOCCOCCOCCOCCOCCOCCOCCOCCOCCOCCOCCOCCOCCOCCOCCOCCOCCOCCOCCOCCOCCOCCOCCOCCOCCOCCOCCOCCOCCOCCOCCOCCOCCOCCOCCOCCOCCOCCOCCOCCOCCOCCOCCOCCOCCOCCOCCOCCOCCOCCOCCOCCOCCO)C(O)C=CCCCCCCCCCCCC,82.84,4.86,,0.079,0.052,,92.9,0.42,,,,,wt/wt,10.0,OTHER_wt_ratio,"synthesis_method: Microfluidic; device_used: Ignite, PNI, Canada; total_flow_rate_ml_min: 12; flow_rate_ratio: 1:3 (lipid phase:RNA phase); aqueous_phase_composition: PBS and 10.0 mM citrate buffer (volume ratio 2:1); organic_phase_composition: Ethanol; mixing_time_sec: ; temperature_condition: ; post_processing: 40-fold dilution in 1¡¿ PBS, ultrafiltration (Amicon Ultra-15 Centrifugal Filter Unit, UFC9010); sterilization: ; storage_buffer: 1¡¿ PBS","animal_model: BALB/c mice, C57BL/6 mice, LSL-tdTomato mice; administration_route: IV (intravenous); dose: 0.5 mg/kg, 0.1 mg/kg, 0.01 mg/kg; gene_expression_result: 43.4% protein expression maintained at second administration (hEPO); biodistribution_result: Primarily liver; cytokine_response: Anti-PEG IgM: 1817.7 ¡¾ 398.7 U/ml, Complement C5a: 348.7 ¡¾ 89.2 pg/ml, MCP-1: 340.8 ¡¾ 15.6 pg/ml",43.4,percent,0.4,https://doi.org/10.34133/bmr.0017,Development of Lipid Nanoparticle Formulation for the Repeated Administration of mRNA Therapeutics,"['Yeji Lee', 'Michaela Jeong', 'Gyeongseok Lee', 'Jeongeun Park', 'Hyein Jung', 'Seongeun Im', 'Hyukjin Lee']",Biomaterials Research,2024.0,SM-102,DSPC,cholesterol,C16-PEG 2000 ceramide
511,244-cis,DOPE,cholesterol,C16-Ceramide-PEG2000,26.5:20:52:1.5,mRNA,"firefly_luciferase, epo, cre_recombinase",CCCCCC/C=C\COC(=O)CCCCCCCCN1CCN(CC1)CCN(CCCCCCCCC(=O)OC/C=C\CCCCCC)CCCCCCCCC(=O)OC/C=C\CCCCCC,CCCCCCCC/C=C\CCCCCCCC(=O)OC[C@H](COP(=O)(O)OCCN)OC(=O)CCCCCCC/C=C\CCCCCCCC,C[C@H](CCCC(C)C)[C@H]1CC[C@@H]2[C@@]1(CC[C@H]3[C@H]2CC=C4[C@@]3(CC[C@@H](C4)O)C)C,CCCCCCCCCCCCCCCC(=O)NC(COP(=O)([O-])OCCOCCOCCOCCOCCOCCOCCOCCOCCOCCOCCOCCOCCOCCOCCOCCOCCOCCOCCOCCOCCOCCOCCOCCOCCOCCOCCOCCOCCOCCOCCOCCOCCOCCOCCOCCOCCOCCOCCOCCOCCOCCOCCOCCOCCOCCOCCOCCOCCOCCOCCOCCOCCOCCOCCOCCOCCOCCOCCOCCOCCOCCOCCOCCOCCOCCOCCOCCOCCOCCOCCOCCOCCOCCOCCOCCOCCOCCOCCOCCOCCOCCOCCOCCOCCOCCOCCOCCOCCOCCO)C(O)C=CCCCCCCCCCCCC,69.41,2.71,,0.077,0.008,,91.7,2.12,,,,,wt/wt,10.0,OTHER_wt_ratio,"synthesis_method: Microfluidic; device_used: Ignite, PNI, Canada; total_flow_rate_ml_min: 12; flow_rate_ratio: 1:3 (lipid phase:RNA phase); aqueous_phase_composition: PBS and 10.0 mM citrate buffer (volume ratio 2:1); organic_phase_composition: Ethanol; mixing_time_sec: ; temperature_condition: ; post_processing: 40-fold dilution in 1¡¿ PBS, ultrafiltration (Amicon Ultra-15 Centrifugal Filter Unit, UFC9010); sterilization: ; storage_buffer: 1¡¿ PBS","animal_model: BALB/c mice, C57BL/6 mice, LSL-tdTomato mice; administration_route: IV (intravenous); dose: 0.5 mg/kg, 0.1 mg/kg, 0.01 mg/kg; gene_expression_result: 22.2% protein expression maintained at second administration (hEPO), 41.2% (fLuc); biodistribution_result: Primarily liver; cytokine_response: Anti-PEG IgM: 1817.7 ¡¾ 398.7 U/ml, Complement C5a: 348.7 ¡¾ 89.2 pg/ml, MCP-1: 187.0 ¡¾ 45.4 pg/ml",22.2,percent,0.2,https://doi.org/10.34133/bmr.0017,Development of Lipid Nanoparticle Formulation for the Repeated Administration of mRNA Therapeutics,"['Yeji Lee', 'Michaela Jeong', 'Gyeongseok Lee', 'Jeongeun Park', 'Hyein Jung', 'Seongeun Im', 'Hyukjin Lee']",Biomaterials Research,2024.0,244-cis,DOPE,cholesterol,C16-PEG 2000 ceramide
512,244-cis,DOPE,cholesterol,DMG-PEG2000,26.5:20:52:1.5,mRNA,"firefly_luciferase, epo, cre_recombinase",CCCCCC/C=C\COC(=O)CCCCCCCCN1CCN(CC1)CCN(CCCCCCCCC(=O)OC/C=C\CCCCCC)CCCCCCCCC(=O)OC/C=C\CCCCCC,CCCCCCCC/C=C\CCCCCCCC(=O)OC[C@H](COP(=O)(O)OCCN)OC(=O)CCCCCCC/C=C\CCCCCCCC,C[C@H](CCCC(C)C)[C@H]1CC[C@@H]2[C@@]1(CC[C@H]3[C@H]2CC=C4[C@@]3(CC[C@@H](C4)O)C)C,CCCCCCCCCCCCCC(=O)OCC(COP(=O)([O-])OCCOCCOCCOCCOCCOCCOCCOCCOCCOCCOCCOCCOCCOCCOCCOCCOCCOCCOCCOCCOCCOCCOCCOCCOCCOCCOCCOCCOCCOCCOCCOCCOCCOCCOCCOCCOCCOCCOCCOCCOCCOCCOCCOCCOCCOCCOCCOCCOCCOCCOCCOCCOCCOCCOCCOCCOCCOCCOCCOCCOCCOCCOCCOCCOCCOCCOCCOCCOCCOCCOCCOCCOCCOCCOCCOCCOCCOCCOCCOCCOCCOCCOCCOCCOCCOCCOCCOCCOCCOCCO)OC(=O)CCCCCCCCCCCCC,68.29,7.33,,0.11,0.018,,91.1,1.7,,,,,wt/wt,10.0,OTHER_wt_ratio,"synthesis_method: Microfluidic; device_used: Ignite, PNI, Canada; total_flow_rate_ml_min: 12; flow_rate_ratio: 1:3 (lipid phase:RNA phase); aqueous_phase_composition: PBS and 10.0 mM citrate buffer (volume ratio 2:1); organic_phase_composition: Ethanol; mixing_time_sec: ; temperature_condition: ; post_processing: 40-fold dilution in 1¡¿ PBS, ultrafiltration (Amicon Ultra-15 Centrifugal Filter Unit, UFC9010); sterilization: ; storage_buffer: 1¡¿ PBS","animal_model: BALB/c mice, C57BL/6 mice, LSL-tdTomato mice; administration_route: IV (intravenous); dose: 0.5 mg/kg, 0.1 mg/kg, 0.01 mg/kg; gene_expression_result: 70.2% protein expression maintained at second administration (hEPO), 88.0% (fLuc); biodistribution_result: Primarily liver; cytokine_response: Anti-PEG IgM: 639.6 ¡¾ 131.2 U/ml, Complement C5a: 236.1 ¡¾ 52.4 pg/ml",70.2,percent,0.6,https://doi.org/10.34133/bmr.0017,Development of Lipid Nanoparticle Formulation for the Repeated Administration of mRNA Therapeutics,"['Yeji Lee', 'Michaela Jeong', 'Gyeongseok Lee', 'Jeongeun Park', 'Hyein Jung', 'Seongeun Im', 'Hyukjin Lee']",Biomaterials Research,2024.0,244-cis,DOPE,cholesterol,DMG-PEG 2000
513,244-cis,DOPE,cholesterol,DMG-PEG2000,26.5:20:52.4:1.1,mRNA,"firefly_luciferase, epo, cre_recombinase",CCCCCC/C=C\COC(=O)CCCCCCCCN1CCN(CC1)CCN(CCCCCCCCC(=O)OC/C=C\CCCCCC)CCCCCCCCC(=O)OC/C=C\CCCCCC,CCCCCCCC/C=C\CCCCCCCC(=O)OC[C@H](COP(=O)(O)OCCN)OC(=O)CCCCCCC/C=C\CCCCCCCC,C[C@H](CCCC(C)C)[C@H]1CC[C@@H]2[C@@]1(CC[C@H]3[C@H]2CC=C4[C@@]3(CC[C@@H](C4)O)C)C,CCCCCCCCCCCCCC(=O)OCC(COP(=O)([O-])OCCOCCOCCOCCOCCOCCOCCOCCOCCOCCOCCOCCOCCOCCOCCOCCOCCOCCOCCOCCOCCOCCOCCOCCOCCOCCOCCOCCOCCOCCOCCOCCOCCOCCOCCOCCOCCOCCOCCOCCOCCOCCOCCOCCOCCOCCOCCOCCOCCOCCOCCOCCOCCOCCOCCOCCOCCOCCOCCOCCOCCOCCOCCOCCOCCOCCOCCOCCOCCOCCOCCOCCOCCOCCOCCOCCOCCOCCOCCOCCOCCOCCOCCOCCOCCOCCOCCOCCOCCOCCO)OC(=O)CCCCCCCCCCCCC,78.37,6.19,,0.074,0.006,,89.5,1.7,,,,,wt/wt,10.0,OTHER_wt_ratio,"synthesis_method: Microfluidic; device_used: Ignite, PNI, Canada; total_flow_rate_ml_min: 12; flow_rate_ratio: 1:3 (lipid phase:RNA phase); aqueous_phase_composition: PBS and 10.0 mM citrate buffer (volume ratio 2:1); organic_phase_composition: Ethanol; mixing_time_sec: ; temperature_condition: ; post_processing: 40-fold dilution in 1¡¿ PBS, ultrafiltration (Amicon Ultra-15 Centrifugal Filter Unit, UFC9010); sterilization: ; storage_buffer: 1¡¿ PBS","animal_model: BALB/c mice, C57BL/6 mice, LSL-tdTomato mice; administration_route: IV (intravenous); dose: 0.5 mg/kg, 0.1 mg/kg, 0.01 mg/kg; gene_expression_result: 99.0% protein expression maintained at second administration (hEPO), 101.2% (fLuc); biodistribution_result: Primarily liver; cytokine_response: Anti-PEG IgM: 734.5 ¡¾ 165.3 U/ml, Complement C5a: 91.2 ¡¾ 23.4 pg/ml",99.0,percent,1.0,https://doi.org/10.34133/bmr.0017,Development of Lipid Nanoparticle Formulation for the Repeated Administration of mRNA Therapeutics,"['Yeji Lee', 'Michaela Jeong', 'Gyeongseok Lee', 'Jeongeun Park', 'Hyein Jung', 'Seongeun Im', 'Hyukjin Lee']",Biomaterials Research,2024.0,244-cis,DOPE,cholesterol,DMG-PEG 2000
563,DLin-KC2-DMA,DSPC,cholesterol,DSPE-PEG2000,50:10:39:1,mRNA,firefly_luciferase,CCCCC/C=C\C/C=C\CCCCCCCCC1(OC(CO1)CCN(C)C)CCCCCCCC/C=C\C/C=C\CCCCC,CCCCCCCCCCCCCCCCCC(=O)OC[C@H](COP(=O)([O-])OCC[N+](C)(C)C)OC(=O)CCCCCCCCCCCCCCCCC,C[C@H](CCCC(C)C)[C@H]1CC[C@@H]2[C@@]1(CC[C@H]3[C@H]2CC=C4[C@@]3(CC[C@@H](C4)O)C)C,CCCCCCCCCCCCCCCCCC(=O)OCC(COP(=O)([O-])OCCN[C@@H](CO)C(=O)NCCOCCOCCOCCOCCOCCOCCOCCOCCOCCOCCOCCOCCOCCOCCOCCOCCOCCOCCOCCOCCOCCOCCOCCOCCOCCOCCOCCOCCOCCOCCOCCOCCOCCOCCOCCOCCOCCOCCOCCOCCOCCOCCOCCOCCOCCOCCOCCOCCOCCOCCOCCOCCOCCOCCOCCOCCOCCOCCOCCOCCOCCOCCOCCOCCOCCOCCOCCOCCOCCOCCOCCOCCOCCOCCOCCOCCOCCOCCOCCOCCOCCOCCOCCOCCOCCOCCOCCOCCOCCO)OC(=O)CCCCCCCCCCCCCCCCC,19.0,,multi_method,,,,85.0,,censored,,,,N:P,6.0,,"synthesis_method: Ethanol injection/rapid-mixing; device_used: T-junction mixer; total_flow_rate_ml_min: 20; flow_rate_ratio: 3:1 (aqueous:organic); aqueous_phase_composition: 25 mM sodium acetate pH 4.0 buffer with mRNA (0.029 mg/¥ìmol lipid, N/P=6); organic_phase_composition: ethanol with 10-15 mM total lipid; mixing_time_sec: ; temperature_condition: ; post_processing: dialysis against pH 4 buffer or PBS pH 7.4; sterilization: ; storage_buffer: 25 mM sodium acetate pH 4.0 or PBS pH 7.4",,,,,10.1039/C9NR02004G,Fusion-dependent formation of lipid nanoparticles containing macromolecular payloads,"['Jayesh A. Kulkarni', 'Dominik Witzigmann', 'Jerry Leung', 'Roy van der Meel', 'Josh Zaifman', 'Maria M. Darjuan', 'Hiu Man Grisch-Chan', 'Beat Thony', 'Yuen Yi C. Tam', 'Pieter R. Cullis']",Nanoscale,2019.0,KC2,DSPC,cholesterol,PEG-DSPE
574,Custom lipid,DOPE,cholesterol,C14-PEG2000,35:2.5:46.5:16,mRNA,firefly_luciferase,,CCCCCCCC/C=C\CCCCCCCC(=O)OC[C@H](COP(=O)(O)OCCN)OC(=O)CCCCCCC/C=C\CCCCCCCC,C[C@H](CCCC(C)C)[C@H]1CC[C@@H]2[C@@]1(CC[C@H]3[C@H]2CC=C4[C@@]3(CC[C@@H](C4)O)C)C,CCCCCCCCCCCCCCOC(=O)CCOCCOCCOCCOCCOCCOCCOCCOCCOCCOCCOCCOCCOCCOCCOCCOCCOCCOCCOCCOCCOCCOCCOCCOCCOCCOCCOCCOCCOCCOCCOCCOCCOCCOCCOCCOCCOCCOCCOCCOCCOCCOCCOCCOCCOCCOCCOCCOCCOCCOCCOCCOCCOCCOCCOCCOCCOCCOCCOCCOCCOCCOCCOCCOCCOCCOCCOCCOCCOCCOCCOCCOCCOCCOCCOCCOCCOCCOCCOCCOCCOCCOCCOCCOCCOCCOCCOCCOCCOCCO,105.0,,,0.3,,,65.0,,,-10.5,,,wt/wt,10.0,OTHER_wt_ratio,"synthesis_method: Microfluidic; device_used: microfluidic herringbone mixing devices; total_flow_rate_ml_min: ; flow_rate_ratio: 1:3 (organic:aqueous); aqueous_phase_composition: 10 mM citrate buffer at pH 3; organic_phase_composition: ethanol; mixing_time_sec: ; temperature_condition: ; post_processing: dialyzed against 1X PBS in 20 kDa molecular weight cutoff dialysis cassettes for 2 h and sterile filtered through 0.22 ¥ìm syringe filters; sterilization: 0.22 ¥ìm sterile filtration; storage_buffer: 1X PBS, stored at 4¡ÆC",cell_line: HepG2; animal_model: BALB/cJ female mice (6-8 weeks old); administration_route: IV (lateral tail vein); dose: 0.1 mg/kg (FLuc mRNA); gene_expression_result: ~2¡¿10^7 total flux (liver); biodistribution_result: primarily liver targeting; toxicity_profile: no significant cytotoxicity observed,2.0,numeric,0.625,10.1002/jbm.a.37705,Influence of ionizable lipid tail length on lipid nanoparticle delivery of mRNA of varying length,"['Kaitlin Mrksich', 'Marshall S. Padilla', 'Ryann A. Joseph', 'Emily L. Han', 'Dongyoon Kim', 'Rohan Palanki', 'Junchao Xu', 'Michael J. Mitchell']",Journal of Biomedical Materials Research Part A,2024.0,C8-200,DOPE,cholesterol,C14-PEG2000
575,C9-200,DOPE,cholesterol,C14-PEG2000,35:2.5:46.5:16,mRNA,firefly_luciferase,CCCCCCCC(O)CN(CCN1CCN(CCN(CC(O)CCCCCCC)CC(O)CCCCCCC)CC1)CCN(CC(O)CCCCCCC)CC(O)CCCCCCC,CCCCCCCC/C=C\CCCCCCCC(=O)OC[C@H](COP(=O)(O)OCCN)OC(=O)CCCCCCC/C=C\CCCCCCCC,C[C@H](CCCC(C)C)[C@H]1CC[C@@H]2[C@@]1(CC[C@H]3[C@H]2CC=C4[C@@]3(CC[C@@H](C4)O)C)C,CCCCCCCCCCCCCCOC(=O)CCOCCOCCOCCOCCOCCOCCOCCOCCOCCOCCOCCOCCOCCOCCOCCOCCOCCOCCOCCOCCOCCOCCOCCOCCOCCOCCOCCOCCOCCOCCOCCOCCOCCOCCOCCOCCOCCOCCOCCOCCOCCOCCOCCOCCOCCOCCOCCOCCOCCOCCOCCOCCOCCOCCOCCOCCOCCOCCOCCOCCOCCOCCOCCOCCOCCOCCOCCOCCOCCOCCOCCOCCOCCOCCOCCOCCOCCOCCOCCOCCOCCOCCOCCOCCOCCOCCOCCOCCOCCO,120.0,,,0.28,,,47.0,,,5.2,,,wt/wt,10.0,OTHER_wt_ratio,"synthesis_method: Microfluidic; device_used: microfluidic herringbone mixing devices; total_flow_rate_ml_min: ; flow_rate_ratio: 1:3 (organic:aqueous); aqueous_phase_composition: 10 mM citrate buffer at pH 3; organic_phase_composition: ethanol; mixing_time_sec: ; temperature_condition: ; post_processing: dialyzed against 1X PBS in 20 kDa molecular weight cutoff dialysis cassettes for 2 h and sterile filtered through 0.22 ¥ìm syringe filters; sterilization: 0.22 ¥ìm sterile filtration; storage_buffer: 1X PBS, stored at 4¡ÆC","cell_line: HepG2; animal_model: BALB/cJ female mice (6-8 weeks old); administration_route: IV (lateral tail vein); dose: 0.1 mg/kg (FLuc mRNA), 0.1 mg/kg (EPO mRNA), 0.5 mg/kg (Cas9 mRNA); gene_expression_result: ~3¡¿10^8 total flux (liver, FLuc); 35% indels (Cas9); biodistribution_result: primarily liver targeting; toxicity_profile: no significant cytotoxicity observed",3.0,numeric,0.8125,10.1002/jbm.a.37705,Influence of ionizable lipid tail length on lipid nanoparticle delivery of mRNA of varying length,"['Kaitlin Mrksich', 'Marshall S. Padilla', 'Ryann A. Joseph', 'Emily L. Han', 'Dongyoon Kim', 'Rohan Palanki', 'Junchao Xu', 'Michael J. Mitchell']",Journal of Biomedical Materials Research Part A,2024.0,C9-200,DOPE,cholesterol,C14-PEG2000
576,C10-200,DOPE,cholesterol,C14-PEG2000,35:2.5:46.5:16,mRNA,firefly_luciferase,OC(CN(CCN1CCN(CC1)CCN(CC(O)CCCCCCCC)CC(O)CCCCCCCC)CCN(CC(O)CCCCCCCC)CC(O)CCCCCCCC)CCCCCCCC,CCCCCCCC/C=C\CCCCCCCC(=O)OC[C@H](COP(=O)(O)OCCN)OC(=O)CCCCCCC/C=C\CCCCCCCC,C[C@H](CCCC(C)C)[C@H]1CC[C@@H]2[C@@]1(CC[C@H]3[C@H]2CC=C4[C@@]3(CC[C@@H](C4)O)C)C,CCCCCCCCCCCCCCOC(=O)CCOCCOCCOCCOCCOCCOCCOCCOCCOCCOCCOCCOCCOCCOCCOCCOCCOCCOCCOCCOCCOCCOCCOCCOCCOCCOCCOCCOCCOCCOCCOCCOCCOCCOCCOCCOCCOCCOCCOCCOCCOCCOCCOCCOCCOCCOCCOCCOCCOCCOCCOCCOCCOCCOCCOCCOCCOCCOCCOCCOCCOCCOCCOCCOCCOCCOCCOCCOCCOCCOCCOCCOCCOCCOCCOCCOCCOCCOCCOCCOCCOCCOCCOCCOCCOCCOCCOCCOCCOCCO,85.0,,,0.18,,,95.0,,,-4.2,,,wt/wt,10.0,OTHER_wt_ratio,"synthesis_method: Microfluidic; device_used: microfluidic herringbone mixing devices; total_flow_rate_ml_min: ; flow_rate_ratio: 1:3 (organic:aqueous); aqueous_phase_composition: 10 mM citrate buffer at pH 3; organic_phase_composition: ethanol; mixing_time_sec: ; temperature_condition: ; post_processing: dialyzed against 1X PBS in 20 kDa molecular weight cutoff dialysis cassettes for 2 h and sterile filtered through 0.22 ¥ìm syringe filters; sterilization: 0.22 ¥ìm sterile filtration; storage_buffer: 1X PBS, stored at 4¡ÆC","cell_line: HepG2; animal_model: BALB/cJ female mice (6-8 weeks old); administration_route: IV (lateral tail vein); dose: 0.1 mg/kg (FLuc mRNA), 0.1 mg/kg (EPO mRNA), 0.5 mg/kg (Cas9 mRNA); gene_expression_result: ~1¡¿10^9 total flux (liver, FLuc) - 10-fold increase vs C12-200; biodistribution_result: primarily liver targeting; toxicity_profile: no significant cytotoxicity observed",1.0,numeric,0.3125,10.1002/jbm.a.37705,Influence of ionizable lipid tail length on lipid nanoparticle delivery of mRNA of varying length,"['Kaitlin Mrksich', 'Marshall S. Padilla', 'Ryann A. Joseph', 'Emily L. Han', 'Dongyoon Kim', 'Rohan Palanki', 'Junchao Xu', 'Michael J. Mitchell']",Journal of Biomedical Materials Research Part A,2024.0,C10-200,DOPE,cholesterol,C14-PEG2000
577,Custom lipid,DOPE,cholesterol,C14-PEG2000,35:2.5:46.5:16,mRNA,firefly_luciferase,,CCCCCCCC/C=C\CCCCCCCC(=O)OC[C@H](COP(=O)(O)OCCN)OC(=O)CCCCCCC/C=C\CCCCCCCC,C[C@H](CCCC(C)C)[C@H]1CC[C@@H]2[C@@]1(CC[C@H]3[C@H]2CC=C4[C@@]3(CC[C@@H](C4)O)C)C,CCCCCCCCCCCCCCOC(=O)CCOCCOCCOCCOCCOCCOCCOCCOCCOCCOCCOCCOCCOCCOCCOCCOCCOCCOCCOCCOCCOCCOCCOCCOCCOCCOCCOCCOCCOCCOCCOCCOCCOCCOCCOCCOCCOCCOCCOCCOCCOCCOCCOCCOCCOCCOCCOCCOCCOCCOCCOCCOCCOCCOCCOCCOCCOCCOCCOCCOCCOCCOCCOCCOCCOCCOCCOCCOCCOCCOCCOCCOCCOCCOCCOCCOCCOCCOCCOCCOCCOCCOCCOCCOCCOCCOCCOCCOCCOCCO,90.0,,,0.16,,,62.0,,,7.8,,,wt/wt,10.0,OTHER_wt_ratio,"synthesis_method: Microfluidic; device_used: microfluidic herringbone mixing devices; total_flow_rate_ml_min: ; flow_rate_ratio: 1:3 (organic:aqueous); aqueous_phase_composition: 10 mM citrate buffer at pH 3; organic_phase_composition: ethanol; mixing_time_sec: ; temperature_condition: ; post_processing: dialyzed against 1X PBS in 20 kDa molecular weight cutoff dialysis cassettes for 2 h and sterile filtered through 0.22 ¥ìm syringe filters; sterilization: 0.22 ¥ìm sterile filtration; storage_buffer: 1X PBS, stored at 4¡ÆC","cell_line: HepG2; animal_model: BALB/cJ female mice (6-8 weeks old); administration_route: IV (lateral tail vein); dose: 0.1 mg/kg (FLuc mRNA), 0.1 mg/kg (EPO mRNA), 0.5 mg/kg (Cas9 mRNA); gene_expression_result: ~1¡¿10^8 total flux (liver, FLuc); biodistribution_result: primarily liver targeting; toxicity_profile: no significant cytotoxicity observed",1.0,numeric,0.3125,10.1002/jbm.a.37705,Influence of ionizable lipid tail length on lipid nanoparticle delivery of mRNA of varying length,"['Kaitlin Mrksich', 'Marshall S. Padilla', 'Ryann A. Joseph', 'Emily L. Han', 'Dongyoon Kim', 'Rohan Palanki', 'Junchao Xu', 'Michael J. Mitchell']",Journal of Biomedical Materials Research Part A,2024.0,C11-200,DOPE,cholesterol,C14-PEG2000
578,C12-200,DOPE,cholesterol,C14-PEG2000,35:2.5:46.5:16,mRNA,"firefly_luciferase, epo, cas9",NCCN1CCN(CCN(CC(O)CCCCCCCCCCCC)CC(O)CCCCCCCCCCCC)CC1CN(CC(O)CCCCCCCCCCCC)CN(CC(O)CCCCCCCCCCCC)CC(O)CCCCCCCCCCCC,CCCCCCCC/C=C\CCCCCCCC(=O)OC[C@H](COP(=O)(O)OCCN)OC(=O)CCCCCCC/C=C\CCCCCCCC,C[C@H](CCCC(C)C)[C@H]1CC[C@@H]2[C@@]1(CC[C@H]3[C@H]2CC=C4[C@@]3(CC[C@@H](C4)O)C)C,CCCCCCCCCCCCCCOC(=O)CCOCCOCCOCCOCCOCCOCCOCCOCCOCCOCCOCCOCCOCCOCCOCCOCCOCCOCCOCCOCCOCCOCCOCCOCCOCCOCCOCCOCCOCCOCCOCCOCCOCCOCCOCCOCCOCCOCCOCCOCCOCCOCCOCCOCCOCCOCCOCCOCCOCCOCCOCCOCCOCCOCCOCCOCCOCCOCCOCCOCCOCCOCCOCCOCCOCCOCCOCCOCCOCCOCCOCCOCCOCCOCCOCCOCCOCCOCCOCCOCCOCCOCCOCCOCCOCCOCCOCCOCCOCCO,82.0,,,0.22,,,87.0,,,-9.8,,,wt/wt,10.0,OTHER_wt_ratio,"synthesis_method: Microfluidic; device_used: microfluidic herringbone mixing devices; total_flow_rate_ml_min: ; flow_rate_ratio: 1:3 (organic:aqueous); aqueous_phase_composition: 10 mM citrate buffer at pH 3; organic_phase_composition: ethanol; mixing_time_sec: ; temperature_condition: ; post_processing: dialyzed against 1X PBS in 20 kDa molecular weight cutoff dialysis cassettes for 2 h and sterile filtered through 0.22 ¥ìm syringe filters; sterilization: 0.22 ¥ìm sterile filtration; storage_buffer: 1X PBS, stored at 4¡ÆC","cell_line: HepG2; animal_model: BALB/cJ female mice (6-8 weeks old); administration_route: IV (lateral tail vein); dose: 0.1 mg/kg (FLuc mRNA), 0.1 mg/kg (EPO mRNA), 0.5 mg/kg (Cas9 mRNA); gene_expression_result: ~1¡¿10^8 total flux (liver, FLuc); ~10,000 mU/mL EPO at 6h; 10% indels (Cas9); biodistribution_result: primarily liver targeting; toxicity_profile: no significant cytotoxicity observed",1.0,numeric,0.3125,10.1002/jbm.a.37705,Influence of ionizable lipid tail length on lipid nanoparticle delivery of mRNA of varying length,"['Kaitlin Mrksich', 'Marshall S. Padilla', 'Ryann A. Joseph', 'Emily L. Han', 'Dongyoon Kim', 'Rohan Palanki', 'Junchao Xu', 'Michael J. Mitchell']",Journal of Biomedical Materials Research Part A,2024.0,C12-200,DOPE,cholesterol,C14-PEG2000
579,Custom lipid,DOPE,cholesterol,C14-PEG2000,35:2.5:46.5:16,mRNA,"firefly_luciferase, epo",,CCCCCCCC/C=C\CCCCCCCC(=O)OC[C@H](COP(=O)(O)OCCN)OC(=O)CCCCCCC/C=C\CCCCCCCC,C[C@H](CCCC(C)C)[C@H]1CC[C@@H]2[C@@]1(CC[C@H]3[C@H]2CC=C4[C@@]3(CC[C@@H](C4)O)C)C,CCCCCCCCCCCCCCOC(=O)CCOCCOCCOCCOCCOCCOCCOCCOCCOCCOCCOCCOCCOCCOCCOCCOCCOCCOCCOCCOCCOCCOCCOCCOCCOCCOCCOCCOCCOCCOCCOCCOCCOCCOCCOCCOCCOCCOCCOCCOCCOCCOCCOCCOCCOCCOCCOCCOCCOCCOCCOCCOCCOCCOCCOCCOCCOCCOCCOCCOCCOCCOCCOCCOCCOCCOCCOCCOCCOCCOCCOCCOCCOCCOCCOCCOCCOCCOCCOCCOCCOCCOCCOCCOCCOCCOCCOCCOCCOCCO,88.0,,,0.19,,,74.0,,,9.2,,,wt/wt,10.0,OTHER_wt_ratio,"synthesis_method: Microfluidic; device_used: microfluidic herringbone mixing devices; total_flow_rate_ml_min: ; flow_rate_ratio: 1:3 (organic:aqueous); aqueous_phase_composition: 10 mM citrate buffer at pH 3; organic_phase_composition: ethanol; mixing_time_sec: ; temperature_condition: ; post_processing: dialyzed against 1X PBS in 20 kDa molecular weight cutoff dialysis cassettes for 2 h and sterile filtered through 0.22 ¥ìm syringe filters; sterilization: 0.22 ¥ìm sterile filtration; storage_buffer: 1X PBS, stored at 4¡ÆC","cell_line: HepG2; animal_model: BALB/cJ female mice (6-8 weeks old); administration_route: IV (lateral tail vein); dose: 0.1 mg/kg (FLuc mRNA), 0.1 mg/kg (EPO mRNA), 0.5 mg/kg (Cas9 mRNA); gene_expression_result: ~1¡¿10^8 total flux (liver, FLuc); ~15,000 mU/mL EPO at 6h (similar to C12-200); biodistribution_result: primarily liver targeting; toxicity_profile: no significant cytotoxicity observed",1.0,numeric,0.3125,10.1002/jbm.a.37705,Influence of ionizable lipid tail length on lipid nanoparticle delivery of mRNA of varying length,"['Kaitlin Mrksich', 'Marshall S. Padilla', 'Ryann A. Joseph', 'Emily L. Han', 'Dongyoon Kim', 'Rohan Palanki', 'Junchao Xu', 'Michael J. Mitchell']",Journal of Biomedical Materials Research Part A,2024.0,C13-200,DOPE,cholesterol,C14-PEG2000
580,Custom lipid,DOPE,cholesterol,C14-PEG2000,35:2.5:46.5:16,mRNA,firefly_luciferase,,CCCCCCCC/C=C\CCCCCCCC(=O)OC[C@H](COP(=O)(O)OCCN)OC(=O)CCCCCCC/C=C\CCCCCCCC,C[C@H](CCCC(C)C)[C@H]1CC[C@@H]2[C@@]1(CC[C@H]3[C@H]2CC=C4[C@@]3(CC[C@@H](C4)O)C)C,CCCCCCCCCCCCCCOC(=O)CCOCCOCCOCCOCCOCCOCCOCCOCCOCCOCCOCCOCCOCCOCCOCCOCCOCCOCCOCCOCCOCCOCCOCCOCCOCCOCCOCCOCCOCCOCCOCCOCCOCCOCCOCCOCCOCCOCCOCCOCCOCCOCCOCCOCCOCCOCCOCCOCCOCCOCCOCCOCCOCCOCCOCCOCCOCCOCCOCCOCCOCCOCCOCCOCCOCCOCCOCCOCCOCCOCCOCCOCCOCCOCCOCCOCCOCCOCCOCCOCCOCCOCCOCCOCCOCCOCCOCCOCCOCCO,108.0,,,0.33,,,68.0,,,-5.1,,,wt/wt,10.0,OTHER_wt_ratio,"synthesis_method: Microfluidic; device_used: microfluidic herringbone mixing devices; total_flow_rate_ml_min: ; flow_rate_ratio: 1:3 (organic:aqueous); aqueous_phase_composition: 10 mM citrate buffer at pH 3; organic_phase_composition: ethanol; mixing_time_sec: ; temperature_condition: ; post_processing: dialyzed against 1X PBS in 20 kDa molecular weight cutoff dialysis cassettes for 2 h and sterile filtered through 0.22 ¥ìm syringe filters; sterilization: 0.22 ¥ìm sterile filtration; storage_buffer: 1X PBS, stored at 4¡ÆC","cell_line: HepG2; animal_model: BALB/cJ female mice (6-8 weeks old); administration_route: IV (lateral tail vein); dose: 0.1 mg/kg (FLuc mRNA), 0.1 mg/kg (EPO mRNA), 0.5 mg/kg (Cas9 mRNA); gene_expression_result: ~5¡¿10^7 total flux (liver, FLuc); biodistribution_result: primarily liver targeting; toxicity_profile: no significant cytotoxicity observed",5.0,numeric,1.0,10.1002/jbm.a.37705,Influence of ionizable lipid tail length on lipid nanoparticle delivery of mRNA of varying length,"['Kaitlin Mrksich', 'Marshall S. Padilla', 'Ryann A. Joseph', 'Emily L. Han', 'Dongyoon Kim', 'Rohan Palanki', 'Junchao Xu', 'Michael J. Mitchell']",Journal of Biomedical Materials Research Part A,2024.0,C14-200,DOPE,cholesterol,C14-PEG2000
581,Custom lipid,DOPE,cholesterol,C14-PEG2000,35:2.5:46.5:16,mRNA,firefly_luciferase,,CCCCCCCC/C=C\CCCCCCCC(=O)OC[C@H](COP(=O)(O)OCCN)OC(=O)CCCCCCC/C=C\CCCCCCCC,C[C@H](CCCC(C)C)[C@H]1CC[C@@H]2[C@@]1(CC[C@H]3[C@H]2CC=C4[C@@]3(CC[C@@H](C4)O)C)C,CCCCCCCCCCCCCCOC(=O)CCOCCOCCOCCOCCOCCOCCOCCOCCOCCOCCOCCOCCOCCOCCOCCOCCOCCOCCOCCOCCOCCOCCOCCOCCOCCOCCOCCOCCOCCOCCOCCOCCOCCOCCOCCOCCOCCOCCOCCOCCOCCOCCOCCOCCOCCOCCOCCOCCOCCOCCOCCOCCOCCOCCOCCOCCOCCOCCOCCOCCOCCOCCOCCOCCOCCOCCOCCOCCOCCOCCOCCOCCOCCOCCOCCOCCOCCOCCOCCOCCOCCOCCOCCOCCOCCOCCOCCOCCOCCO,98.0,,,0.24,,,50.0,,,-5.2,,,wt/wt,10.0,OTHER_wt_ratio,"synthesis_method: Microfluidic; device_used: microfluidic herringbone mixing devices; total_flow_rate_ml_min: ; flow_rate_ratio: 1:3 (organic:aqueous); aqueous_phase_composition: 10 mM citrate buffer at pH 3; organic_phase_composition: ethanol; mixing_time_sec: ; temperature_condition: ; post_processing: dialyzed against 1X PBS in 20 kDa molecular weight cutoff dialysis cassettes for 2 h and sterile filtered through 0.22 ¥ìm syringe filters; sterilization: 0.22 ¥ìm sterile filtration; storage_buffer: 1X PBS, stored at 4¡ÆC","cell_line: HepG2; animal_model: BALB/cJ female mice (6-8 weeks old); administration_route: IV (lateral tail vein); dose: 0.1 mg/kg (FLuc mRNA), 0.5 mg/kg (Cas9 mRNA); gene_expression_result: no enhancement relative to PBS negative control (FLuc); <2% indels (Cas9); biodistribution_result: poor liver targeting; toxicity_profile: no significant cytotoxicity observed",,,,10.1002/jbm.a.37705,Influence of ionizable lipid tail length on lipid nanoparticle delivery of mRNA of varying length,"['Kaitlin Mrksich', 'Marshall S. Padilla', 'Ryann A. Joseph', 'Emily L. Han', 'Dongyoon Kim', 'Rohan Palanki', 'Junchao Xu', 'Michael J. Mitchell']",Journal of Biomedical Materials Research Part A,2024.0,C15-200,DOPE,cholesterol,C14-PEG2000
582,Custom lipid,DOPE,cholesterol,C14-PEG2000,35:2.5:46.5:16,mRNA,firefly_luciferase,,CCCCCCCC/C=C\CCCCCCCC(=O)OC[C@H](COP(=O)(O)OCCN)OC(=O)CCCCCCC/C=C\CCCCCCCC,C[C@H](CCCC(C)C)[C@H]1CC[C@@H]2[C@@]1(CC[C@H]3[C@H]2CC=C4[C@@]3(CC[C@@H](C4)O)C)C,CCCCCCCCCCCCCCOC(=O)CCOCCOCCOCCOCCOCCOCCOCCOCCOCCOCCOCCOCCOCCOCCOCCOCCOCCOCCOCCOCCOCCOCCOCCOCCOCCOCCOCCOCCOCCOCCOCCOCCOCCOCCOCCOCCOCCOCCOCCOCCOCCOCCOCCOCCOCCOCCOCCOCCOCCOCCOCCOCCOCCOCCOCCOCCOCCOCCOCCOCCOCCOCCOCCOCCOCCOCCOCCOCCOCCOCCOCCOCCOCCOCCOCCOCCOCCOCCOCCOCCOCCOCCOCCOCCOCCOCCOCCOCCOCCO,95.0,,,0.21,,,58.0,,,-6.1,,,wt/wt,10.0,OTHER_wt_ratio,"synthesis_method: Microfluidic; device_used: microfluidic herringbone mixing devices; total_flow_rate_ml_min: ; flow_rate_ratio: 1:3 (organic:aqueous); aqueous_phase_composition: 10 mM citrate buffer at pH 3; organic_phase_composition: ethanol; mixing_time_sec: ; temperature_condition: ; post_processing: dialyzed against 1X PBS in 20 kDa molecular weight cutoff dialysis cassettes for 2 h and sterile filtered through 0.22 ¥ìm syringe filters; sterilization: 0.22 ¥ìm sterile filtration; storage_buffer: 1X PBS, stored at 4¡ÆC","cell_line: HepG2; animal_model: BALB/cJ female mice (6-8 weeks old); administration_route: IV (lateral tail vein); dose: 0.1 mg/kg (FLuc mRNA), 0.5 mg/kg (Cas9 mRNA); gene_expression_result: ~3¡¿10^7 total flux (liver, FLuc); <2% indels (Cas9); biodistribution_result: reduced liver targeting compared to shorter chain ILs; toxicity_profile: no significant cytotoxicity observed",3.0,numeric,0.8125,10.1002/jbm.a.37705,Influence of ionizable lipid tail length on lipid nanoparticle delivery of mRNA of varying length,"['Kaitlin Mrksich', 'Marshall S. Padilla', 'Ryann A. Joseph', 'Emily L. Han', 'Dongyoon Kim', 'Rohan Palanki', 'Junchao Xu', 'Michael J. Mitchell']",Journal of Biomedical Materials Research Part A,2024.0,C16-200,DOPE,cholesterol,C14-PEG2000
607,Custom lipid,DOPE,cholesterol,C14-PEG2000,35:46.5:16:2.5,mRNA,luciferase,,CCCCCCCC/C=C\CCCCCCCC(=O)OC[C@H](COP(=O)(O)OCCN)OC(=O)CCCCCCC/C=C\CCCCCCCC,C[C@H](CCCC(C)C)[C@H]1CC[C@@H]2[C@@]1(CC[C@H]3[C@H]2CC=C4[C@@]3(CC[C@@H](C4)O)C)C,CCCCCCCCCCCCCCOC(=O)CCOCCOCCOCCOCCOCCOCCOCCOCCOCCOCCOCCOCCOCCOCCOCCOCCOCCOCCOCCOCCOCCOCCOCCOCCOCCOCCOCCOCCOCCOCCOCCOCCOCCOCCOCCOCCOCCOCCOCCOCCOCCOCCOCCOCCOCCOCCOCCOCCOCCOCCOCCOCCOCCOCCOCCOCCOCCOCCOCCOCCOCCOCCOCCOCCOCCOCCOCCOCCOCCOCCOCCOCCOCCOCCOCCOCCOCCOCCOCCOCCOCCOCCOCCOCCOCCOCCOCCOCCOCCO,92.3,6.0,,0.3,,censored,88.0,,,,,,concentration,25.0,¥ìg/337.5¥ìL,"synthesis_method: Microfluidic; device_used: Microfluidic device with herringbone features; total_flow_rate_ml_min: ; flow_rate_ratio: ; aqueous_phase_composition: 10 mM citrate buffer (pH 3); organic_phase_composition: ethanol phase with lipid components; mixing_time_sec: ; temperature_condition: ; post_processing: Dialyzed against PBS for 2 hours; sterilization: 0.2 ¥ìm sterile filtration; storage_buffer: PBS, stored at 4¡ÆC","animal_model: E16 mouse fetuses (Balb/c); administration_route: Vitelline vein injection; dose: 5 ¥ìL (38.4 ng/¥ìL mRNA); gene_expression_result: High luciferase expression in fetal liver; biodistribution_result: Primarily liver, some lung and intestines; toxicity_profile: >90% fetal survival; cytokine_response: No significant cytokine elevation",,,,10.1126/sciadv.aba1028,Ionizable lipid nanoparticles for in utero mRNA delivery,"['Rachel S. Riley', 'Meghana V. Kashyap', 'Margaret M. Billingsley', 'Brandon White', 'Mohamad-Gabriel Alameh', 'Sourav K. Bose', 'Philip W. Zoltick', 'Hiaying Li', 'Rui Zhang', 'Andrew Y. Cheng', 'Drew Weissman', 'William H. Peranteau', 'Michael J. Mitchell']",Science Advances,2021.0,Polyamine core 1 + C12 epoxide-terminated alkyl tail,DOPE,cholesterol,C14-PEG2000
608,Custom lipid,DOPE,cholesterol,C14-PEG2000,35:46.5:16:2.5,mRNA,luciferase,,CCCCCCCC/C=C\CCCCCCCC(=O)OC[C@H](COP(=O)(O)OCCN)OC(=O)CCCCCCC/C=C\CCCCCCCC,C[C@H](CCCC(C)C)[C@H]1CC[C@@H]2[C@@]1(CC[C@H]3[C@H]2CC=C4[C@@]3(CC[C@@H](C4)O)C)C,CCCCCCCCCCCCCCOC(=O)CCOCCOCCOCCOCCOCCOCCOCCOCCOCCOCCOCCOCCOCCOCCOCCOCCOCCOCCOCCOCCOCCOCCOCCOCCOCCOCCOCCOCCOCCOCCOCCOCCOCCOCCOCCOCCOCCOCCOCCOCCOCCOCCOCCOCCOCCOCCOCCOCCOCCOCCOCCOCCOCCOCCOCCOCCOCCOCCOCCOCCOCCOCCOCCOCCOCCOCCOCCOCCOCCOCCOCCOCCOCCOCCOCCOCCOCCOCCOCCOCCOCCOCCOCCOCCOCCOCCOCCOCCOCCO,64.6,3.2,,0.3,,censored,96.7,,,,,,concentration,25.0,¥ìg/337.5¥ìL,"synthesis_method: Microfluidic; device_used: Microfluidic device with herringbone features; total_flow_rate_ml_min: ; flow_rate_ratio: ; aqueous_phase_composition: 10 mM citrate buffer (pH 3); organic_phase_composition: ethanol phase with lipid components; mixing_time_sec: ; temperature_condition: ; post_processing: Dialyzed against PBS for 2 hours; sterilization: 0.2 ¥ìm sterile filtration; storage_buffer: PBS, stored at 4¡ÆC",animal_model: E16 mouse fetuses (Balb/c); administration_route: Vitelline vein injection; dose: 5 ¥ìL (38.4 ng/¥ìL mRNA); gene_expression_result: Moderate luciferase expression; biodistribution_result: Primarily liver; toxicity_profile: >90% fetal survival; cytokine_response: No significant cytokine elevation,,,,10.1126/sciadv.aba1028,Ionizable lipid nanoparticles for in utero mRNA delivery,"['Rachel S. Riley', 'Meghana V. Kashyap', 'Margaret M. Billingsley', 'Brandon White', 'Mohamad-Gabriel Alameh', 'Sourav K. Bose', 'Philip W. Zoltick', 'Hiaying Li', 'Rui Zhang', 'Andrew Y. Cheng', 'Drew Weissman', 'William H. Peranteau', 'Michael J. Mitchell']",Science Advances,2021.0,Polyamine core 1 + C14 epoxide-terminated alkyl tail,DOPE,cholesterol,C14-PEG2000
609,Custom lipid,DOPE,cholesterol,C14-PEG2000,35:46.5:16:2.5,mRNA,luciferase,,CCCCCCCC/C=C\CCCCCCCC(=O)OC[C@H](COP(=O)(O)OCCN)OC(=O)CCCCCCC/C=C\CCCCCCCC,C[C@H](CCCC(C)C)[C@H]1CC[C@@H]2[C@@]1(CC[C@H]3[C@H]2CC=C4[C@@]3(CC[C@@H](C4)O)C)C,CCCCCCCCCCCCCCOC(=O)CCOCCOCCOCCOCCOCCOCCOCCOCCOCCOCCOCCOCCOCCOCCOCCOCCOCCOCCOCCOCCOCCOCCOCCOCCOCCOCCOCCOCCOCCOCCOCCOCCOCCOCCOCCOCCOCCOCCOCCOCCOCCOCCOCCOCCOCCOCCOCCOCCOCCOCCOCCOCCOCCOCCOCCOCCOCCOCCOCCOCCOCCOCCOCCOCCOCCOCCOCCOCCOCCOCCOCCOCCOCCOCCOCCOCCOCCOCCOCCOCCOCCOCCOCCOCCOCCOCCOCCOCCOCCO,92.9,1.7,,0.3,,censored,97.5,,,,,,concentration,25.0,¥ìg/337.5¥ìL,"synthesis_method: Microfluidic; device_used: Microfluidic device with herringbone features; total_flow_rate_ml_min: ; flow_rate_ratio: ; aqueous_phase_composition: 10 mM citrate buffer (pH 3); organic_phase_composition: ethanol phase with lipid components; mixing_time_sec: ; temperature_condition: ; post_processing: Dialyzed against PBS for 2 hours; sterilization: 0.2 ¥ìm sterile filtration; storage_buffer: PBS, stored at 4¡ÆC",animal_model: E16 mouse fetuses (Balb/c); administration_route: Vitelline vein injection; dose: 5 ¥ìL (38.4 ng/¥ìL mRNA); gene_expression_result: Low luciferase expression; biodistribution_result: Primarily liver; toxicity_profile: >90% fetal survival; cytokine_response: No significant cytokine elevation,,,,10.1126/sciadv.aba1028,Ionizable lipid nanoparticles for in utero mRNA delivery,"['Rachel S. Riley', 'Meghana V. Kashyap', 'Margaret M. Billingsley', 'Brandon White', 'Mohamad-Gabriel Alameh', 'Sourav K. Bose', 'Philip W. Zoltick', 'Hiaying Li', 'Rui Zhang', 'Andrew Y. Cheng', 'Drew Weissman', 'William H. Peranteau', 'Michael J. Mitchell']",Science Advances,2021.0,Polyamine core 1 + C16 epoxide-terminated alkyl tail,DOPE,cholesterol,C14-PEG2000
610,Custom lipid,DOPE,cholesterol,C14-PEG2000,35:46.5:16:2.5,mRNA,luciferase,,CCCCCCCC/C=C\CCCCCCCC(=O)OC[C@H](COP(=O)(O)OCCN)OC(=O)CCCCCCC/C=C\CCCCCCCC,C[C@H](CCCC(C)C)[C@H]1CC[C@@H]2[C@@]1(CC[C@H]3[C@H]2CC=C4[C@@]3(CC[C@@H](C4)O)C)C,CCCCCCCCCCCCCCOC(=O)CCOCCOCCOCCOCCOCCOCCOCCOCCOCCOCCOCCOCCOCCOCCOCCOCCOCCOCCOCCOCCOCCOCCOCCOCCOCCOCCOCCOCCOCCOCCOCCOCCOCCOCCOCCOCCOCCOCCOCCOCCOCCOCCOCCOCCOCCOCCOCCOCCOCCOCCOCCOCCOCCOCCOCCOCCOCCOCCOCCOCCOCCOCCOCCOCCOCCOCCOCCOCCOCCOCCOCCOCCOCCOCCOCCOCCOCCOCCOCCOCCOCCOCCOCCOCCOCCOCCOCCOCCOCCO,96.5,7.1,,0.3,,censored,84.6,,,,,,concentration,25.0,¥ìg/337.5¥ìL,"synthesis_method: Microfluidic; device_used: Microfluidic device with herringbone features; total_flow_rate_ml_min: ; flow_rate_ratio: ; aqueous_phase_composition: 10 mM citrate buffer (pH 3); organic_phase_composition: ethanol phase with lipid components; mixing_time_sec: ; temperature_condition: ; post_processing: Dialyzed against PBS for 2 hours; sterilization: 0.2 ¥ìm sterile filtration; storage_buffer: PBS, stored at 4¡ÆC",animal_model: E16 mouse fetuses (Balb/c); administration_route: Vitelline vein injection; dose: 5 ¥ìL (38.4 ng/¥ìL mRNA); gene_expression_result: Low luciferase expression; biodistribution_result: Primarily liver; toxicity_profile: >90% fetal survival; cytokine_response: No significant cytokine elevation,,,,10.1126/sciadv.aba1028,Ionizable lipid nanoparticles for in utero mRNA delivery,"['Rachel S. Riley', 'Meghana V. Kashyap', 'Margaret M. Billingsley', 'Brandon White', 'Mohamad-Gabriel Alameh', 'Sourav K. Bose', 'Philip W. Zoltick', 'Hiaying Li', 'Rui Zhang', 'Andrew Y. Cheng', 'Drew Weissman', 'William H. Peranteau', 'Michael J. Mitchell']",Science Advances,2021.0,Polyamine core 2 + C12 epoxide-terminated alkyl tail,DOPE,cholesterol,C14-PEG2000
611,Custom lipid,DOPE,cholesterol,C14-PEG2000,35:46.5:16:2.5,mRNA,luciferase,,CCCCCCCC/C=C\CCCCCCCC(=O)OC[C@H](COP(=O)(O)OCCN)OC(=O)CCCCCCC/C=C\CCCCCCCC,C[C@H](CCCC(C)C)[C@H]1CC[C@@H]2[C@@]1(CC[C@H]3[C@H]2CC=C4[C@@]3(CC[C@@H](C4)O)C)C,CCCCCCCCCCCCCCOC(=O)CCOCCOCCOCCOCCOCCOCCOCCOCCOCCOCCOCCOCCOCCOCCOCCOCCOCCOCCOCCOCCOCCOCCOCCOCCOCCOCCOCCOCCOCCOCCOCCOCCOCCOCCOCCOCCOCCOCCOCCOCCOCCOCCOCCOCCOCCOCCOCCOCCOCCOCCOCCOCCOCCOCCOCCOCCOCCOCCOCCOCCOCCOCCOCCOCCOCCOCCOCCOCCOCCOCCOCCOCCOCCOCCOCCOCCOCCOCCOCCOCCOCCOCCOCCOCCOCCOCCOCCOCCOCCO,135.2,14.6,,0.3,,censored,87.9,,,,,,concentration,25.0,¥ìg/337.5¥ìL,"synthesis_method: Microfluidic; device_used: Microfluidic device with herringbone features; total_flow_rate_ml_min: ; flow_rate_ratio: ; aqueous_phase_composition: 10 mM citrate buffer (pH 3); organic_phase_composition: ethanol phase with lipid components; mixing_time_sec: ; temperature_condition: ; post_processing: Dialyzed against PBS for 2 hours; sterilization: 0.2 ¥ìm sterile filtration; storage_buffer: PBS, stored at 4¡ÆC",animal_model: E16 mouse fetuses (Balb/c); administration_route: Vitelline vein injection; dose: 5 ¥ìL (38.4 ng/¥ìL mRNA); gene_expression_result: Low luciferase expression; biodistribution_result: Primarily liver; toxicity_profile: >90% fetal survival; cytokine_response: No significant cytokine elevation,,,,10.1126/sciadv.aba1028,Ionizable lipid nanoparticles for in utero mRNA delivery,"['Rachel S. Riley', 'Meghana V. Kashyap', 'Margaret M. Billingsley', 'Brandon White', 'Mohamad-Gabriel Alameh', 'Sourav K. Bose', 'Philip W. Zoltick', 'Hiaying Li', 'Rui Zhang', 'Andrew Y. Cheng', 'Drew Weissman', 'William H. Peranteau', 'Michael J. Mitchell']",Science Advances,2021.0,Polyamine core 2 + C14 epoxide-terminated alkyl tail,DOPE,cholesterol,C14-PEG2000
612,Custom lipid,DOPE,cholesterol,C14-PEG2000,35:46.5:16:2.5,mRNA,luciferase,,CCCCCCCC/C=C\CCCCCCCC(=O)OC[C@H](COP(=O)(O)OCCN)OC(=O)CCCCCCC/C=C\CCCCCCCC,C[C@H](CCCC(C)C)[C@H]1CC[C@@H]2[C@@]1(CC[C@H]3[C@H]2CC=C4[C@@]3(CC[C@@H](C4)O)C)C,CCCCCCCCCCCCCCOC(=O)CCOCCOCCOCCOCCOCCOCCOCCOCCOCCOCCOCCOCCOCCOCCOCCOCCOCCOCCOCCOCCOCCOCCOCCOCCOCCOCCOCCOCCOCCOCCOCCOCCOCCOCCOCCOCCOCCOCCOCCOCCOCCOCCOCCOCCOCCOCCOCCOCCOCCOCCOCCOCCOCCOCCOCCOCCOCCOCCOCCOCCOCCOCCOCCOCCOCCOCCOCCOCCOCCOCCOCCOCCOCCOCCOCCOCCOCCOCCOCCOCCOCCOCCOCCOCCOCCOCCOCCOCCOCCO,102.8,11.0,,0.3,,censored,89.8,,,,,,concentration,25.0,¥ìg/337.5¥ìL,"synthesis_method: Microfluidic; device_used: Microfluidic device with herringbone features; total_flow_rate_ml_min: ; flow_rate_ratio: ; aqueous_phase_composition: 10 mM citrate buffer (pH 3); organic_phase_composition: ethanol phase with lipid components; mixing_time_sec: ; temperature_condition: ; post_processing: Dialyzed against PBS for 2 hours; sterilization: 0.2 ¥ìm sterile filtration; storage_buffer: PBS, stored at 4¡ÆC",animal_model: E16 mouse fetuses (Balb/c); administration_route: Vitelline vein injection; dose: 5 ¥ìL (38.4 ng/¥ìL mRNA); gene_expression_result: Low luciferase expression; biodistribution_result: Primarily liver; toxicity_profile: >90% fetal survival; cytokine_response: No significant cytokine elevation,,,,10.1126/sciadv.aba1028,Ionizable lipid nanoparticles for in utero mRNA delivery,"['Rachel S. Riley', 'Meghana V. Kashyap', 'Margaret M. Billingsley', 'Brandon White', 'Mohamad-Gabriel Alameh', 'Sourav K. Bose', 'Philip W. Zoltick', 'Hiaying Li', 'Rui Zhang', 'Andrew Y. Cheng', 'Drew Weissman', 'William H. Peranteau', 'Michael J. Mitchell']",Science Advances,2021.0,Polyamine core 2 + C16 epoxide-terminated alkyl tail,DOPE,cholesterol,C14-PEG2000
613,Custom lipid,DOPE,cholesterol,C14-PEG2000,35:46.5:16:2.5,mRNA,"luciferase, epo, gfp",,CCCCCCCC/C=C\CCCCCCCC(=O)OC[C@H](COP(=O)(O)OCCN)OC(=O)CCCCCCC/C=C\CCCCCCCC,C[C@H](CCCC(C)C)[C@H]1CC[C@@H]2[C@@]1(CC[C@H]3[C@H]2CC=C4[C@@]3(CC[C@@H](C4)O)C)C,CCCCCCCCCCCCCCOC(=O)CCOCCOCCOCCOCCOCCOCCOCCOCCOCCOCCOCCOCCOCCOCCOCCOCCOCCOCCOCCOCCOCCOCCOCCOCCOCCOCCOCCOCCOCCOCCOCCOCCOCCOCCOCCOCCOCCOCCOCCOCCOCCOCCOCCOCCOCCOCCOCCOCCOCCOCCOCCOCCOCCOCCOCCOCCOCCOCCOCCOCCOCCOCCOCCOCCOCCOCCOCCOCCOCCOCCOCCOCCOCCOCCOCCOCCOCCOCCOCCOCCOCCOCCOCCOCCOCCOCCOCCOCCOCCO,116.0,5.3,,0.3,,censored,81.3,,,,,,concentration,25.0,¥ìg/337.5¥ìL,"synthesis_method: Microfluidic; device_used: Microfluidic device with herringbone features; total_flow_rate_ml_min: ; flow_rate_ratio: ; aqueous_phase_composition: 10 mM citrate buffer (pH 3); organic_phase_composition: ethanol phase with lipid components; mixing_time_sec: ; temperature_condition: ; post_processing: Dialyzed against PBS for 2 hours; sterilization: 0.2 ¥ìm sterile filtration; storage_buffer: PBS, stored at 4¡ÆC","animal_model: E16 mouse fetuses (Balb/c); administration_route: Vitelline vein injection; dose: 5 ¥ìL (38.4 ng/¥ìL mRNA) or 190-760 ng EPO mRNA; gene_expression_result: Highest luciferase expression; 1.1% GFP+ liver cells; ~100 mIU/mL EPO; biodistribution_result: Liver, lungs, intestines; toxicity_profile: >90% fetal survival; cytokine_response: No significant cytokine elevation",,,,10.1126/sciadv.aba1028,Ionizable lipid nanoparticles for in utero mRNA delivery,"['Rachel S. Riley', 'Meghana V. Kashyap', 'Margaret M. Billingsley', 'Brandon White', 'Mohamad-Gabriel Alameh', 'Sourav K. Bose', 'Philip W. Zoltick', 'Hiaying Li', 'Rui Zhang', 'Andrew Y. Cheng', 'Drew Weissman', 'William H. Peranteau', 'Michael J. Mitchell']",Science Advances,2021.0,Polyamine core 3 + C12 epoxide-terminated alkyl tail,DOPE,cholesterol,C14-PEG2000
