Repository: maanasrrao1111/lnp-multi-objective-formulation

# Beyond Potency: Multi-Objective Analysis of Reporter-mRNA Lipid Nanoparticle Formulations

**Accepted at Next Generation Cancer Therapeutics 2026 (MD Anderson Cancer Center, October 6–8)**

## Summary

LNP formulation screens rank candidates by transfection potency, but potent formulations frequently fail on particle size, dispersity, or RNA encapsulation. This project systematically quantifies that gap using 464 reporter-mRNA formulations from 62 published studies.

## Data

- **Primary:** [LNP Atlas](https://doi.org/10.5281/zenodo.17243732) — 1,092 formulations (Nature Scientific Data, 2025)
- **External validation:** 45 formulations manually curated from 4 independent papers

File: data/atlas_cleaned.csv (part 13 of 21)
lnp_id,ionizable_lipid,helper_lipid,sterol_lipid,peg_lipid,lipid_molar_ratio,target_type,nucleic_acid_sequence,ionizable_lipid_smiles,helper_lipid_smiles,sterol_lipid_smiles,peg_lipid_smiles,size_mean,size_sd,size_flag,pdi_mean,pdi_sd,pdi_flag,ee_mean,ee_sd,ee_flag,zeta_mean,zeta_sd,zeta_flag,ratio_type,ratio_value,ratio_cargo,synthesis_info,bioactivity_profile,transfection_raw,transfection_unit,transfection_pctile,paper_doi,paper_title,paper_authors,paper_journal,paper_year,ionizable_lipid_original,helper_lipid_original,sterol_lipid_original,peg_lipid_original
635,C12-200,DOPE,cholesterol,C14-PEG2000,35:16:46.5:2.5,mRNA,"luciferase, mcherry, vegf",NCCN1CCN(CCN(CC(O)CCCCCCCCCCCC)CC(O)CCCCCCCCCCCC)CC1CN(CC(O)CCCCCCCCCCCC)CN(CC(O)CCCCCCCCCCCC)CC(O)CCCCCCCCCCCC,CCCCCCCC/C=C\CCCCCCCC(=O)OC[C@H](COP(=O)(O)OCCN)OC(=O)CCCCCCC/C=C\CCCCCCCC,C[C@H](CCCC(C)C)[C@H]1CC[C@@H]2[C@@]1(CC[C@H]3[C@H]2CC=C4[C@@]3(CC[C@@H](C4)O)C)C,CCCCCCCCCCCCCCOC(=O)CCOCCOCCOCCOCCOCCOCCOCCOCCOCCOCCOCCOCCOCCOCCOCCOCCOCCOCCOCCOCCOCCOCCOCCOCCOCCOCCOCCOCCOCCOCCOCCOCCOCCOCCOCCOCCOCCOCCOCCOCCOCCOCCOCCOCCOCCOCCOCCOCCOCCOCCOCCOCCOCCOCCOCCOCCOCCOCCOCCOCCOCCOCCOCCOCCOCCOCCOCCOCCOCCOCCOCCOCCOCCOCCOCCOCCOCCOCCOCCOCCOCCOCCOCCOCCOCCOCCOCCOCCOCCO,82.11,3.28,,0.11,0.01,,88.31,2.47,,,,,wt/wt,10.0,OTHER_wt_ratio,synthesis_method: Microfluidic; device_used: Microfluidic device with herringbone features; total_flow_rate_ml_min: ; flow_rate_ratio: ; aqueous_phase_composition: 25 ¥ìg luciferase mRNA in 10 mM citrate buffer (pH = 3); organic_phase_composition: Ethanol phase with lipids; mixing_time_sec: ; temperature_condition: ; post_processing: Dialyzed against 1X PBS with 20 kDa MWCO for 2 h; sterilization: 0.22 ¥ìm filter; storage_buffer: Stored at 4¡ÆC,"cell_line: JEG-3 choriocarcinoma cells; animal_model: Non-pregnant and pregnant mice (E16); administration_route: IV (tail vein injection); dose: 0.6 mg mRNA/kg body mass (luciferase), 1 mg mRNA/kg (mCherry, VEGF); gene_expression_result: Lower than A4 and B5 in JEG-3 cells, 2.44% mCherry+ endothelial cells; biodistribution_result: Primarily liver delivery (44-51% of total flux), 23% placental delivery; toxicity_profile: Significant AST elevation (3.5-fold vs PBS), hepatic toxicity; cytokine_response: Elevated cytokines at 6h, resolved by 48h",2.44,percent,0.5,10.1021/jacs.2c12893,Ionizable Lipid Nanoparticles for In Vivo mRNA Delivery to the Placenta during Pregnancy,"['Kelsey L. Swingle', 'Hannah C. Safford', 'Hannah C. Geisler', 'Alex G. Hamilton', 'Ajay S. Thatte', 'Margaret M. Billingsley', 'Ryann A. Joseph', 'Kaitlin Mrksich', 'Marshall S. Padilla', 'Aditi A. Ghalsasi', 'Mohamad-Gabriel Alameh', 'Drew Weissman', 'Michael J. Mitchell']",Journal of the American Chemical Society,2023.0,C12-200,DOPE,cholesterol,C14-PEG2000
636,DLin-MC3-DMA,DSPC,cholesterol,DMG-PEG2000,50:10:38.5:1.5,mRNA,luciferase,CCCCC/C=C\C/C=C\CCCCCCCCC(OC(=O)CCCN(C)C)CCCCCCCC/C=C\C/C=C\CCCCC,CCCCCCCCCCCCCCCCCC(=O)OC[C@H](COP(=O)([O-])OCC[N+](C)(C)C)OC(=O)CCCCCCCCCCCCCCCCC,C[C@H](CCCC(C)C)[C@H]1CC[C@@H]2[C@@]1(CC[C@H]3[C@H]2CC=C4[C@@]3(CC[C@@H](C4)O)C)C,CCCCCCCCCCCCCC(=O)OCC(COP(=O)([O-])OCCOCCOCCOCCOCCOCCOCCOCCOCCOCCOCCOCCOCCOCCOCCOCCOCCOCCOCCOCCOCCOCCOCCOCCOCCOCCOCCOCCOCCOCCOCCOCCOCCOCCOCCOCCOCCOCCOCCOCCOCCOCCOCCOCCOCCOCCOCCOCCOCCOCCOCCOCCOCCOCCOCCOCCOCCOCCOCCOCCOCCOCCOCCOCCOCCOCCOCCOCCOCCOCCOCCOCCOCCOCCOCCOCCOCCOCCOCCOCCOCCOCCOCCOCCOCCOCCOCCOCCOCCOCCO)OC(=O)CCCCCCCCCCCCC,92.32,2.42,,0.09,0.01,,89.45,2.47,,,,,wt/wt,10.0,OTHER_wt_ratio,synthesis_method: Microfluidic; device_used: Microfluidic device with herringbone features; total_flow_rate_ml_min: ; flow_rate_ratio: ; aqueous_phase_composition: 25 ¥ìg luciferase mRNA in 10 mM citrate buffer (pH = 3); organic_phase_composition: Ethanol phase with lipids; mixing_time_sec: ; temperature_condition: ; post_processing: Dialyzed against 1X PBS with 20 kDa MWCO for 2 h; sterilization: 0.22 ¥ìm filter; storage_buffer: Stored at 4¡ÆC,"cell_line: JEG-3 choriocarcinoma cells; dose: 50 ng mRNA per 25,000 cells; gene_expression_result: Lower luciferase expression compared to top performers; toxicity_profile: No significant decrease in cell viability vs Lipofectamine",,,,10.1021/jacs.2c12893,Ionizable Lipid Nanoparticles for In Vivo mRNA Delivery to the Placenta during Pregnancy,"['Kelsey L. Swingle', 'Hannah C. Safford', 'Hannah C. Geisler', 'Alex G. Hamilton', 'Ajay S. Thatte', 'Margaret M. Billingsley', 'Ryann A. Joseph', 'Kaitlin Mrksich', 'Marshall S. Padilla', 'Aditi A. Ghalsasi', 'Mohamad-Gabriel Alameh', 'Drew Weissman', 'Michael J. Mitchell']",Journal of the American Chemical Society,2023.0,DLin-MC3-DMA,DSPC,cholesterol,DMG-PEG
637,C12-200,DOPE,cholesterol,C14-PEG2000,35:16:46.5:2.5,mRNA,"firefly_luciferase, epo, cre_recombinase",NCCN1CCN(CCN(CC(O)CCCCCCCCCCCC)CC(O)CCCCCCCCCCCC)CC1CN(CC(O)CCCCCCCCCCCC)CN(CC(O)CCCCCCCCCCCC)CC(O)CCCCCCCCCCCC,CCCCCCCC/C=C\CCCCCCCC(=O)OC[C@H](COP(=O)(O)OCCN)OC(=O)CCCCCCC/C=C\CCCCCCCC,C[C@H](CCCC(C)C)[C@H]1CC[C@@H]2[C@@]1(CC[C@H]3[C@H]2CC=C4[C@@]3(CC[C@@H](C4)O)C)C,CCCCCCCCCCCCCCOC(=O)CCOCCOCCOCCOCCOCCOCCOCCOCCOCCOCCOCCOCCOCCOCCOCCOCCOCCOCCOCCOCCOCCOCCOCCOCCOCCOCCOCCOCCOCCOCCOCCOCCOCCOCCOCCOCCOCCOCCOCCOCCOCCOCCOCCOCCOCCOCCOCCOCCOCCOCCOCCOCCOCCOCCOCCOCCOCCOCCOCCOCCOCCOCCOCCOCCOCCOCCOCCOCCOCCOCCOCCOCCOCCOCCOCCOCCOCCOCCOCCOCCOCCOCCOCCOCCOCCOCCOCCOCCOCCO,,,,,,,,,,,,,wt/wt,10.0,lipid:mRNA,synthesis_method: Microfluidic; device_used: Precision Nanosystems microfluidic device; total_flow_rate_ml_min: 12; flow_rate_ratio: 1:3 (ethanol:aqueous phase); aqueous_phase_composition: 10 mM sodium citrate buffer (pH 3); organic_phase_composition: 100% ethanol; mixing_time_sec: ; temperature_condition: ; post_processing: dialyzed against PBS for 1 h; sterilization: ; storage_buffer: PBS,"cell_line: RAW Blue cells; animal_model: C57BL/6 mice, Ai9 mice; administration_route: IV (tail vein); dose: 0.75 mg/kg mRNA; gene_expression_result: 6-fold increase in overall Luc expression with m1¥÷ modification, 54-fold increase in spleen; biodistribution_result: predominantly liver (>60%), spleen, kidneys, lungs; cytokine_response: 30% reduction in SEAP levels with m1¥÷ modification",6.0,numeric,0.3333333333333333,https://doi.org/10.1016/j.jconrel.2021.11.022,Lipid nanoparticle chemistry determines how nucleoside base modifications alter mRNA delivery,"['Jilian R. Melamed', 'Khalid A. Hajj', 'Namit Chaudhary', 'Daria Strelkova', 'Mariah L. Arral', 'Norbert Pardi', 'Mohamad-Gabriel Alameh', 'Jason B. Miller', 'Lukas Farbiak', 'Daniel J. Siegwart', 'Drew Weissman', 'Kathryn A. Whitehead']",Journal of Controlled Release,2022.0,C12-200,DOPE,cholesterol,C14-PEG2000
638,cKK-E12,DOPE,cholesterol,C14-PEG2000,35:16:46.5:2.5,mRNA,"firefly_luciferase, epo, cre_recombinase",CCCCCCCCCCCC(O)CN1CCCCC(C(=O)NC2CCCCCNC(=O)C3N(CC(O)CCCCCCCCCCCC)CCC(CC3)N(CC(O)CCCCCCCCCCCC)CC(O)CCCCCCCCCCCC)C1,CCCCCCCC/C=C\CCCCCCCC(=O)OC[C@H](COP(=O)(O)OCCN)OC(=O)CCCCCCC/C=C\CCCCCCCC,C[C@H](CCCC(C)C)[C@H]1CC[C@@H]2[C@@]1(CC[C@H]3[C@H]2CC=C4[C@@]3(CC[C@@H](C4)O)C)C,CCCCCCCCCCCCCCOC(=O)CCOCCOCCOCCOCCOCCOCCOCCOCCOCCOCCOCCOCCOCCOCCOCCOCCOCCOCCOCCOCCOCCOCCOCCOCCOCCOCCOCCOCCOCCOCCOCCOCCOCCOCCOCCOCCOCCOCCOCCOCCOCCOCCOCCOCCOCCOCCOCCOCCOCCOCCOCCOCCOCCOCCOCCOCCOCCOCCOCCOCCOCCOCCOCCOCCOCCOCCOCCOCCOCCOCCOCCOCCOCCOCCOCCOCCOCCOCCOCCOCCOCCOCCOCCOCCOCCOCCOCCOCCOCCO,,,,,,,,,,,,,wt/wt,10.0,lipid:mRNA,synthesis_method: Microfluidic; device_used: Precision Nanosystems microfluidic device; total_flow_rate_ml_min: 4; flow_rate_ratio: 1:3 (ethanol:aqueous phase); aqueous_phase_composition: 10 mM sodium citrate buffer (pH 3); organic_phase_composition: 100% ethanol; mixing_time_sec: ; temperature_condition: ; post_processing: dialyzed against PBS for 1 h; sterilization: ; storage_buffer: PBS,"cell_line: RAW Blue cells; animal_model: C57BL/6 mice, Ai9 mice; administration_route: IV (tail vein); dose: 0.75 mg/kg mRNA; gene_expression_result: no statistically significant increase with modifications, but 8-fold increase in spleen with m1¥÷; biodistribution_result: predominantly liver (>60%), spleen, kidneys, lungs; cytokine_response: no significant reduction in SEAP levels with modifications",8.0,numeric,0.6666666666666666,https://doi.org/10.1016/j.jconrel.2021.11.022,Lipid nanoparticle chemistry determines how nucleoside base modifications alter mRNA delivery,"['Jilian R. Melamed', 'Khalid A. Hajj', 'Namit Chaudhary', 'Daria Strelkova', 'Mariah L. Arral', 'Norbert Pardi', 'Mohamad-Gabriel Alameh', 'Jason B. Miller', 'Lukas Farbiak', 'Daniel J. Siegwart', 'Drew Weissman', 'Kathryn A. Whitehead']",Journal of Controlled Release,2022.0,cKK-E12 (MD-1),DOPE,cholesterol,C14-PEG2000
639,Custom lipid,DOPE,cholesterol,C14-PEG2000,35:16:46.5:2.5,mRNA,"firefly_luciferase, epo, cre_recombinase",CCCCCCCC(C)COC(=O)CCN1CCN(CCNCCN(CCC(=O)OCC(C)CCCCCCCC)CCC(=O)OCC(C)CCCCCCCC)CC1,CCCCCCCC/C=C\CCCCCCCC(=O)OC[C@H](COP(=O)(O)OCCN)OC(=O)CCCCCCC/C=C\CCCCCCCC,C[C@H](CCCC(C)C)[C@H]1CC[C@@H]2[C@@]1(CC[C@H]3[C@H]2CC=C4[C@@]3(CC[C@@H](C4)O)C)C,CCCCCCCCCCCCCCOC(=O)CCOCCOCCOCCOCCOCCOCCOCCOCCOCCOCCOCCOCCOCCOCCOCCOCCOCCOCCOCCOCCOCCOCCOCCOCCOCCOCCOCCOCCOCCOCCOCCOCCOCCOCCOCCOCCOCCOCCOCCOCCOCCOCCOCCOCCOCCOCCOCCOCCOCCOCCOCCOCCOCCOCCOCCOCCOCCOCCOCCOCCOCCOCCOCCOCCOCCOCCOCCOCCOCCOCCOCCOCCOCCOCCOCCOCCOCCOCCOCCOCCOCCOCCOCCOCCOCCOCCOCCOCCOCCO,,,,,,,,,,,,,wt/wt,10.0,lipid:mRNA,synthesis_method: Rapid mixing; device_used: pulse vortexing; total_flow_rate_ml_min: ; flow_rate_ratio: 1:1 volume ratio; aqueous_phase_composition: 10 mM sodium citrate buffer (pH 3); organic_phase_composition: 100% ethanol; mixing_time_sec: ; temperature_condition: ; post_processing: dialyzed against PBS for 1 h; sterilization: ; storage_buffer: PBS,"cell_line: RAW Blue cells; animal_model: C57BL/6 mice, Ai9 mice; administration_route: IV (tail vein); dose: 0.75 mg/kg mRNA; gene_expression_result: 11-fold increase in overall Luc expression with m1¥÷ modification, 37-fold increase in spleen; biodistribution_result: liver (64%), spleen (21%), lungs (13%); cytokine_response: 40% reduction in SEAP levels with m1¥÷ modification",11.0,numeric,1.0,https://doi.org/10.1016/j.jconrel.2021.11.022,Lipid nanoparticle chemistry determines how nucleoside base modifications alter mRNA delivery,"['Jilian R. Melamed', 'Khalid A. Hajj', 'Namit Chaudhary', 'Daria Strelkova', 'Mariah L. Arral', 'Norbert Pardi', 'Mohamad-Gabriel Alameh', 'Jason B. Miller', 'Lukas Farbiak', 'Daniel J. Siegwart', 'Drew Weissman', 'Kathryn A. Whitehead']",Journal of Controlled Release,2022.0,200Oi10,DOPE,cholesterol,C14-PEG2000
641,DOTAP,DOPE,cholesterol,DSG-PEG2000,46.3:9.4:41.8:2.5,mRNA,nanoluciferase,CCCCCCCC/C=C\CCCCCCCC(=O)OCC(C[N+](C)(C)C)OC(=O)CCCCCCC/C=C\CCCCCCCC,CCCCCCCC/C=C\CCCCCCCC(=O)OC[C@H](COP(=O)(O)OCCN)OC(=O)CCCCCCC/C=C\CCCCCCCC,C[C@H](CCCC(C)C)[C@H]1CC[C@@H]2[C@@]1(CC[C@H]3[C@H]2CC=C4[C@@]3(CC[C@@H](C4)O)C)C,CCCCCCCCCCCCCCCCCC(=O)OCC(COC(=O)CCCCCCCCCCCCCCCCC)OP(=O)([O-])OCCOCCOCCOCCOCCOCCOCCOCCOCCOCCOCCOCCOCCOCCOCCOCCOCCOCCOCCOCCOCCOCCOCCOCCOCCOCCOCCOCCOCCOCCOCCOCCOCCOCCOCCOCCOCCOCCOCCOCCOCCOCCOCCOCCOCCOCCOCCOCCOCCOCCOCCOCCOCCOCCOCCOCCOCCOCCOCCOCCOCCOCCOCCOCCOCCOCCOCCOCCOCCOCCOCCOCCOCCOCCOCCOCCOCCOCCOCCOCCOCCOCCOCCOCCOCCOCCOCCOCCOCCOCCO,66.55,,,0.12,,,93.176,,,1.34,,,N:P,10.0,,"synthesis_method: Microfluidic; device_used: NanoAssemblr Benchtop; total_flow_rate_ml_min: 15; flow_rate_ratio: 4:1; aqueous_phase_composition: 100 mM citrate buffer (pH 4.5); organic_phase_composition: ethanol (>99.5%); mixing_time_sec: ; temperature_condition: 25¡ÆC; post_processing: dialysis against 10 mM Tris buffer (pH 7.4) for 24 h, concentrated using centrifuge at 5000 g for 30 min, filtered with PALL capsule (MWCO 300 kD); sterilization: glassware sterilized at 300¡ÆC for 12 h, equipment treated with RNaseZap; storage_buffer: 10 mM Tris buffer (pH 7.4)",,,,,https://doi.org/10.1016/j.jpha.2024.100996,Machine learning-driven optimization of mRNA-lipid nanoparticle vaccine quality with XGBoost/Bayesian method and ensemble model approaches,"['Ravi Maharjan', 'Ki Hyun Kim', 'Kyeong Lee', 'Hyo-Kyung Han', 'Seong Hoon Jeong']",Journal of Pharmaceutical Analysis,2024.0,DOTAP,DOPE,cholesterol,DSG
642,DOTAP,DSPE,cholesterol,DMG,46.3:9.4:42.7:1.6,mRNA,nanoluciferase,CCCCCCCC/C=C\CCCCCCCC(=O)OCC(C[N+](C)(C)C)OC(=O)CCCCCCC/C=C\CCCCCCCC,CCCCCCCCCCCCCCCCCC(=O)OCC(COP(=O)(O)OCCN)OC(=O)CCCCCCCCCCCCCCCCC,C[C@H](CCCC(C)C)[C@H]1CC[C@@H]2[C@@]1(CC[C@H]3[C@H]2CC=C4[C@@]3(CC[C@@H](C4)O)C)C,,78.57,,,0.107,,,92.391,,,1.97,,,N:P,8.0,,"synthesis_method: Microfluidic; device_used: NanoAssemblr Benchtop; total_flow_rate_ml_min: 12; flow_rate_ratio: 5:1; aqueous_phase_composition: 100 mM citrate buffer (pH 4.5); organic_phase_composition: ethanol (>99.5%); mixing_time_sec: ; temperature_condition: 25¡ÆC; post_processing: dialysis against 10 mM Tris buffer (pH 7.4) for 24 h, concentrated using centrifuge at 5000 g for 30 min, filtered with PALL capsule (MWCO 300 kD); sterilization: glassware sterilized at 300¡ÆC for 12 h, equipment treated with RNaseZap; storage_buffer: 10 mM Tris buffer (pH 7.4)",,,,,https://doi.org/10.1016/j.jpha.2024.100996,Machine learning-driven optimization of mRNA-lipid nanoparticle vaccine quality with XGBoost/Bayesian method and ensemble model approaches,"['Ravi Maharjan', 'Ki Hyun Kim', 'Kyeong Lee', 'Hyo-Kyung Han', 'Seong Hoon Jeong']",Journal of Pharmaceutical Analysis,2024.0,DOTAP,DSPE,cholesterol,DMG
643,DOTAP,DMPC,cholesterol,DPPE-PEG2000,50:10:38.4:1.6,mRNA,nanoluciferase,CCCCCCCC/C=C\CCCCCCCC(=O)OCC(C[N+](C)(C)C)OC(=O)CCCCCCC/C=C\CCCCCCCC,,C[C@H](CCCC(C)C)[C@H]1CC[C@@H]2[C@@]1(CC[C@H]3[C@H]2CC=C4[C@@]3(CC[C@@H](C4)O)C)C,CCCCCCCCCCCCCCCC(=O)OCC(COP(=O)([O-])OCCN[C@@H](CO)C(=O)NCCOCCOCCOCCOCCOCCOCCOCCOCCOCCOCCOCCOCCOCCOCCOCCOCCOCCOCCOCCOCCOCCOCCOCCOCCOCCOCCOCCOCCOCCOCCOCCOCCOCCOCCOCCOCCOCCOCCOCCOCCOCCOCCOCCOCCOCCOCCOCCOCCOCCOCCOCCOCCOCCOCCOCCOCCOCCOCCOCCOCCOCCOCCOCCOCCOCCOCCOCCOCCOCCOCCOCCOCCOCCOCCOCCOCCOCCOCCOCCOCCOCCOCCOCCOCCOCCOCCOCCOCCOCCO)OC(=O)CCCCCCCCCCCCCCC,96.95,,,0.071,,,96.439,,,2.33,,,N:P,10.0,,"synthesis_method: Microfluidic; device_used: NanoAssemblr Benchtop; total_flow_rate_ml_min: 15; flow_rate_ratio: 3:1; aqueous_phase_composition: 100 mM citrate buffer (pH 4.5); organic_phase_composition: ethanol (>99.5%); mixing_time_sec: ; temperature_condition: 25¡ÆC; post_processing: dialysis against 10 mM Tris buffer (pH 7.4) for 24 h, concentrated using centrifuge at 5000 g for 30 min, filtered with PALL capsule (MWCO 300 kD); sterilization: glassware sterilized at 300¡ÆC for 12 h, equipment treated with RNaseZap; storage_buffer: 10 mM Tris buffer (pH 7.4)",,,,,https://doi.org/10.1016/j.jpha.2024.100996,Machine learning-driven optimization of mRNA-lipid nanoparticle vaccine quality with XGBoost/Bayesian method and ensemble model approaches,"['Ravi Maharjan', 'Ki Hyun Kim', 'Kyeong Lee', 'Hyo-Kyung Han', 'Seong Hoon Jeong']",Journal of Pharmaceutical Analysis,2024.0,DOTAP,DMPC,cholesterol,DPPE
644,DOTAP,DOPC,cholesterol,C16-Ceramide-PEG2000,50:10:38.5:1.5,mRNA,nanoluciferase,CCCCCCCC/C=C\CCCCCCCC(=O)OCC(C[N+](C)(C)C)OC(=O)CCCCCCC/C=C\CCCCCCCC,CCCCCCCC/C=C\CCCCCCCC(=O)OC[C@H](COP(=O)([O-])OCC[N+](C)(C)C)OC(=O)CCCCCCC/C=C\CCCCCCCC,C[C@H](CCCC(C)C)[C@H]1CC[C@@H]2[C@@]1(CC[C@H]3[C@H]2CC=C4[C@@]3(CC[C@@H](C4)O)C)C,CCCCCCCCCCCCCCCC(=O)NC(COP(=O)([O-])OCCOCCOCCOCCOCCOCCOCCOCCOCCOCCOCCOCCOCCOCCOCCOCCOCCOCCOCCOCCOCCOCCOCCOCCOCCOCCOCCOCCOCCOCCOCCOCCOCCOCCOCCOCCOCCOCCOCCOCCOCCOCCOCCOCCOCCOCCOCCOCCOCCOCCOCCOCCOCCOCCOCCOCCOCCOCCOCCOCCOCCOCCOCCOCCOCCOCCOCCOCCOCCOCCOCCOCCOCCOCCOCCOCCOCCOCCOCCOCCOCCOCCOCCOCCOCCOCCOCCOCCOCCOCCO)C(O)C=CCCCCCCCCCCCC,94.42,,,0.069,,,95.558,,,3.09,,,N:P,6.0,,"synthesis_method: Microfluidic; device_used: NanoAssemblr Benchtop; total_flow_rate_ml_min: 12; flow_rate_ratio: 3:1; aqueous_phase_composition: 100 mM citrate buffer (pH 4.5); organic_phase_composition: ethanol (>99.5%); mixing_time_sec: ; temperature_condition: 25¡ÆC; post_processing: dialysis against 10 mM Tris buffer (pH 7.4) for 24 h, concentrated using centrifuge at 5000 g for 30 min, filtered with PALL capsule (MWCO 300 kD); sterilization: glassware sterilized at 300¡ÆC for 12 h, equipment treated with RNaseZap; storage_buffer: 10 mM Tris buffer (pH 7.4)",,,,,https://doi.org/10.1016/j.jpha.2024.100996,Machine learning-driven optimization of mRNA-lipid nanoparticle vaccine quality with XGBoost/Bayesian method and ensemble model approaches,"['Ravi Maharjan', 'Ki Hyun Kim', 'Kyeong Lee', 'Hyo-Kyung Han', 'Seong Hoon Jeong']",Journal of Pharmaceutical Analysis,2024.0,DOTAP,DOPC,cholesterol,Ceramide
645,DOTAP,DSPC,cholesterol,C16-Ceramide-PEG2000,50:10:38.4:1.6,mRNA,nanoluciferase,CCCCCCCC/C=C\CCCCCCCC(=O)OCC(C[N+](C)(C)C)OC(=O)CCCCCCC/C=C\CCCCCCCC,CCCCCCCCCCCCCCCCCC(=O)OC[C@H](COP(=O)([O-])OCC[N+](C)(C)C)OC(=O)CCCCCCCCCCCCCCCCC,C[C@H](CCCC(C)C)[C@H]1CC[C@@H]2[C@@]1(CC[C@H]3[C@H]2CC=C4[C@@]3(CC[C@@H](C4)O)C)C,CCCCCCCCCCCCCCCC(=O)NC(COP(=O)([O-])OCCOCCOCCOCCOCCOCCOCCOCCOCCOCCOCCOCCOCCOCCOCCOCCOCCOCCOCCOCCOCCOCCOCCOCCOCCOCCOCCOCCOCCOCCOCCOCCOCCOCCOCCOCCOCCOCCOCCOCCOCCOCCOCCOCCOCCOCCOCCOCCOCCOCCOCCOCCOCCOCCOCCOCCOCCOCCOCCOCCOCCOCCOCCOCCOCCOCCOCCOCCOCCOCCOCCOCCOCCOCCOCCOCCOCCOCCOCCOCCOCCOCCOCCOCCOCCOCCOCCOCCOCCOCCO)C(O)C=CCCCCCCCCCCCC,92.45,,,0.099,,,91.141,,,3.26,,,N:P,6.0,,"synthesis_method: Microfluidic; device_used: NanoAssemblr Benchtop; total_flow_rate_ml_min: 20; flow_rate_ratio: 5:1; aqueous_phase_composition: 100 mM citrate buffer (pH 4.5); organic_phase_composition: ethanol (>99.5%); mixing_time_sec: ; temperature_condition: 25¡ÆC; post_processing: dialysis against 10 mM Tris buffer (pH 7.4) for 24 h, concentrated using centrifuge at 5000 g for 30 min, filtered with PALL capsule (MWCO 300 kD); sterilization: glassware sterilized at 300¡ÆC for 12 h, equipment treated with RNaseZap; storage_buffer: 10 mM Tris buffer (pH 7.4)",,,,,https://doi.org/10.1016/j.jpha.2024.100996,Machine learning-driven optimization of mRNA-lipid nanoparticle vaccine quality with XGBoost/Bayesian method and ensemble model approaches,"['Ravi Maharjan', 'Ki Hyun Kim', 'Kyeong Lee', 'Hyo-Kyung Han', 'Seong Hoon Jeong']",Journal of Pharmaceutical Analysis,2024.0,DOTAP,DSPC,cholesterol,Ceramide
646,DOTMA,DLPE,cholesterol,DMG,50:10:38.4:1.6,mRNA,nanoluciferase,CCCCCCCC/C=C\CCCCCCCCOCC(C[N+](C)(C)C)OCCCCCCCC/C=C\CCCCCCCC.[Cl-],CCCCCCCCCCCC(=O)OCC(COP(=O)([O-])OCCN)OC(=O)CCCCCCCCCCC,C[C@H](CCCC(C)C)[C@H]1CC[C@@H]2[C@@]1(CC[C@H]3[C@H]2CC=C4[C@@]3(CC[C@@H](C4)O)C)C,,75.26,,,0.212,,,93.162,,,0.43,,,N:P,10.0,,"synthesis_method: Microfluidic; device_used: NanoAssemblr Benchtop; total_flow_rate_ml_min: 20; flow_rate_ratio: 4:1; aqueous_phase_composition: 100 mM citrate buffer (pH 4.5); organic_phase_composition: ethanol (>99.5%); mixing_time_sec: ; temperature_condition: 25¡ÆC; post_processing: dialysis against 10 mM Tris buffer (pH 7.4) for 24 h, concentrated using centrifuge at 5000 g for 30 min, filtered with PALL capsule (MWCO 300 kD); sterilization: glassware sterilized at 300¡ÆC for 12 h, equipment treated with RNaseZap; storage_buffer: 10 mM Tris buffer (pH 7.4)",,,,,https://doi.org/10.1016/j.jpha.2024.100996,Machine learning-driven optimization of mRNA-lipid nanoparticle vaccine quality with XGBoost/Bayesian method and ensemble model approaches,"['Ravi Maharjan', 'Ki Hyun Kim', 'Kyeong Lee', 'Hyo-Kyung Han', 'Seong Hoon Jeong']",Journal of Pharmaceutical Analysis,2024.0,DOTMA,DLPE,cholesterol,DMG
647,DOTMA,DOPE,cholesterol,DPPE-PEG2000,50:10:38.5:1.5,mRNA,nanoluciferase,CCCCCCCC/C=C\CCCCCCCCOCC(C[N+](C)(C)C)OCCCCCCCC/C=C\CCCCCCCC.[Cl-],CCCCCCCC/C=C\CCCCCCCC(=O)OC[C@H](COP(=O)(O)OCCN)OC(=O)CCCCCCC/C=C\CCCCCCCC,C[C@H](CCCC(C)C)[C@H]1CC[C@@H]2[C@@]1(CC[C@H]3[C@H]2CC=C4[C@@]3(CC[C@@H](C4)O)C)C,CCCCCCCCCCCCCCCC(=O)OCC(COP(=O)([O-])OCCN[C@@H](CO)C(=O)NCCOCCOCCOCCOCCOCCOCCOCCOCCOCCOCCOCCOCCOCCOCCOCCOCCOCCOCCOCCOCCOCCOCCOCCOCCOCCOCCOCCOCCOCCOCCOCCOCCOCCOCCOCCOCCOCCOCCOCCOCCOCCOCCOCCOCCOCCOCCOCCOCCOCCOCCOCCOCCOCCOCCOCCOCCOCCOCCOCCOCCOCCOCCOCCOCCOCCOCCOCCOCCOCCOCCOCCOCCOCCOCCOCCOCCOCCOCCOCCOCCOCCOCCOCCOCCOCCOCCOCCOCCOCCO)OC(=O)CCCCCCCCCCCCCCC,77.76,,,0.208,,,91.161,,,0.87,,,N:P,8.0,,"synthesis_method: Microfluidic; device_used: NanoAssemblr Benchtop; total_flow_rate_ml_min: 20; flow_rate_ratio: 5:1; aqueous_phase_composition: 100 mM citrate buffer (pH 4.5); organic_phase_composition: ethanol (>99.5%); mixing_time_sec: ; temperature_condition: 25¡ÆC; post_processing: dialysis against 10 mM Tris buffer (pH 7.4) for 24 h, concentrated using centrifuge at 5000 g for 30 min, filtered with PALL capsule (MWCO 300 kD); sterilization: glassware sterilized at 300¡ÆC for 12 h, equipment treated with RNaseZap; storage_buffer: 10 mM Tris buffer (pH 7.4)",,,,,https://doi.org/10.1016/j.jpha.2024.100996,Machine learning-driven optimization of mRNA-lipid nanoparticle vaccine quality with XGBoost/Bayesian method and ensemble model approaches,"['Ravi Maharjan', 'Ki Hyun Kim', 'Kyeong Lee', 'Hyo-Kyung Han', 'Seong Hoon Jeong']",Journal of Pharmaceutical Analysis,2024.0,DOTMA,DOPE,cholesterol,DPPE
648,DOTMA,DSPE,cholesterol,DPPE-PEG2000,50:10:38.4:1.6,mRNA,nanoluciferase,CCCCCCCC/C=C\CCCCCCCCOCC(C[N+](C)(C)C)OCCCCCCCC/C=C\CCCCCCCC.[Cl-],CCCCCCCCCCCCCCCCCC(=O)OCC(COP(=O)(O)OCCN)OC(=O)CCCCCCCCCCCCCCCCC,C[C@H](CCCC(C)C)[C@H]1CC[C@@H]2[C@@]1(CC[C@H]3[C@H]2CC=C4[C@@]3(CC[C@@H](C4)O)C)C,CCCCCCCCCCCCCCCC(=O)OCC(COP(=O)([O-])OCCN[C@@H](CO)C(=O)NCCOCCOCCOCCOCCOCCOCCOCCOCCOCCOCCOCCOCCOCCOCCOCCOCCOCCOCCOCCOCCOCCOCCOCCOCCOCCOCCOCCOCCOCCOCCOCCOCCOCCOCCOCCOCCOCCOCCOCCOCCOCCOCCOCCOCCOCCOCCOCCOCCOCCOCCOCCOCCOCCOCCOCCOCCOCCOCCOCCOCCOCCOCCOCCOCCOCCOCCOCCOCCOCCOCCOCCOCCOCCOCCOCCOCCOCCOCCOCCOCCOCCOCCOCCOCCOCCOCCOCCOCCOCCO)OC(=O)CCCCCCCCCCCCCCC,78.82,,,0.178,,,92.526,,,0.96,,,N:P,6.0,,"synthesis_method: Microfluidic; device_used: NanoAssemblr Benchtop; total_flow_rate_ml_min: 15; flow_rate_ratio: 4:1; aqueous_phase_composition: 100 mM citrate buffer (pH 4.5); organic_phase_composition: ethanol (>99.5%); mixing_time_sec: ; temperature_condition: 25¡ÆC; post_processing: dialysis against 10 mM Tris buffer (pH 7.4) for 24 h, concentrated using centrifuge at 5000 g for 30 min, filtered with PALL capsule (MWCO 300 kD); sterilization: glassware sterilized at 300¡ÆC for 12 h, equipment treated with RNaseZap; storage_buffer: 10 mM Tris buffer (pH 7.4)",,,,,https://doi.org/10.1016/j.jpha.2024.100996,Machine learning-driven optimization of mRNA-lipid nanoparticle vaccine quality with XGBoost/Bayesian method and ensemble model approaches,"['Ravi Maharjan', 'Ki Hyun Kim', 'Kyeong Lee', 'Hyo-Kyung Han', 'Seong Hoon Jeong']",Journal of Pharmaceutical Analysis,2024.0,DOTMA,DSPE,cholesterol,DPPE
649,DOTMA,DMPC,cholesterol,DSG-PEG2000,50:10:38.5:1.5,mRNA,nanoluciferase,CCCCCCCC/C=C\CCCCCCCCOCC(C[N+](C)(C)C)OCCCCCCCC/C=C\CCCCCCCC.[Cl-],,C[C@H](CCCC(C)C)[C@H]1CC[C@@H]2[C@@]1(CC[C@H]3[C@H]2CC=C4[C@@]3(CC[C@@H](C4)O)C)C,CCCCCCCCCCCCCCCCCC(=O)OCC(COC(=O)CCCCCCCCCCCCCCCCC)OP(=O)([O-])OCCOCCOCCOCCOCCOCCOCCOCCOCCOCCOCCOCCOCCOCCOCCOCCOCCOCCOCCOCCOCCOCCOCCOCCOCCOCCOCCOCCOCCOCCOCCOCCOCCOCCOCCOCCOCCOCCOCCOCCOCCOCCOCCOCCOCCOCCOCCOCCOCCOCCOCCOCCOCCOCCOCCOCCOCCOCCOCCOCCOCCOCCOCCOCCOCCOCCOCCOCCOCCOCCOCCOCCOCCOCCOCCOCCOCCOCCOCCOCCOCCOCCOCCOCCOCCOCCOCCOCCOCCOCCO,82.88,,,0.258,,,92.043,,,2.09,,,N:P,6.0,,"synthesis_method: Microfluidic; device_used: NanoAssemblr Benchtop; total_flow_rate_ml_min: 12; flow_rate_ratio: 3:1; aqueous_phase_composition: 100 mM citrate buffer (pH 4.5); organic_phase_composition: ethanol (>99.5%); mixing_time_sec: ; temperature_condition: 25¡ÆC; post_processing: dialysis against 10 mM Tris buffer (pH 7.4) for 24 h, concentrated using centrifuge at 5000 g for 30 min, filtered with PALL capsule (MWCO 300 kD); sterilization: glassware sterilized at 300¡ÆC for 12 h, equipment treated with RNaseZap; storage_buffer: 10 mM Tris buffer (pH 7.4)",,,,,https://doi.org/10.1016/j.jpha.2024.100996,Machine learning-driven optimization of mRNA-lipid nanoparticle vaccine quality with XGBoost/Bayesian method and ensemble model approaches,"['Ravi Maharjan', 'Ki Hyun Kim', 'Kyeong Lee', 'Hyo-Kyung Han', 'Seong Hoon Jeong']",Journal of Pharmaceutical Analysis,2024.0,DOTMA,DMPC,cholesterol,DSG
650,DOTMA,DOPC,cholesterol,DSG-PEG2000,46.3:9.4:42.7:1.6,mRNA,nanoluciferase,CCCCCCCC/C=C\CCCCCCCCOCC(C[N+](C)(C)C)OCCCCCCCC/C=C\CCCCCCCC.[Cl-],CCCCCCCC/C=C\CCCCCCCC(=O)OC[C@H](COP(=O)([O-])OCC[N+](C)(C)C)OC(=O)CCCCCCC/C=C\CCCCCCCC,C[C@H](CCCC(C)C)[C@H]1CC[C@@H]2[C@@]1(CC[C@H]3[C@H]2CC=C4[C@@]3(CC[C@@H](C4)O)C)C,CCCCCCCCCCCCCCCCCC(=O)OCC(COC(=O)CCCCCCCCCCCCCCCCC)OP(=O)([O-])OCCOCCOCCOCCOCCOCCOCCOCCOCCOCCOCCOCCOCCOCCOCCOCCOCCOCCOCCOCCOCCOCCOCCOCCOCCOCCOCCOCCOCCOCCOCCOCCOCCOCCOCCOCCOCCOCCOCCOCCOCCOCCOCCOCCOCCOCCOCCOCCOCCOCCOCCOCCOCCOCCOCCOCCOCCOCCOCCOCCOCCOCCOCCOCCOCCOCCOCCOCCOCCOCCOCCOCCOCCOCCOCCOCCOCCOCCOCCOCCOCCOCCOCCOCCOCCOCCOCCOCCOCCOCCO,69.44,,,0.222,,,90.146,,,0.8,,,N:P,10.0,,"synthesis_method: Microfluidic; device_used: NanoAssemblr Benchtop; total_flow_rate_ml_min: 15; flow_rate_ratio: 5:1; aqueous_phase_composition: 100 mM citrate buffer (pH 4.5); organic_phase_composition: ethanol (>99.5%); mixing_time_sec: ; temperature_condition: 25¡ÆC; post_processing: dialysis against 10 mM Tris buffer (pH 7.4) for 24 h, concentrated using centrifuge at 5000 g for 30 min, filtered with PALL capsule (MWCO 300 kD); sterilization: glassware sterilized at 300¡ÆC for 12 h, equipment treated with RNaseZap; storage_buffer: 10 mM Tris buffer (pH 7.4)",,,,,https://doi.org/10.1016/j.jpha.2024.100996,Machine learning-driven optimization of mRNA-lipid nanoparticle vaccine quality with XGBoost/Bayesian method and ensemble model approaches,"['Ravi Maharjan', 'Ki Hyun Kim', 'Kyeong Lee', 'Hyo-Kyung Han', 'Seong Hoon Jeong']",Journal of Pharmaceutical Analysis,2024.0,DOTMA,DOPC,cholesterol,DSG
651,DOTMA,DSPC,cholesterol,C16-Ceramide-PEG2000,50:10:37.5:2.5,mRNA,nanoluciferase,CCCCCCCC/C=C\CCCCCCCCOCC(C[N+](C)(C)C)OCCCCCCCC/C=C\CCCCCCCC.[Cl-],CCCCCCCCCCCCCCCCCC(=O)OC[C@H](COP(=O)([O-])OCC[N+](C)(C)C)OC(=O)CCCCCCCCCCCCCCCCC,C[C@H](CCCC(C)C)[C@H]1CC[C@@H]2[C@@]1(CC[C@H]3[C@H]2CC=C4[C@@]3(CC[C@@H](C4)O)C)C,CCCCCCCCCCCCCCCC(=O)NC(COP(=O)([O-])OCCOCCOCCOCCOCCOCCOCCOCCOCCOCCOCCOCCOCCOCCOCCOCCOCCOCCOCCOCCOCCOCCOCCOCCOCCOCCOCCOCCOCCOCCOCCOCCOCCOCCOCCOCCOCCOCCOCCOCCOCCOCCOCCOCCOCCOCCOCCOCCOCCOCCOCCOCCOCCOCCOCCOCCOCCOCCOCCOCCOCCOCCOCCOCCOCCOCCOCCOCCOCCOCCOCCOCCOCCOCCOCCOCCOCCOCCOCCOCCOCCOCCOCCOCCOCCOCCOCCOCCOCCOCCO)C(O)C=CCCCCCCCCCCCC,82.11,,,0.233,,,92.571,,,1.74,,,N:P,8.0,,"synthesis_method: Microfluidic; device_used: NanoAssemblr Benchtop; total_flow_rate_ml_min: 15; flow_rate_ratio: 3:1; aqueous_phase_composition: 100 mM citrate buffer (pH 4.5); organic_phase_composition: ethanol (>99.5%); mixing_time_sec: ; temperature_condition: 25¡ÆC; post_processing: dialysis against 10 mM Tris buffer (pH 7.4) for 24 h, concentrated using centrifuge at 5000 g for 30 min, filtered with PALL capsule (MWCO 300 kD); sterilization: glassware sterilized at 300¡ÆC for 12 h, equipment treated with RNaseZap; storage_buffer: 10 mM Tris buffer (pH 7.4)",,,,,https://doi.org/10.1016/j.jpha.2024.100996,Machine learning-driven optimization of mRNA-lipid nanoparticle vaccine quality with XGBoost/Bayesian method and ensemble model approaches,"['Ravi Maharjan', 'Ki Hyun Kim', 'Kyeong Lee', 'Hyo-Kyung Han', 'Seong Hoon Jeong']",Journal of Pharmaceutical Analysis,2024.0,DOTMA,DSPC,cholesterol,Ceramide
652,DODAP,DLPE,cholesterol,DPPE-PEG2000,46.3:9.4:41.8:2.5,mRNA,nanoluciferase,CCCCCCCC/C=C\CCCCCCCC(=O)OCC(COC(=O)CCCCCCC/C=C\CCCCCCCC)CN(C)C,CCCCCCCCCCCC(=O)OCC(COP(=O)([O-])OCCN)OC(=O)CCCCCCCCCCC,C[C@H](CCCC(C)C)[C@H]1CC[C@@H]2[C@@]1(CC[C@H]3[C@H]2CC=C4[C@@]3(CC[C@@H](C4)O)C)C,CCCCCCCCCCCCCCCC(=O)OCC(COP(=O)([O-])OCCN[C@@H](CO)C(=O)NCCOCCOCCOCCOCCOCCOCCOCCOCCOCCOCCOCCOCCOCCOCCOCCOCCOCCOCCOCCOCCOCCOCCOCCOCCOCCOCCOCCOCCOCCOCCOCCOCCOCCOCCOCCOCCOCCOCCOCCOCCOCCOCCOCCOCCOCCOCCOCCOCCOCCOCCOCCOCCOCCOCCOCCOCCOCCOCCOCCOCCOCCOCCOCCOCCOCCOCCOCCOCCOCCOCCOCCOCCOCCOCCOCCOCCOCCOCCOCCOCCOCCOCCOCCOCCOCCOCCOCCOCCOCCO)OC(=O)CCCCCCCCCCCCCCC,51.13,,,0.087,,,91.816,,,0.47,,,N:P,6.0,,"synthesis_method: Microfluidic; device_used: NanoAssemblr Benchtop; total_flow_rate_ml_min: 12; flow_rate_ratio: 5:1; aqueous_phase_composition: 100 mM citrate buffer (pH 4.5); organic_phase_composition: ethanol (>99.5%); mixing_time_sec: ; temperature_condition: 25¡ÆC; post_processing: dialysis against 10 mM Tris buffer (pH 7.4) for 24 h, concentrated using centrifuge at 5000 g for 30 min, filtered with PALL capsule (MWCO 300 kD); sterilization: glassware sterilized at 300¡ÆC for 12 h, equipment treated with RNaseZap; storage_buffer: 10 mM Tris buffer (pH 7.4)",,,,,https://doi.org/10.1016/j.jpha.2024.100996,Machine learning-driven optimization of mRNA-lipid nanoparticle vaccine quality with XGBoost/Bayesian method and ensemble model approaches,"['Ravi Maharjan', 'Ki Hyun Kim', 'Kyeong Lee', 'Hyo-Kyung Han', 'Seong Hoon Jeong']",Journal of Pharmaceutical Analysis,2024.0,DODAP,DLPE,cholesterol,DPPE
653,DODAP,DOPE,cholesterol,DMG,46.3:9.4:42.7:1.6,mRNA,nanoluciferase,CCCCCCCC/C=C\CCCCCCCC(=O)OCC(COC(=O)CCCCCCC/C=C\CCCCCCCC)CN(C)C,CCCCCCCC/C=C\CCCCCCCC(=O)OC[C@H](COP(=O)(O)OCCN)OC(=O)CCCCCCC/C=C\CCCCCCCC,C[C@H](CCCC(C)C)[C@H]1CC[C@@H]2[C@@]1(CC[C@H]3[C@H]2CC=C4[C@@]3(CC[C@@H](C4)O)C)C,,50.99,,,0.073,,,93.363,,,0.97,,,N:P,6.0,,"synthesis_method: Microfluidic; device_used: NanoAssemblr Benchtop; total_flow_rate_ml_min: 15; flow_rate_ratio: 3:1; aqueous_phase_composition: 100 mM citrate buffer (pH 4.5); organic_phase_composition: ethanol (>99.5%); mixing_time_sec: ; temperature_condition: 25¡ÆC; post_processing: dialysis against 10 mM Tris buffer (pH 7.4) for 24 h, concentrated using centrifuge at 5000 g for 30 min, filtered with PALL capsule (MWCO 300 kD); sterilization: glassware sterilized at 300¡ÆC for 12 h, equipment treated with RNaseZap; storage_buffer: 10 mM Tris buffer (pH 7.4)",,,,,https://doi.org/10.1016/j.jpha.2024.100996,Machine learning-driven optimization of mRNA-lipid nanoparticle vaccine quality with XGBoost/Bayesian method and ensemble model approaches,"['Ravi Maharjan', 'Ki Hyun Kim', 'Kyeong Lee', 'Hyo-Kyung Han', 'Seong Hoon Jeong']",Journal of Pharmaceutical Analysis,2024.0,DODAP,DOPE,cholesterol,DMG
654,DODAP,DSPE,cholesterol,C16-Ceramide-PEG2000,50:10:38.5:1.5,mRNA,nanoluciferase,CCCCCCCC/C=C\CCCCCCCC(=O)OCC(COC(=O)CCCCCCC/C=C\CCCCCCCC)CN(C)C,CCCCCCCCCCCCCCCCCC(=O)OCC(COP(=O)(O)OCCN)OC(=O)CCCCCCCCCCCCCCCCC,C[C@H](CCCC(C)C)[C@H]1CC[C@@H]2[C@@]1(CC[C@H]3[C@H]2CC=C4[C@@]3(CC[C@@H](C4)O)C)C,CCCCCCCCCCCCCCCC(=O)NC(COP(=O)([O-])OCCOCCOCCOCCOCCOCCOCCOCCOCCOCCOCCOCCOCCOCCOCCOCCOCCOCCOCCOCCOCCOCCOCCOCCOCCOCCOCCOCCOCCOCCOCCOCCOCCOCCOCCOCCOCCOCCOCCOCCOCCOCCOCCOCCOCCOCCOCCOCCOCCOCCOCCOCCOCCOCCOCCOCCOCCOCCOCCOCCOCCOCCOCCOCCOCCOCCOCCOCCOCCOCCOCCOCCOCCOCCOCCOCCOCCOCCOCCOCCOCCOCCOCCOCCOCCOCCOCCOCCOCCOCCO)C(O)C=CCCCCCCCCCCCC,51.89,,,0.067,,,91.361,,,0.64,,,N:P,10.0,,"synthesis_method: Microfluidic; device_used: NanoAssemblr Benchtop; total_flow_rate_ml_min: 15; flow_rate_ratio: 5:1; aqueous_phase_composition: 100 mM citrate buffer (pH 4.5); organic_phase_composition: ethanol (>99.5%); mixing_time_sec: ; temperature_condition: 25¡ÆC; post_processing: dialysis against 10 mM Tris buffer (pH 7.4) for 24 h, concentrated using centrifuge at 5000 g for 30 min, filtered with PALL capsule (MWCO 300 kD); sterilization: glassware sterilized at 300¡ÆC for 12 h, equipment treated with RNaseZap; storage_buffer: 10 mM Tris buffer (pH 7.4)",,,,,https://doi.org/10.1016/j.jpha.2024.100996,Machine learning-driven optimization of mRNA-lipid nanoparticle vaccine quality with XGBoost/Bayesian method and ensemble model approaches,"['Ravi Maharjan', 'Ki Hyun Kim', 'Kyeong Lee', 'Hyo-Kyung Han', 'Seong Hoon Jeong']",Journal of Pharmaceutical Analysis,2024.0,DODAP,DSPE,cholesterol,Ceramide
655,DODAP,DMPC,cholesterol,DMG,50:10:37.5:2.5,mRNA,nanoluciferase,CCCCCCCC/C=C\CCCCCCCC(=O)OCC(COC(=O)CCCCCCC/C=C\CCCCCCCC)CN(C)C,,C[C@H](CCCC(C)C)[C@H]1CC[C@@H]2[C@@]1(CC[C@H]3[C@H]2CC=C4[C@@]3(CC[C@@H](C4)O)C)C,,57.25,,,0.203,,,90.261,,,0.61,,,N:P,8.0,,"synthesis_method: Microfluidic; device_used: NanoAssemblr Benchtop; total_flow_rate_ml_min: 15; flow_rate_ratio: 5:1; aqueous_phase_composition: 100 mM citrate buffer (pH 4.5); organic_phase_composition: ethanol (>99.5%); mixing_time_sec: ; temperature_condition: 25¡ÆC; post_processing: dialysis against 10 mM Tris buffer (pH 7.4) for 24 h, concentrated using centrifuge at 5000 g for 30 min, filtered with PALL capsule (MWCO 300 kD); sterilization: glassware sterilized at 300¡ÆC for 12 h, equipment treated with RNaseZap; storage_buffer: 10 mM Tris buffer (pH 7.4)",,,,,https://doi.org/10.1016/j.jpha.2024.100996,Machine learning-driven optimization of mRNA-lipid nanoparticle vaccine quality with XGBoost/Bayesian method and ensemble model approaches,"['Ravi Maharjan', 'Ki Hyun Kim', 'Kyeong Lee', 'Hyo-Kyung Han', 'Seong Hoon Jeong']",Journal of Pharmaceutical Analysis,2024.0,DODAP,DMPC,cholesterol,DMG
656,DODAP,DOPC,cholesterol,DMG,50:10:37.5:2.5,mRNA,nanoluciferase,CCCCCCCC/C=C\CCCCCCCC(=O)OCC(COC(=O)CCCCCCC/C=C\CCCCCCCC)CN(C)C,CCCCCCCC/C=C\CCCCCCCC(=O)OC[C@H](COP(=O)([O-])OCC[N+](C)(C)C)OC(=O)CCCCCCC/C=C\CCCCCCCC,C[C@H](CCCC(C)C)[C@H]1CC[C@@H]2[C@@]1(CC[C@H]3[C@H]2CC=C4[C@@]3(CC[C@@H](C4)O)C)C,,57.0,,,0.211,,,93.491,,,0.59,,,N:P,10.0,,"synthesis_method: Microfluidic; device_used: NanoAssemblr Benchtop; total_flow_rate_ml_min: 20; flow_rate_ratio: 3:1; aqueous_phase_composition: 100 mM citrate buffer (pH 4.5); organic_phase_composition: ethanol (>99.5%); mixing_time_sec: ; temperature_condition: 25¡ÆC; post_processing: dialysis against 10 mM Tris buffer (pH 7.4) for 24 h, concentrated using centrifuge at 5000 g for 30 min, filtered with PALL capsule (MWCO 300 kD); sterilization: glassware sterilized at 300¡ÆC for 12 h, equipment treated with RNaseZap; storage_buffer: 10 mM Tris buffer (pH 7.4)",,,,,https://doi.org/10.1016/j.jpha.2024.100996,Machine learning-driven optimization of mRNA-lipid nanoparticle vaccine quality with XGBoost/Bayesian method and ensemble model approaches,"['Ravi Maharjan', 'Ki Hyun Kim', 'Kyeong Lee', 'Hyo-Kyung Han', 'Seong Hoon Jeong']",Journal of Pharmaceutical Analysis,2024.0,DODAP,DOPC,cholesterol,DMG
657,DODAP,DSPC,cholesterol,DSG-PEG2000,50:10:38.4:1.6,mRNA,nanoluciferase,CCCCCCCC/C=C\CCCCCCCC(=O)OCC(COC(=O)CCCCCCC/C=C\CCCCCCCC)CN(C)C,CCCCCCCCCCCCCCCCCC(=O)OC[C@H](COP(=O)([O-])OCC[N+](C)(C)C)OC(=O)CCCCCCCCCCCCCCCCC,C[C@H](CCCC(C)C)[C@H]1CC[C@@H]2[C@@]1(CC[C@H]3[C@H]2CC=C4[C@@]3(CC[C@@H](C4)O)C)C,CCCCCCCCCCCCCCCCCC(=O)OCC(COC(=O)CCCCCCCCCCCCCCCCC)OP(=O)([O-])OCCOCCOCCOCCOCCOCCOCCOCCOCCOCCOCCOCCOCCOCCOCCOCCOCCOCCOCCOCCOCCOCCOCCOCCOCCOCCOCCOCCOCCOCCOCCOCCOCCOCCOCCOCCOCCOCCOCCOCCOCCOCCOCCOCCOCCOCCOCCOCCOCCOCCOCCOCCOCCOCCOCCOCCOCCOCCOCCOCCOCCOCCOCCOCCOCCOCCOCCOCCOCCOCCOCCOCCOCCOCCOCCOCCOCCOCCOCCOCCOCCOCCOCCOCCOCCOCCOCCOCCOCCOCCO,57.13,,,0.198,,,90.138,,,1.0,,,N:P,8.0,,"synthesis_method: Microfluidic; device_used: NanoAssemblr Benchtop; total_flow_rate_ml_min: 12; flow_rate_ratio: 4:1; aqueous_phase_composition: 100 mM citrate buffer (pH 4.5); organic_phase_composition: ethanol (>99.5%); mixing_time_sec: ; temperature_condition: 25¡ÆC; post_processing: dialysis against 10 mM Tris buffer (pH 7.4) for 24 h, concentrated using centrifuge at 5000 g for 30 min, filtered with PALL capsule (MWCO 300 kD); sterilization: glassware sterilized at 300¡ÆC for 12 h, equipment treated with RNaseZap; storage_buffer: 10 mM Tris buffer (pH 7.4)",,,,,https://doi.org/10.1016/j.jpha.2024.100996,Machine learning-driven optimization of mRNA-lipid nanoparticle vaccine quality with XGBoost/Bayesian method and ensemble model approaches,"['Ravi Maharjan', 'Ki Hyun Kim', 'Kyeong Lee', 'Hyo-Kyung Han', 'Seong Hoon Jeong']",Journal of Pharmaceutical Analysis,2024.0,DODAP,DSPC,cholesterol,DSG
658,DLin-MC3-DMA,DLPE,cholesterol,DSG-PEG2000,50:10:38.4:1.6,mRNA,nanoluciferase,CCCCC/C=C\C/C=C\CCCCCCCCC(OC(=O)CCCN(C)C)CCCCCCCC/C=C\C/C=C\CCCCC,CCCCCCCCCCCC(=O)OCC(COP(=O)([O-])OCCN)OC(=O)CCCCCCCCCCC,C[C@H](CCCC(C)C)[C@H]1CC[C@@H]2[C@@]1(CC[C@H]3[C@H]2CC=C4[C@@]3(CC[C@@H](C4)O)C)C,CCCCCCCCCCCCCCCCCC(=O)OCC(COC(=O)CCCCCCCCCCCCCCCCC)OP(=O)([O-])OCCOCCOCCOCCOCCOCCOCCOCCOCCOCCOCCOCCOCCOCCOCCOCCOCCOCCOCCOCCOCCOCCOCCOCCOCCOCCOCCOCCOCCOCCOCCOCCOCCOCCOCCOCCOCCOCCOCCOCCOCCOCCOCCOCCOCCOCCOCCOCCOCCOCCOCCOCCOCCOCCOCCOCCOCCOCCOCCOCCOCCOCCOCCOCCOCCOCCOCCOCCOCCOCCOCCOCCOCCOCCOCCOCCOCCOCCOCCOCCOCCOCCOCCOCCOCCOCCOCCOCCOCCOCCO,55.88,,,0.32,,,79.216,,,0.84,,,N:P,8.0,,"synthesis_method: Microfluidic; device_used: NanoAssemblr Benchtop; total_flow_rate_ml_min: 15; flow_rate_ratio: 3:1; aqueous_phase_composition: 100 mM citrate buffer (pH 4.5); organic_phase_composition: ethanol (>99.5%); mixing_time_sec: ; temperature_condition: 25¡ÆC; post_processing: dialysis against 10 mM Tris buffer (pH 7.4) for 24 h, concentrated using centrifuge at 5000 g for 30 min, filtered with PALL capsule (MWCO 300 kD); sterilization: glassware sterilized at 300¡ÆC for 12 h, equipment treated with RNaseZap; storage_buffer: 10 mM Tris buffer (pH 7.4)",,,,,https://doi.org/10.1016/j.jpha.2024.100996,Machine learning-driven optimization of mRNA-lipid nanoparticle vaccine quality with XGBoost/Bayesian method and ensemble model approaches,"['Ravi Maharjan', 'Ki Hyun Kim', 'Kyeong Lee', 'Hyo-Kyung Han', 'Seong Hoon Jeong']",Journal of Pharmaceutical Analysis,2024.0,MC3,DLPE,cholesterol,DSG
659,DLin-MC3-DMA,DOPE,cholesterol,C16-Ceramide-PEG2000,50:10:37.5:2.5,mRNA,nanoluciferase,CCCCC/C=C\C/C=C\CCCCCCCCC(OC(=O)CCCN(C)C)CCCCCCCC/C=C\C/C=C\CCCCC,CCCCCCCC/C=C\CCCCCCCC(=O)OC[C@H](COP(=O)(O)OCCN)OC(=O)CCCCCCC/C=C\CCCCCCCC,C[C@H](CCCC(C)C)[C@H]1CC[C@@H]2[C@@]1(CC[C@H]3[C@H]2CC=C4[C@@]3(CC[C@@H](C4)O)C)C,CCCCCCCCCCCCCCCC(=O)NC(COP(=O)([O-])OCCOCCOCCOCCOCCOCCOCCOCCOCCOCCOCCOCCOCCOCCOCCOCCOCCOCCOCCOCCOCCOCCOCCOCCOCCOCCOCCOCCOCCOCCOCCOCCOCCOCCOCCOCCOCCOCCOCCOCCOCCOCCOCCOCCOCCOCCOCCOCCOCCOCCOCCOCCOCCOCCOCCOCCOCCOCCOCCOCCOCCOCCOCCOCCOCCOCCOCCOCCOCCOCCOCCOCCOCCOCCOCCOCCOCCOCCOCCOCCOCCOCCOCCOCCOCCOCCOCCOCCOCCOCCO)C(O)C=CCCCCCCCCCCCC,57.44,,,0.374,,,74.532,,,0.16,,,N:P,10.0,,"synthesis_method: Microfluidic; device_used: NanoAssemblr Benchtop; total_flow_rate_ml_min: 12; flow_rate_ratio: 5:1; aqueous_phase_composition: 100 mM citrate buffer (pH 4.5); organic_phase_composition: ethanol (>99.5%); mixing_time_sec: ; temperature_condition: 25¡ÆC; post_processing: dialysis against 10 mM Tris buffer (pH 7.4) for 24 h, concentrated using centrifuge at 5000 g for 30 min, filtered with PALL capsule (MWCO 300 kD); sterilization: glassware sterilized at 300¡ÆC for 12 h, equipment treated with RNaseZap; storage_buffer: 10 mM Tris buffer (pH 7.4)",,,,,https://doi.org/10.1016/j.jpha.2024.100996,Machine learning-driven optimization of mRNA-lipid nanoparticle vaccine quality with XGBoost/Bayesian method and ensemble model approaches,"['Ravi Maharjan', 'Ki Hyun Kim', 'Kyeong Lee', 'Hyo-Kyung Han', 'Seong Hoon Jeong']",Journal of Pharmaceutical Analysis,2024.0,MC3,DOPE,cholesterol,Ceramide
660,DLin-MC3-DMA,DSPE,cholesterol,DSG-PEG2000,50:10:37.5:2.5,mRNA,nanoluciferase,CCCCC/C=C\C/C=C\CCCCCCCCC(OC(=O)CCCN(C)C)CCCCCCCC/C=C\C/C=C\CCCCC,CCCCCCCCCCCCCCCCCC(=O)OCC(COP(=O)(O)OCCN)OC(=O)CCCCCCCCCCCCCCCCC,C[C@H](CCCC(C)C)[C@H]1CC[C@@H]2[C@@]1(CC[C@H]3[C@H]2CC=C4[C@@]3(CC[C@@H](C4)O)C)C,CCCCCCCCCCCCCCCCCC(=O)OCC(COC(=O)CCCCCCCCCCCCCCCCC)OP(=O)([O-])OCCOCCOCCOCCOCCOCCOCCOCCOCCOCCOCCOCCOCCOCCOCCOCCOCCOCCOCCOCCOCCOCCOCCOCCOCCOCCOCCOCCOCCOCCOCCOCCOCCOCCOCCOCCOCCOCCOCCOCCOCCOCCOCCOCCOCCOCCOCCOCCOCCOCCOCCOCCOCCOCCOCCOCCOCCOCCOCCOCCOCCOCCOCCOCCOCCOCCOCCOCCOCCOCCOCCOCCOCCOCCOCCOCCOCCOCCOCCOCCOCCOCCOCCOCCOCCOCCOCCOCCOCCOCCO,56.43,,,0.331,,,84.168,,,1.12,,,N:P,6.0,,"synthesis_method: Microfluidic; device_used: NanoAssemblr Benchtop; total_flow_rate_ml_min: 20; flow_rate_ratio: 3:1; aqueous_phase_composition: 100 mM citrate buffer (pH 4.5); organic_phase_composition: ethanol (>99.5%); mixing_time_sec: ; temperature_condition: 25¡ÆC; post_processing: dialysis against 10 mM Tris buffer (pH 7.4) for 24 h, concentrated using centrifuge at 5000 g for 30 min, filtered with PALL capsule (MWCO 300 kD); sterilization: glassware sterilized at 300¡ÆC for 12 h, equipment treated with RNaseZap; storage_buffer: 10 mM Tris buffer (pH 7.4)",,,,,https://doi.org/10.1016/j.jpha.2024.100996,Machine learning-driven optimization of mRNA-lipid nanoparticle vaccine quality with XGBoost/Bayesian method and ensemble model approaches,"['Ravi Maharjan', 'Ki Hyun Kim', 'Kyeong Lee', 'Hyo-Kyung Han', 'Seong Hoon Jeong']",Journal of Pharmaceutical Analysis,2024.0,MC3,DSPE,cholesterol,DSG
