Repository: maanasrrao1111/lnp-multi-objective-formulation

# Beyond Potency: Multi-Objective Analysis of Reporter-mRNA Lipid Nanoparticle Formulations

**Accepted at Next Generation Cancer Therapeutics 2026 (MD Anderson Cancer Center, October 6–8)**

## Summary

LNP formulation screens rank candidates by transfection potency, but potent formulations frequently fail on particle size, dispersity, or RNA encapsulation. This project systematically quantifies that gap using 464 reporter-mRNA formulations from 62 published studies.

## Data

- **Primary:** [LNP Atlas](https://doi.org/10.5281/zenodo.17243732) — 1,092 formulations (Nature Scientific Data, 2025)
- **External validation:** 45 formulations manually curated from 4 independent papers

File: data/atlas_cleaned.csv (part 14 of 21)
lnp_id,ionizable_lipid,helper_lipid,sterol_lipid,peg_lipid,lipid_molar_ratio,target_type,nucleic_acid_sequence,ionizable_lipid_smiles,helper_lipid_smiles,sterol_lipid_smiles,peg_lipid_smiles,size_mean,size_sd,size_flag,pdi_mean,pdi_sd,pdi_flag,ee_mean,ee_sd,ee_flag,zeta_mean,zeta_sd,zeta_flag,ratio_type,ratio_value,ratio_cargo,synthesis_info,bioactivity_profile,transfection_raw,transfection_unit,transfection_pctile,paper_doi,paper_title,paper_authors,paper_journal,paper_year,ionizable_lipid_original,helper_lipid_original,sterol_lipid_original,peg_lipid_original
661,DLin-MC3-DMA,DMPC,cholesterol,C16-Ceramide-PEG2000,46.3:9.4:42.7:1.6,mRNA,nanoluciferase,CCCCC/C=C\C/C=C\CCCCCCCCC(OC(=O)CCCN(C)C)CCCCCCCC/C=C\C/C=C\CCCCC,,C[C@H](CCCC(C)C)[C@H]1CC[C@@H]2[C@@]1(CC[C@H]3[C@H]2CC=C4[C@@]3(CC[C@@H](C4)O)C)C,CCCCCCCCCCCCCCCC(=O)NC(COP(=O)([O-])OCCOCCOCCOCCOCCOCCOCCOCCOCCOCCOCCOCCOCCOCCOCCOCCOCCOCCOCCOCCOCCOCCOCCOCCOCCOCCOCCOCCOCCOCCOCCOCCOCCOCCOCCOCCOCCOCCOCCOCCOCCOCCOCCOCCOCCOCCOCCOCCOCCOCCOCCOCCOCCOCCOCCOCCOCCOCCOCCOCCOCCOCCOCCOCCOCCOCCOCCOCCOCCOCCOCCOCCOCCOCCOCCOCCOCCOCCOCCOCCOCCOCCOCCOCCOCCOCCOCCOCCOCCOCCO)C(O)C=CCCCCCCCCCCCC,51.82,,,0.149,,,75.923,,,0.86,,,N:P,8.0,,"synthesis_method: Microfluidic; device_used: NanoAssemblr Benchtop; total_flow_rate_ml_min: 20; flow_rate_ratio: 4:1; aqueous_phase_composition: 100 mM citrate buffer (pH 4.5); organic_phase_composition: ethanol (>99.5%); mixing_time_sec: ; temperature_condition: 25¡ÆC; post_processing: dialysis against 10 mM Tris buffer (pH 7.4) for 24 h, concentrated using centrifuge at 5000 g for 30 min, filtered with PALL capsule (MWCO 300 kD); sterilization: glassware sterilized at 300¡ÆC for 12 h, equipment treated with RNaseZap; storage_buffer: 10 mM Tris buffer (pH 7.4)",,,,,https://doi.org/10.1016/j.jpha.2024.100996,Machine learning-driven optimization of mRNA-lipid nanoparticle vaccine quality with XGBoost/Bayesian method and ensemble model approaches,"['Ravi Maharjan', 'Ki Hyun Kim', 'Kyeong Lee', 'Hyo-Kyung Han', 'Seong Hoon Jeong']",Journal of Pharmaceutical Analysis,2024.0,MC3,DMPC,cholesterol,Ceramide
662,DLin-MC3-DMA,DOPC,cholesterol,DPPE-PEG2000,50:10:38.4:1.6,mRNA,nanoluciferase,CCCCC/C=C\C/C=C\CCCCCCCCC(OC(=O)CCCN(C)C)CCCCCCCC/C=C\C/C=C\CCCCC,CCCCCCCC/C=C\CCCCCCCC(=O)OC[C@H](COP(=O)([O-])OCC[N+](C)(C)C)OC(=O)CCCCCCC/C=C\CCCCCCCC,C[C@H](CCCC(C)C)[C@H]1CC[C@@H]2[C@@]1(CC[C@H]3[C@H]2CC=C4[C@@]3(CC[C@@H](C4)O)C)C,CCCCCCCCCCCCCCCC(=O)OCC(COP(=O)([O-])OCCN[C@@H](CO)C(=O)NCCOCCOCCOCCOCCOCCOCCOCCOCCOCCOCCOCCOCCOCCOCCOCCOCCOCCOCCOCCOCCOCCOCCOCCOCCOCCOCCOCCOCCOCCOCCOCCOCCOCCOCCOCCOCCOCCOCCOCCOCCOCCOCCOCCOCCOCCOCCOCCOCCOCCOCCOCCOCCOCCOCCOCCOCCOCCOCCOCCOCCOCCOCCOCCOCCOCCOCCOCCOCCOCCOCCOCCOCCOCCOCCOCCOCCOCCOCCOCCOCCOCCOCCOCCOCCOCCOCCOCCOCCOCCO)OC(=O)CCCCCCCCCCCCCCC,56.13,,,0.156,,,80.542,,,0.84,,,N:P,8.0,,"synthesis_method: Microfluidic; device_used: NanoAssemblr Benchtop; total_flow_rate_ml_min: 15; flow_rate_ratio: 4:1; aqueous_phase_composition: 100 mM citrate buffer (pH 4.5); organic_phase_composition: ethanol (>99.5%); mixing_time_sec: ; temperature_condition: 25¡ÆC; post_processing: dialysis against 10 mM Tris buffer (pH 7.4) for 24 h, concentrated using centrifuge at 5000 g for 30 min, filtered with PALL capsule (MWCO 300 kD); sterilization: glassware sterilized at 300¡ÆC for 12 h, equipment treated with RNaseZap; storage_buffer: 10 mM Tris buffer (pH 7.4)",,,,,https://doi.org/10.1016/j.jpha.2024.100996,Machine learning-driven optimization of mRNA-lipid nanoparticle vaccine quality with XGBoost/Bayesian method and ensemble model approaches,"['Ravi Maharjan', 'Ki Hyun Kim', 'Kyeong Lee', 'Hyo-Kyung Han', 'Seong Hoon Jeong']",Journal of Pharmaceutical Analysis,2024.0,MC3,DOPC,cholesterol,DPPE
663,DLin-MC3-DMA,DSPC,cholesterol,DPPE-PEG2000,46.3:8.4:42.8:2.5,mRNA,nanoluciferase,CCCCC/C=C\C/C=C\CCCCCCCCC(OC(=O)CCCN(C)C)CCCCCCCC/C=C\C/C=C\CCCCC,CCCCCCCCCCCCCCCCCC(=O)OC[C@H](COP(=O)([O-])OCC[N+](C)(C)C)OC(=O)CCCCCCCCCCCCCCCCC,C[C@H](CCCC(C)C)[C@H]1CC[C@@H]2[C@@]1(CC[C@H]3[C@H]2CC=C4[C@@]3(CC[C@@H](C4)O)C)C,CCCCCCCCCCCCCCCC(=O)OCC(COP(=O)([O-])OCCN[C@@H](CO)C(=O)NCCOCCOCCOCCOCCOCCOCCOCCOCCOCCOCCOCCOCCOCCOCCOCCOCCOCCOCCOCCOCCOCCOCCOCCOCCOCCOCCOCCOCCOCCOCCOCCOCCOCCOCCOCCOCCOCCOCCOCCOCCOCCOCCOCCOCCOCCOCCOCCOCCOCCOCCOCCOCCOCCOCCOCCOCCOCCOCCOCCOCCOCCOCCOCCOCCOCCOCCOCCOCCOCCOCCOCCOCCOCCOCCOCCOCCOCCOCCOCCOCCOCCOCCOCCOCCOCCOCCOCCOCCOCCO)OC(=O)CCCCCCCCCCCCCCC,51.08,,,0.146,,,77.349,,,0.16,,,N:P,10.0,,"synthesis_method: Microfluidic; device_used: NanoAssemblr Benchtop; total_flow_rate_ml_min: 12; flow_rate_ratio: 3:1; aqueous_phase_composition: 100 mM citrate buffer (pH 4.5); organic_phase_composition: ethanol (>99.5%); mixing_time_sec: ; temperature_condition: 25¡ÆC; post_processing: dialysis against 10 mM Tris buffer (pH 7.4) for 24 h, concentrated using centrifuge at 5000 g for 30 min, filtered with PALL capsule (MWCO 300 kD); sterilization: glassware sterilized at 300¡ÆC for 12 h, equipment treated with RNaseZap; storage_buffer: 10 mM Tris buffer (pH 7.4)",,,,,https://doi.org/10.1016/j.jpha.2024.100996,Machine learning-driven optimization of mRNA-lipid nanoparticle vaccine quality with XGBoost/Bayesian method and ensemble model approaches,"['Ravi Maharjan', 'Ki Hyun Kim', 'Kyeong Lee', 'Hyo-Kyung Han', 'Seong Hoon Jeong']",Journal of Pharmaceutical Analysis,2024.0,MC3,DSPC,cholesterol,DPPE
664,DLin-MC3-DMA,DSPC,cholesterol,DMG,50:10:38.5:1.5,mRNA,nanoluciferase,CCCCC/C=C\C/C=C\CCCCCCCCC(OC(=O)CCCN(C)C)CCCCCCCC/C=C\C/C=C\CCCCC,CCCCCCCCCCCCCCCCCC(=O)OC[C@H](COP(=O)([O-])OCC[N+](C)(C)C)OC(=O)CCCCCCCCCCCCCCCCC,C[C@H](CCCC(C)C)[C@H]1CC[C@@H]2[C@@]1(CC[C@H]3[C@H]2CC=C4[C@@]3(CC[C@@H](C4)O)C)C,,54.7,,,0.09,,,85.416,,,1.12,,,N:P,6.0,,"synthesis_method: Microfluidic; device_used: NanoAssemblr Benchtop; total_flow_rate_ml_min: 15; flow_rate_ratio: 5:1; aqueous_phase_composition: 100 mM citrate buffer (pH 4.5); organic_phase_composition: ethanol (>99.5%); mixing_time_sec: ; temperature_condition: 25¡ÆC; post_processing: dialysis against 10 mM Tris buffer (pH 7.4) for 24 h, concentrated using centrifuge at 5000 g for 30 min, filtered with PALL capsule (MWCO 300 kD); sterilization: glassware sterilized at 300¡ÆC for 12 h, equipment treated with RNaseZap; storage_buffer: 10 mM Tris buffer (pH 7.4)",,,,,https://doi.org/10.1016/j.jpha.2024.100996,Machine learning-driven optimization of mRNA-lipid nanoparticle vaccine quality with XGBoost/Bayesian method and ensemble model approaches,"['Ravi Maharjan', 'Ki Hyun Kim', 'Kyeong Lee', 'Hyo-Kyung Han', 'Seong Hoon Jeong']",Journal of Pharmaceutical Analysis,2024.0,MC3,DSPC,cholesterol,DMG
665,9A1P9,MDOA,cholesterol,DMG-PEG2000,25:1:30:30,mRNA,firefly_luciferase,CCCCCCCCCOP(=O)(O)OCCN(CCCCCCCC)CCCCCCCC,,C[C@H](CCCC(C)C)[C@H]1CC[C@@H]2[C@@]1(CC[C@H]3[C@H]2CC=C4[C@@]3(CC[C@@H](C4)O)C)C,CCCCCCCCCCCCCC(=O)OCC(COP(=O)([O-])OCCOCCOCCOCCOCCOCCOCCOCCOCCOCCOCCOCCOCCOCCOCCOCCOCCOCCOCCOCCOCCOCCOCCOCCOCCOCCOCCOCCOCCOCCOCCOCCOCCOCCOCCOCCOCCOCCOCCOCCOCCOCCOCCOCCOCCOCCOCCOCCOCCOCCOCCOCCOCCOCCOCCOCCOCCOCCOCCOCCOCCOCCOCCOCCOCCOCCOCCOCCOCCOCCOCCOCCOCCOCCOCCOCCOCCOCCOCCOCCOCCOCCOCCOCCOCCOCCOCCOCCOCCOCCO)OC(=O)CCCCCCCCCCCCC,150.0,,approx,0.2,,approx,,,,-5.0,,approx,wt/wt,11622.0,OTHER_wt_ratio,"synthesis_method: Ethanol dilution; device_used: Manual pipette mixing; total_flow_rate_ml_min: ; flow_rate_ratio: 3:1 (aqueous:ethanol); aqueous_phase_composition: 10 mM citric acid/sodium citrate buffer, pH 4.4; organic_phase_composition: Ethanol with lipid mixture; mixing_time_sec: Rapid mixing by pipette, 15 min incubation; temperature_condition: ; post_processing: Diluted 3-fold with 1¡¿ PBS buffer; sterilization: ; storage_buffer: 1¡¿ PBS buffer","cell_line: IGROV1; animal_model: C57BL/6 mice; administration_route: IV; dose: 0.1-0.25 mg/kg mRNA; gene_expression_result: High luciferase expression in liver; biodistribution_result: Liver-selective delivery; toxicity_profile: Negligible cytotoxicity, well tolerated",,,,https://doi.org/10.1038/s41563-020-00886-0,Membrane-destabilizing ionizable phospholipids for organ-selective mRNA delivery and CRISPR?Cas gene editing,"['Shuai Liu', 'Qiang Cheng', 'Tuo Wei', 'Xueliang Yu', 'Lindsay T. Johnson', 'Lukas Farbiak', 'Daniel J. Siegwart']",Nature Materials,2021.0,9A1P9,MDOA,cholesterol,DMG-PEG2000
668,Custom lipid,MDOA,cholesterol,DMG-PEG2000,25:1:30:30,mRNA,firefly_luciferase,CCCCCCCCC[N+](CCCC)(CCO[P-](=O)OCCCCCCCCCCCCCCCC)CCO[P-](=O)OCCCCCCCCCCCCCCCC,,C[C@H](CCCC(C)C)[C@H]1CC[C@@H]2[C@@]1(CC[C@H]3[C@H]2CC=C4[C@@]3(CC[C@@H](C4)O)C)C,CCCCCCCCCCCCCC(=O)OCC(COP(=O)([O-])OCCOCCOCCOCCOCCOCCOCCOCCOCCOCCOCCOCCOCCOCCOCCOCCOCCOCCOCCOCCOCCOCCOCCOCCOCCOCCOCCOCCOCCOCCOCCOCCOCCOCCOCCOCCOCCOCCOCCOCCOCCOCCOCCOCCOCCOCCOCCOCCOCCOCCOCCOCCOCCOCCOCCOCCOCCOCCOCCOCCOCCOCCOCCOCCOCCOCCOCCOCCOCCOCCOCCOCCOCCOCCOCCOCCOCCOCCOCCOCCOCCOCCOCCOCCOCCOCCOCCOCCOCCOCCO)OC(=O)CCCCCCCCCCCCC,200.0,,approx,,,,,,,-5.0,,approx,wt/wt,11.5,10A1P16:mRNA,"synthesis_method: Ethanol dilution; device_used: Manual pipette mixing; total_flow_rate_ml_min: ; flow_rate_ratio: 3:1 (aqueous:ethanol); aqueous_phase_composition: 10 mM citric acid/sodium citrate buffer, pH 4.4; organic_phase_composition: Ethanol with lipid mixture; mixing_time_sec: Rapid mixing by pipette, 15 min incubation; temperature_condition: ; post_processing: Dialyzed against 1¡¿ PBS in Pur-A-Lyzer midi dialysis chambers; sterilization: ; storage_buffer: 1¡¿ PBS buffer","cell_line: IGROV1; animal_model: C57BL/6 mice; administration_route: IV; dose: 0.25 mg/kg mRNA; gene_expression_result: High luciferase expression in spleen; biodistribution_result: Spleen-selective delivery; toxicity_profile: Well tolerated, no significant toxicity",,,,https://doi.org/10.1038/s41563-020-00886-0,Membrane-destabilizing ionizable phospholipids for organ-selective mRNA delivery and CRISPR?Cas gene editing,"['Shuai Liu', 'Qiang Cheng', 'Tuo Wei', 'Xueliang Yu', 'Lindsay T. Johnson', 'Lukas Farbiak', 'Daniel J. Siegwart']",Nature Materials,2021.0,10A1P16,MDOA,cholesterol,DMG-PEG2000
669,9A1P9,DOPE,cholesterol,DMG-PEG2000,55:0.2:45:30,mRNA,firefly_luciferase,CCCCCCCCCOP(=O)(O)OCCN(CCCCCCCC)CCCCCCCC,CCCCCCCC/C=C\CCCCCCCC(=O)OC[C@H](COP(=O)(O)OCCN)OC(=O)CCCCCCC/C=C\CCCCCCCC,C[C@H](CCCC(C)C)[C@H]1CC[C@@H]2[C@@]1(CC[C@H]3[C@H]2CC=C4[C@@]3(CC[C@@H](C4)O)C)C,CCCCCCCCCCCCCC(=O)OCC(COP(=O)([O-])OCCOCCOCCOCCOCCOCCOCCOCCOCCOCCOCCOCCOCCOCCOCCOCCOCCOCCOCCOCCOCCOCCOCCOCCOCCOCCOCCOCCOCCOCCOCCOCCOCCOCCOCCOCCOCCOCCOCCOCCOCCOCCOCCOCCOCCOCCOCCOCCOCCOCCOCCOCCOCCOCCOCCOCCOCCOCCOCCOCCOCCOCCOCCOCCOCCOCCOCCOCCOCCOCCOCCOCCOCCOCCOCCOCCOCCOCCOCCOCCOCCOCCOCCOCCOCCOCCOCCOCCOCCOCCO)OC(=O)CCCCCCCCCCCCC,150.0,,approx,0.2,,approx,,,,-5.0,,approx,wt/wt,18.0,9A1P9:mRNA,"synthesis_method: Ethanol dilution; device_used: Manual pipette mixing; total_flow_rate_ml_min: ; flow_rate_ratio: 3:1 (aqueous:ethanol); aqueous_phase_composition: 10 mM citric acid/sodium citrate buffer, pH 4.4; organic_phase_composition: Ethanol with lipid mixture; mixing_time_sec: Rapid mixing by pipette, 15 min incubation; temperature_condition: ; post_processing: Dialyzed against 1¡¿ PBS in Pur-A-Lyzer midi dialysis chambers; sterilization: ; storage_buffer: 1¡¿ PBS buffer",cell_line: IGROV1; animal_model: C57BL/6 mice; administration_route: IV; dose: 0.25 mg/kg mRNA; gene_expression_result: Moderate luciferase expression in spleen; biodistribution_result: Spleen-selective delivery; toxicity_profile: Well tolerated,,,,https://doi.org/10.1038/s41563-020-00886-0,Membrane-destabilizing ionizable phospholipids for organ-selective mRNA delivery and CRISPR?Cas gene editing,"['Shuai Liu', 'Qiang Cheng', 'Tuo Wei', 'Xueliang Yu', 'Lindsay T. Johnson', 'Lukas Farbiak', 'Daniel J. Siegwart']",Nature Materials,2021.0,9A1P9,DOPE,cholesterol,DMG-PEG2000
675,9A1P9,MDOA,cholesterol,DMG-PEG2000,25:30:30:1,mRNA,firefly_luciferase,CCCCCCCCCOP(=O)(O)OCCN(CCCCCCCC)CCCCCCCC,,C[C@H](CCCC(C)C)[C@H]1CC[C@@H]2[C@@]1(CC[C@H]3[C@H]2CC=C4[C@@]3(CC[C@@H](C4)O)C)C,CCCCCCCCCCCCCC(=O)OCC(COP(=O)([O-])OCCOCCOCCOCCOCCOCCOCCOCCOCCOCCOCCOCCOCCOCCOCCOCCOCCOCCOCCOCCOCCOCCOCCOCCOCCOCCOCCOCCOCCOCCOCCOCCOCCOCCOCCOCCOCCOCCOCCOCCOCCOCCOCCOCCOCCOCCOCCOCCOCCOCCOCCOCCOCCOCCOCCOCCOCCOCCOCCOCCOCCOCCOCCOCCOCCOCCOCCOCCOCCOCCOCCOCCOCCOCCOCCOCCOCCOCCOCCOCCOCCOCCOCCOCCOCCOCCOCCOCCOCCOCCO)OC(=O)CCCCCCCCCCCCC,150.0,,approx,0.2,,approx,,,,-5.0,,approx,unparsed,,OTHER:iPhos:mRNA molar ratio 11622:1,synthesis_method: Ethanol dilution; device_used: Manual pipetting; total_flow_rate_ml_min: ; flow_rate_ratio: 3:1 (aqueous:ethanol); aqueous_phase_composition: 10 mM citric acid/sodium citrate buffer (pH 4.4); organic_phase_composition: 100% ethanol; mixing_time_sec: 15 min incubation; temperature_condition: Room temperature; post_processing: 3-fold dilution with 1x PBS; sterilization: ; storage_buffer: 1x PBS,cell_line: IGROV1; animal_model: C57BL/6 mice; administration_route: IV; dose: 0.1 mg/kg mRNA; gene_expression_result: High luciferase expression in liver; biodistribution_result: Liver-specific delivery; toxicity_profile: Negligible cytotoxicity,,,,https://doi.org/10.1038/s41563-020-00886-0,Membrane-destabilizing ionizable phospholipids for organ-selective mRNA delivery and CRISPR?Cas gene editing,"['Shuai Liu', 'Qiang Cheng', 'Tuo Wei', 'Xueliang Yu', 'Lindsay T. Johnson', 'Lukas Farbiak', 'Daniel J. Siegwart']",Nature Materials,2021.0,9A1P9,MDOA,cholesterol,DMG-PEG2000
678,9A1P9,DOPE,cholesterol,DMG-PEG2000,55:30:45:0.2,mRNA,firefly_luciferase,CCCCCCCCCOP(=O)(O)OCCN(CCCCCCCC)CCCCCCCC,CCCCCCCC/C=C\CCCCCCCC(=O)OC[C@H](COP(=O)(O)OCCN)OC(=O)CCCCCCC/C=C\CCCCCCCC,C[C@H](CCCC(C)C)[C@H]1CC[C@@H]2[C@@]1(CC[C@H]3[C@H]2CC=C4[C@@]3(CC[C@@H](C4)O)C)C,CCCCCCCCCCCCCC(=O)OCC(COP(=O)([O-])OCCOCCOCCOCCOCCOCCOCCOCCOCCOCCOCCOCCOCCOCCOCCOCCOCCOCCOCCOCCOCCOCCOCCOCCOCCOCCOCCOCCOCCOCCOCCOCCOCCOCCOCCOCCOCCOCCOCCOCCOCCOCCOCCOCCOCCOCCOCCOCCOCCOCCOCCOCCOCCOCCOCCOCCOCCOCCOCCOCCOCCOCCOCCOCCOCCOCCOCCOCCOCCOCCOCCOCCOCCOCCOCCOCCOCCOCCOCCOCCOCCOCCOCCOCCOCCOCCOCCOCCOCCOCCO)OC(=O)CCCCCCCCCCCCC,150.0,,approx,,,,,,,-5.0,,approx,wt/wt,18.0,9A1P9:mRNA,synthesis_method: Ethanol dilution; device_used: Manual pipetting; total_flow_rate_ml_min: ; flow_rate_ratio: 3:1 (aqueous:ethanol); aqueous_phase_composition: 10 mM citric acid/sodium citrate buffer (pH 3.2); organic_phase_composition: 100% ethanol; mixing_time_sec: 15 min incubation; temperature_condition: Room temperature; post_processing: Dialysis against 1x PBS using Pur-A-Lyzer midi dialysis chambers; sterilization: ; storage_buffer: 1x PBS,cell_line: IGROV1; animal_model: C57BL/6 mice; administration_route: IV; dose: 0.25 mg/kg mRNA; gene_expression_result: mRNA expression in spleen; biodistribution_result: Spleen-selective delivery,,,,https://doi.org/10.1038/s41563-020-00886-0,Membrane-destabilizing ionizable phospholipids for organ-selective mRNA delivery and CRISPR?Cas gene editing,"['Shuai Liu', 'Qiang Cheng', 'Tuo Wei', 'Xueliang Yu', 'Lindsay T. Johnson', 'Lukas Farbiak', 'Daniel J. Siegwart']",Nature Materials,2021.0,9A1P9,DOPE,cholesterol,DMG-PEG2000
679,Custom lipid,MDOA,cholesterol,DMG-PEG2000,25:30:30:1,mRNA,firefly_luciferase,CCCCCCCCC[N+](CCCC)(CCO[P-](=O)OCCCCCCCCCCCCCCCC)CCO[P-](=O)OCCCCCCCCCCCCCCCC,,C[C@H](CCCC(C)C)[C@H]1CC[C@@H]2[C@@]1(CC[C@H]3[C@H]2CC=C4[C@@]3(CC[C@@H](C4)O)C)C,CCCCCCCCCCCCCC(=O)OCC(COP(=O)([O-])OCCOCCOCCOCCOCCOCCOCCOCCOCCOCCOCCOCCOCCOCCOCCOCCOCCOCCOCCOCCOCCOCCOCCOCCOCCOCCOCCOCCOCCOCCOCCOCCOCCOCCOCCOCCOCCOCCOCCOCCOCCOCCOCCOCCOCCOCCOCCOCCOCCOCCOCCOCCOCCOCCOCCOCCOCCOCCOCCOCCOCCOCCOCCOCCOCCOCCOCCOCCOCCOCCOCCOCCOCCOCCOCCOCCOCCOCCOCCOCCOCCOCCOCCOCCOCCOCCOCCOCCOCCOCCO)OC(=O)CCCCCCCCCCCCC,200.0,,approx,,,,,,,,,,wt/wt,11.5,10A1P16:mRNA,synthesis_method: Ethanol dilution; device_used: Manual pipetting; total_flow_rate_ml_min: ; flow_rate_ratio: 3:1 (aqueous:ethanol); aqueous_phase_composition: 10 mM citric acid/sodium citrate buffer (pH 3.2); organic_phase_composition: 100% ethanol; mixing_time_sec: 15 min incubation; temperature_condition: Room temperature; post_processing: Dialysis against 1x PBS using Pur-A-Lyzer midi dialysis chambers; sterilization: ; storage_buffer: 1x PBS,"cell_line: IGROV1; animal_model: C57BL/6 mice; administration_route: IV; dose: 0.25 mg/kg mRNA; gene_expression_result: High mRNA expression in spleen; biodistribution_result: Spleen-selective delivery; toxicity_profile: Well tolerated, no significant difference from PBS control",,,,https://doi.org/10.1038/s41563-020-00886-0,Membrane-destabilizing ionizable phospholipids for organ-selective mRNA delivery and CRISPR?Cas gene editing,"['Shuai Liu', 'Qiang Cheng', 'Tuo Wei', 'Xueliang Yu', 'Lindsay T. Johnson', 'Lukas Farbiak', 'Daniel J. Siegwart']",Nature Materials,2021.0,10A1P16,MDOA,cholesterol,DMG-PEG2000
680,9A1P9,DODAP,cholesterol,DMG-PEG2000,25:30:30:1,mRNA,firefly_luciferase,CCCCCCCCCOP(=O)(O)OCCN(CCCCCCCC)CCCCCCCC,CCCCCCCC/C=C\CCCCCCCC(=O)OCC(COC(=O)CCCCCCC/C=C\CCCCCCCC)CN(C)C,C[C@H](CCCC(C)C)[C@H]1CC[C@@H]2[C@@]1(CC[C@H]3[C@H]2CC=C4[C@@]3(CC[C@@H](C4)O)C)C,CCCCCCCCCCCCCC(=O)OCC(COP(=O)([O-])OCCOCCOCCOCCOCCOCCOCCOCCOCCOCCOCCOCCOCCOCCOCCOCCOCCOCCOCCOCCOCCOCCOCCOCCOCCOCCOCCOCCOCCOCCOCCOCCOCCOCCOCCOCCOCCOCCOCCOCCOCCOCCOCCOCCOCCOCCOCCOCCOCCOCCOCCOCCOCCOCCOCCOCCOCCOCCOCCOCCOCCOCCOCCOCCOCCOCCOCCOCCOCCOCCOCCOCCOCCOCCOCCOCCOCCOCCOCCOCCOCCOCCOCCOCCOCCOCCOCCOCCOCCOCCO)OC(=O)CCCCCCCCCCCCC,150.0,,approx,,,,,,,-5.0,,approx,wt/wt,18.0,9A1P9:mRNA,synthesis_method: Ethanol dilution; device_used: Manual pipetting; total_flow_rate_ml_min: ; flow_rate_ratio: 3:1 (aqueous:ethanol); aqueous_phase_composition: 10 mM citric acid/sodium citrate buffer (pH 3.2); organic_phase_composition: 100% ethanol; mixing_time_sec: 15 min incubation; temperature_condition: Room temperature; post_processing: Dialysis against 1x PBS using Pur-A-Lyzer midi dialysis chambers; sterilization: ; storage_buffer: 1x PBS,cell_line: IGROV1; animal_model: C57BL/6 mice; administration_route: IV; dose: 0.25 mg/kg mRNA; gene_expression_result: mRNA expression in liver; biodistribution_result: Liver-selective delivery,,,,https://doi.org/10.1038/s41563-020-00886-0,Membrane-destabilizing ionizable phospholipids for organ-selective mRNA delivery and CRISPR?Cas gene editing,"['Shuai Liu', 'Qiang Cheng', 'Tuo Wei', 'Xueliang Yu', 'Lindsay T. Johnson', 'Lukas Farbiak', 'Daniel J. Siegwart']",Nature Materials,2021.0,9A1P9,DODAP,cholesterol,DMG-PEG2000
686,Custom lipid,MDOA,cholesterol,DMG-PEG2000,25:30:30:1,mRNA,firefly_luciferase,CCCCCCCCC[N+](CCCC)(CCO[P-](=O)OCCCCCCCCCCCCCCCC)CCO[P-](=O)OCCCCCCCCCCCCCCCC,,C[C@H](CCCC(C)C)[C@H]1CC[C@@H]2[C@@]1(CC[C@H]3[C@H]2CC=C4[C@@]3(CC[C@@H](C4)O)C)C,CCCCCCCCCCCCCC(=O)OCC(COP(=O)([O-])OCCOCCOCCOCCOCCOCCOCCOCCOCCOCCOCCOCCOCCOCCOCCOCCOCCOCCOCCOCCOCCOCCOCCOCCOCCOCCOCCOCCOCCOCCOCCOCCOCCOCCOCCOCCOCCOCCOCCOCCOCCOCCOCCOCCOCCOCCOCCOCCOCCOCCOCCOCCOCCOCCOCCOCCOCCOCCOCCOCCOCCOCCOCCOCCOCCOCCOCCOCCOCCOCCOCCOCCOCCOCCOCCOCCOCCOCCOCCOCCOCCOCCOCCOCCOCCOCCOCCOCCOCCOCCO)OC(=O)CCCCCCCCCCCCC,96.1,,,,,,,,,,,,,,,synthesis_method: Microfluidic; device_used: NanoAssemblr microfluidic mixing system; total_flow_rate_ml_min: 9; flow_rate_ratio: 3:1 (aqueous:ethanol); aqueous_phase_composition: 10 mM citric acid/sodium citrate buffer (pH 3.2); organic_phase_composition: 100% ethanol; mixing_time_sec: 15 min incubation post-mixing; temperature_condition: Room temperature; post_processing: Dialysis against 1x PBS using Pur-A-Lyzer midi dialysis chambers; sterilization: ; storage_buffer: 1x PBS,"animal_model: C57BL/6 mice; administration_route: IV; dose: 0.25 mg/kg mRNA; gene_expression_result: High efficacy retained, spleen-specific; biodistribution_result: Spleen-selective delivery maintained",,,,https://doi.org/10.1038/s41563-020-00886-0,Membrane-destabilizing ionizable phospholipids for organ-selective mRNA delivery and CRISPR?Cas gene editing,"['Shuai Liu', 'Qiang Cheng', 'Tuo Wei', 'Xueliang Yu', 'Lindsay T. Johnson', 'Lukas Farbiak', 'Daniel J. Siegwart']",Nature Materials,2021.0,10A1P16,MDOA,cholesterol,DMG-PEG2000
687,DLin-MC3-DMA,DSPC,cholesterol,DMG-PEG2000,50:10:38.5:1.5,mRNA,firefly_luciferase,CCCCC/C=C\C/C=C\CCCCCCCCC(OC(=O)CCCN(C)C)CCCCCCCC/C=C\C/C=C\CCCCC,CCCCCCCCCCCCCCCCCC(=O)OC[C@H](COP(=O)([O-])OCC[N+](C)(C)C)OC(=O)CCCCCCCCCCCCCCCCC,C[C@H](CCCC(C)C)[C@H]1CC[C@@H]2[C@@]1(CC[C@H]3[C@H]2CC=C4[C@@]3(CC[C@@H](C4)O)C)C,CCCCCCCCCCCCCC(=O)OCC(COP(=O)([O-])OCCOCCOCCOCCOCCOCCOCCOCCOCCOCCOCCOCCOCCOCCOCCOCCOCCOCCOCCOCCOCCOCCOCCOCCOCCOCCOCCOCCOCCOCCOCCOCCOCCOCCOCCOCCOCCOCCOCCOCCOCCOCCOCCOCCOCCOCCOCCOCCOCCOCCOCCOCCOCCOCCOCCOCCOCCOCCOCCOCCOCCOCCOCCOCCOCCOCCOCCOCCOCCOCCOCCOCCOCCOCCOCCOCCOCCOCCOCCOCCOCCOCCOCCOCCOCCOCCOCCOCCOCCOCCO)OC(=O)CCCCCCCCCCCCC,,,,,,,,,,,,,,,,synthesis_method: Standard LNP formulation; device_used: ; total_flow_rate_ml_min: ; flow_rate_ratio: ; aqueous_phase_composition: ; organic_phase_composition: ; mixing_time_sec: ; temperature_condition: ; post_processing: ; sterilization: ; storage_buffer: ,animal_model: C57BL/6 mice; administration_route: IV; dose: 0.05 mg/kg mRNA; gene_expression_result: 13-fold lower efficacy compared to 9A1P9-5A2-SC8 iPLNPs; biodistribution_result: Liver delivery,13.0,numeric,,https://doi.org/10.1038/s41563-020-00886-0,Membrane-destabilizing ionizable phospholipids for organ-selective mRNA delivery and CRISPR?Cas gene editing,"['Shuai Liu', 'Qiang Cheng', 'Tuo Wei', 'Xueliang Yu', 'Lindsay T. Johnson', 'Lukas Farbiak', 'Daniel J. Siegwart']",Nature Materials,2021.0,DLin-MC3-DMA,DSPC,cholesterol,DMG-PEG2000
716,DLin-KC2-DMA,DSPC,cholesterol,PEG-c-DMA,50:1:37.5:11.5,mRNA,firefly_luciferase,CCCCC/C=C\C/C=C\CCCCCCCCC1(OC(CO1)CCN(C)C)CCCCCCCC/C=C\C/C=C\CCCCC,CCCCCCCCCCCCCCCCCC(=O)OC[C@H](COP(=O)([O-])OCC[N+](C)(C)C)OC(=O)CCCCCCCCCCCCCCCCC,C[C@H](CCCC(C)C)[C@H]1CC[C@@H]2[C@@]1(CC[C@H]3[C@H]2CC=C4[C@@]3(CC[C@@H](C4)O)C)C,CN(C)CCC(O)COCCOCCOCCOCCOCCOCCOCCOCCOCCOCCOCCOCCOCCOCCOCCOCCOCCOCCOCCOCCOCCOCCOCCOCCOCCOCCOCCOCCOCCOCCOCCOCCOCCOCCOCCOCCOCCOCCOCCOCCOCCOCCOCCOCCOCCOCCOCCOCCOCCOCCOCCOCCOCCOCCOCCOCCOCCOCCOCCOCCOCCOCCOCCOCCOCCOCCOCCOCCOCCOCCOCCOCCOCCOCCOCCOCCOCCOCCOCCOCCOCCOCCOCCOCCOCCOCCOCCOCCOCCOCCO,180.0,,,,,,95.0,,,,,,unparsed,,CR:0.25(charge)[mRNA:lipid],"synthesis_method: Microfluidic; device_used: staggered herringbone micromixer; total_flow_rate_ml_min: 2; flow_rate_ratio: 1:3 (organic:aqueous); aqueous_phase_composition: 25 mM sodium acetate buffer, pH 4.0; organic_phase_composition: ethanol; mixing_time_sec: ; temperature_condition: ; post_processing: dialysis for 4h against 50 mM MES/50 mM sodium citrate buffer (pH 6.7), then overnight against 1x PBS; sterilization: ; storage_buffer: 1x PBS, pH 7.4",,,,,10.1021/acs.jpcb.5b02891,Microfluidic Mixing: A General Method for Encapsulating Macromolecules in Lipid Nanoparticle Systems,"['Alex K. K. Leung', 'Yuen Yi C. Tam', 'Sam Chen', 'Ismail M. Hafez', 'Pieter R. Cullis']",The Journal of Physical Chemistry B,2015.0,DLin-KC2-DMA,DSPC,cholesterol,PEG-c-DMA
717,DLin-KC2-DMA,DOPE,cholesterol,PEG-c-DMA,50:1:37.5:11.5,mRNA,firefly_luciferase,CCCCC/C=C\C/C=C\CCCCCCCCC1(OC(CO1)CCN(C)C)CCCCCCCC/C=C\C/C=C\CCCCC,CCCCCCCC/C=C\CCCCCCCC(=O)OC[C@H](COP(=O)(O)OCCN)OC(=O)CCCCCCC/C=C\CCCCCCCC,C[C@H](CCCC(C)C)[C@H]1CC[C@@H]2[C@@]1(CC[C@H]3[C@H]2CC=C4[C@@]3(CC[C@@H](C4)O)C)C,CN(C)CCC(O)COCCOCCOCCOCCOCCOCCOCCOCCOCCOCCOCCOCCOCCOCCOCCOCCOCCOCCOCCOCCOCCOCCOCCOCCOCCOCCOCCOCCOCCOCCOCCOCCOCCOCCOCCOCCOCCOCCOCCOCCOCCOCCOCCOCCOCCOCCOCCOCCOCCOCCOCCOCCOCCOCCOCCOCCOCCOCCOCCOCCOCCOCCOCCOCCOCCOCCOCCOCCOCCOCCOCCOCCOCCOCCOCCOCCOCCOCCOCCOCCOCCOCCOCCOCCOCCOCCOCCOCCOCCOCCO,160.0,,,,,,97.0,,,,,,unparsed,,CR:0.25(charge)[mRNA:lipid],"synthesis_method: Microfluidic; device_used: staggered herringbone micromixer; total_flow_rate_ml_min: 2; flow_rate_ratio: 1:3 (organic:aqueous); aqueous_phase_composition: 25 mM sodium acetate buffer, pH 4.0; organic_phase_composition: ethanol; mixing_time_sec: ; temperature_condition: ; post_processing: dialysis for 4h against 50 mM MES/50 mM sodium citrate buffer (pH 6.7), then overnight against 1x PBS; sterilization: ; storage_buffer: 1x PBS, pH 7.4",,,,,10.1021/acs.jpcb.5b02891,Microfluidic Mixing: A General Method for Encapsulating Macromolecules in Lipid Nanoparticle Systems,"['Alex K. K. Leung', 'Yuen Yi C. Tam', 'Sam Chen', 'Ismail M. Hafez', 'Pieter R. Cullis']",The Journal of Physical Chemistry B,2015.0,DLin-KC2-DMA,DOPE,cholesterol,PEG-c-DMA
718,DLin-KC2-DMA,DSPC,cholesterol,PEG-c-DMA,80:1:7.5:11.5,mRNA,firefly_luciferase,CCCCC/C=C\C/C=C\CCCCCCCCC1(OC(CO1)CCN(C)C)CCCCCCCC/C=C\C/C=C\CCCCC,CCCCCCCCCCCCCCCCCC(=O)OC[C@H](COP(=O)([O-])OCC[N+](C)(C)C)OC(=O)CCCCCCCCCCCCCCCCC,C[C@H](CCCC(C)C)[C@H]1CC[C@@H]2[C@@]1(CC[C@H]3[C@H]2CC=C4[C@@]3(CC[C@@H](C4)O)C)C,CN(C)CCC(O)COCCOCCOCCOCCOCCOCCOCCOCCOCCOCCOCCOCCOCCOCCOCCOCCOCCOCCOCCOCCOCCOCCOCCOCCOCCOCCOCCOCCOCCOCCOCCOCCOCCOCCOCCOCCOCCOCCOCCOCCOCCOCCOCCOCCOCCOCCOCCOCCOCCOCCOCCOCCOCCOCCOCCOCCOCCOCCOCCOCCOCCOCCOCCOCCOCCOCCOCCOCCOCCOCCOCCOCCOCCOCCOCCOCCOCCOCCOCCOCCOCCOCCOCCOCCOCCOCCOCCOCCOCCOCCO,180.0,,,,,,47.0,,,,,,unparsed,,CR:0.25(charge)[mRNA:lipid],"synthesis_method: Microfluidic; device_used: staggered herringbone micromixer; total_flow_rate_ml_min: 2; flow_rate_ratio: 1:3 (organic:aqueous); aqueous_phase_composition: 25 mM sodium acetate buffer, pH 4.0; organic_phase_composition: ethanol; mixing_time_sec: ; temperature_condition: ; post_processing: dialysis for 4h against 50 mM MES/50 mM sodium citrate buffer (pH 6.7), then overnight against 1x PBS; sterilization: ; storage_buffer: 1x PBS, pH 7.4",,,,,10.1021/acs.jpcb.5b02891,Microfluidic Mixing: A General Method for Encapsulating Macromolecules in Lipid Nanoparticle Systems,"['Alex K. K. Leung', 'Yuen Yi C. Tam', 'Sam Chen', 'Ismail M. Hafez', 'Pieter R. Cullis']",The Journal of Physical Chemistry B,2015.0,DLin-KC2-DMA,DSPC,cholesterol,PEG-c-DMA
719,DLin-KC2-DMA,DOPE,cholesterol,PEG-c-DMA,80:1:7.5:11.5,mRNA,firefly_luciferase,CCCCC/C=C\C/C=C\CCCCCCCCC1(OC(CO1)CCN(C)C)CCCCCCCC/C=C\C/C=C\CCCCC,CCCCCCCC/C=C\CCCCCCCC(=O)OC[C@H](COP(=O)(O)OCCN)OC(=O)CCCCCCC/C=C\CCCCCCCC,C[C@H](CCCC(C)C)[C@H]1CC[C@@H]2[C@@]1(CC[C@H]3[C@H]2CC=C4[C@@]3(CC[C@@H](C4)O)C)C,CN(C)CCC(O)COCCOCCOCCOCCOCCOCCOCCOCCOCCOCCOCCOCCOCCOCCOCCOCCOCCOCCOCCOCCOCCOCCOCCOCCOCCOCCOCCOCCOCCOCCOCCOCCOCCOCCOCCOCCOCCOCCOCCOCCOCCOCCOCCOCCOCCOCCOCCOCCOCCOCCOCCOCCOCCOCCOCCOCCOCCOCCOCCOCCOCCOCCOCCOCCOCCOCCOCCOCCOCCOCCOCCOCCOCCOCCOCCOCCOCCOCCOCCOCCOCCOCCOCCOCCOCCOCCOCCOCCOCCOCCO,160.0,,,,,,52.0,,,,,,unparsed,,CR:0.25(charge)[mRNA:lipid],"synthesis_method: Microfluidic; device_used: staggered herringbone micromixer; total_flow_rate_ml_min: 2; flow_rate_ratio: 1:3 (organic:aqueous); aqueous_phase_composition: 25 mM sodium acetate buffer, pH 4.0; organic_phase_composition: ethanol; mixing_time_sec: ; temperature_condition: ; post_processing: dialysis for 4h against 50 mM MES/50 mM sodium citrate buffer (pH 6.7), then overnight against 1x PBS; sterilization: ; storage_buffer: 1x PBS, pH 7.4",,,,,10.1021/acs.jpcb.5b02891,Microfluidic Mixing: A General Method for Encapsulating Macromolecules in Lipid Nanoparticle Systems,"['Alex K. K. Leung', 'Yuen Yi C. Tam', 'Sam Chen', 'Ismail M. Hafez', 'Pieter R. Cullis']",The Journal of Physical Chemistry B,2015.0,DLin-KC2-DMA,DOPE,cholesterol,PEG-c-DMA
736,DLin-KC2-DMA,DSPC,cholesterol,PEG-c-DMA,50:1:37.5:11.5,mRNA,firefly_luciferase,CCCCC/C=C\C/C=C\CCCCCCCCC1(OC(CO1)CCN(C)C)CCCCCCCC/C=C\C/C=C\CCCCC,CCCCCCCCCCCCCCCCCC(=O)OC[C@H](COP(=O)([O-])OCC[N+](C)(C)C)OC(=O)CCCCCCCCCCCCCCCCC,C[C@H](CCCC(C)C)[C@H]1CC[C@@H]2[C@@]1(CC[C@H]3[C@H]2CC=C4[C@@]3(CC[C@@H](C4)O)C)C,CN(C)CCC(O)COCCOCCOCCOCCOCCOCCOCCOCCOCCOCCOCCOCCOCCOCCOCCOCCOCCOCCOCCOCCOCCOCCOCCOCCOCCOCCOCCOCCOCCOCCOCCOCCOCCOCCOCCOCCOCCOCCOCCOCCOCCOCCOCCOCCOCCOCCOCCOCCOCCOCCOCCOCCOCCOCCOCCOCCOCCOCCOCCOCCOCCOCCOCCOCCOCCOCCOCCOCCOCCOCCOCCOCCOCCOCCOCCOCCOCCOCCOCCOCCOCCOCCOCCOCCOCCOCCOCCOCCOCCOCCO,50.0,,approx,,,,95.0,,approx,,,,unparsed,,CR:0.25(charge)[mRNA:lipid],"synthesis_method: Microfluidic mixing; device_used: staggered herringbone micromixer; total_flow_rate_ml_min: 2.0; flow_rate_ratio: 1:3 (lipid/ethanol:mRNA/aqueous); aqueous_phase_composition: 25 mM sodium acetate buffer, pH 4.0; organic_phase_composition: 100% ethanol (effectively 25% after mixing); mixing_time_sec: ; temperature_condition: ; post_processing: dialysis 4h against 50 mM MES/50 mM sodium citrate buffer (pH 6.7), then overnight against 1x PBS pH 7.4; sterilization: ; storage_buffer: 1x phosphate buffered saline, pH 7.4",,,,,10.1021/acs.jpcb.5b02891,Microfluidic Mixing: A General Method for Encapsulating Macromolecules in Lipid Nanoparticle Systems,"['Alex K. K. Leung', 'Yuen Yi C. Tam', 'Sam Chen', 'Ismail M. Hafez', 'Pieter R. Cullis']",The Journal of Physical Chemistry B,2015.0,DLin-KC2-DMA,DSPC,cholesterol,PEG-c-DMA
737,DLin-KC2-DMA,DSPC,cholesterol,PEG-c-DMA,80:1:7.5:11.5,mRNA,firefly_luciferase,CCCCC/C=C\C/C=C\CCCCCCCCC1(OC(CO1)CCN(C)C)CCCCCCCC/C=C\C/C=C\CCCCC,CCCCCCCCCCCCCCCCCC(=O)OC[C@H](COP(=O)([O-])OCC[N+](C)(C)C)OC(=O)CCCCCCCCCCCCCCCCC,C[C@H](CCCC(C)C)[C@H]1CC[C@@H]2[C@@]1(CC[C@H]3[C@H]2CC=C4[C@@]3(CC[C@@H](C4)O)C)C,CN(C)CCC(O)COCCOCCOCCOCCOCCOCCOCCOCCOCCOCCOCCOCCOCCOCCOCCOCCOCCOCCOCCOCCOCCOCCOCCOCCOCCOCCOCCOCCOCCOCCOCCOCCOCCOCCOCCOCCOCCOCCOCCOCCOCCOCCOCCOCCOCCOCCOCCOCCOCCOCCOCCOCCOCCOCCOCCOCCOCCOCCOCCOCCOCCOCCOCCOCCOCCOCCOCCOCCOCCOCCOCCOCCOCCOCCOCCOCCOCCOCCOCCOCCOCCOCCOCCOCCOCCOCCOCCOCCOCCOCCO,65.0,,approx,,,,45.0,,approx,,,,unparsed,,CR:0.25(charge)[mRNA:lipid],"synthesis_method: Microfluidic mixing; device_used: staggered herringbone micromixer; total_flow_rate_ml_min: 2.0; flow_rate_ratio: 1:3 (lipid/ethanol:mRNA/aqueous); aqueous_phase_composition: 25 mM sodium acetate buffer, pH 4.0; organic_phase_composition: 100% ethanol (effectively 25% after mixing); mixing_time_sec: ; temperature_condition: ; post_processing: dialysis 4h against 50 mM MES/50 mM sodium citrate buffer (pH 6.7), then overnight against 1x PBS pH 7.4; sterilization: ; storage_buffer: 1x phosphate buffered saline, pH 7.4",,,,,10.1021/acs.jpcb.5b02891,Microfluidic Mixing: A General Method for Encapsulating Macromolecules in Lipid Nanoparticle Systems,"['Alex K. K. Leung', 'Yuen Yi C. Tam', 'Sam Chen', 'Ismail M. Hafez', 'Pieter R. Cullis']",The Journal of Physical Chemistry B,2015.0,DLin-KC2-DMA,DSPC,cholesterol,PEG-c-DMA
738,DLin-KC2-DMA,DOPE,cholesterol,PEG-c-DMA,50:1:37.5:11.5,mRNA,firefly_luciferase,CCCCC/C=C\C/C=C\CCCCCCCCC1(OC(CO1)CCN(C)C)CCCCCCCC/C=C\C/C=C\CCCCC,CCCCCCCC/C=C\CCCCCCCC(=O)OC[C@H](COP(=O)(O)OCCN)OC(=O)CCCCCCC/C=C\CCCCCCCC,C[C@H](CCCC(C)C)[C@H]1CC[C@@H]2[C@@]1(CC[C@H]3[C@H]2CC=C4[C@@]3(CC[C@@H](C4)O)C)C,CN(C)CCC(O)COCCOCCOCCOCCOCCOCCOCCOCCOCCOCCOCCOCCOCCOCCOCCOCCOCCOCCOCCOCCOCCOCCOCCOCCOCCOCCOCCOCCOCCOCCOCCOCCOCCOCCOCCOCCOCCOCCOCCOCCOCCOCCOCCOCCOCCOCCOCCOCCOCCOCCOCCOCCOCCOCCOCCOCCOCCOCCOCCOCCOCCOCCOCCOCCOCCOCCOCCOCCOCCOCCOCCOCCOCCOCCOCCOCCOCCOCCOCCOCCOCCOCCOCCOCCOCCOCCOCCOCCOCCOCCO,95.0,,approx,,,,95.0,,approx,,,,unparsed,,CR:0.25(charge)[mRNA:lipid],"synthesis_method: Microfluidic mixing; device_used: staggered herringbone micromixer; total_flow_rate_ml_min: 2.0; flow_rate_ratio: 1:3 (lipid/ethanol:mRNA/aqueous); aqueous_phase_composition: 25 mM sodium acetate buffer, pH 4.0; organic_phase_composition: 100% ethanol (effectively 25% after mixing); mixing_time_sec: ; temperature_condition: ; post_processing: dialysis 4h against 50 mM MES/50 mM sodium citrate buffer (pH 6.7), then overnight against 1x PBS pH 7.4; sterilization: ; storage_buffer: 1x phosphate buffered saline, pH 7.4",,,,,10.1021/acs.jpcb.5b02891,Microfluidic Mixing: A General Method for Encapsulating Macromolecules in Lipid Nanoparticle Systems,"['Alex K. K. Leung', 'Yuen Yi C. Tam', 'Sam Chen', 'Ismail M. Hafez', 'Pieter R. Cullis']",The Journal of Physical Chemistry B,2015.0,DLin-KC2-DMA,DOPE,cholesterol,PEG-c-DMA
739,DLin-KC2-DMA,DOPE,cholesterol,PEG-c-DMA,80:1:7.5:11.5,mRNA,firefly_luciferase,CCCCC/C=C\C/C=C\CCCCCCCCC1(OC(CO1)CCN(C)C)CCCCCCCC/C=C\C/C=C\CCCCC,CCCCCCCC/C=C\CCCCCCCC(=O)OC[C@H](COP(=O)(O)OCCN)OC(=O)CCCCCCC/C=C\CCCCCCCC,C[C@H](CCCC(C)C)[C@H]1CC[C@@H]2[C@@]1(CC[C@H]3[C@H]2CC=C4[C@@]3(CC[C@@H](C4)O)C)C,CN(C)CCC(O)COCCOCCOCCOCCOCCOCCOCCOCCOCCOCCOCCOCCOCCOCCOCCOCCOCCOCCOCCOCCOCCOCCOCCOCCOCCOCCOCCOCCOCCOCCOCCOCCOCCOCCOCCOCCOCCOCCOCCOCCOCCOCCOCCOCCOCCOCCOCCOCCOCCOCCOCCOCCOCCOCCOCCOCCOCCOCCOCCOCCOCCOCCOCCOCCOCCOCCOCCOCCOCCOCCOCCOCCOCCOCCOCCOCCOCCOCCOCCOCCOCCOCCOCCOCCOCCOCCOCCOCCOCCOCCO,40.0,,approx,,,,50.0,,approx,,,,unparsed,,CR:0.25(charge)[mRNA:lipid],"synthesis_method: Microfluidic mixing; device_used: staggered herringbone micromixer; total_flow_rate_ml_min: 2.0; flow_rate_ratio: 1:3 (lipid/ethanol:mRNA/aqueous); aqueous_phase_composition: 25 mM sodium acetate buffer, pH 4.0; organic_phase_composition: 100% ethanol (effectively 25% after mixing); mixing_time_sec: ; temperature_condition: ; post_processing: dialysis 4h against 50 mM MES/50 mM sodium citrate buffer (pH 6.7), then overnight against 1x PBS pH 7.4; sterilization: ; storage_buffer: 1x phosphate buffered saline, pH 7.4",,,,,10.1021/acs.jpcb.5b02891,Microfluidic Mixing: A General Method for Encapsulating Macromolecules in Lipid Nanoparticle Systems,"['Alex K. K. Leung', 'Yuen Yi C. Tam', 'Sam Chen', 'Ismail M. Hafez', 'Pieter R. Cullis']",The Journal of Physical Chemistry B,2015.0,DLin-KC2-DMA,DOPE,cholesterol,PEG-c-DMA
756,AX4,DSPC,cholesterol,DMG-PEG2000,50:10:38.5:1.5,mRNA,firefly_luciferase,O=C(CCN(CCCN(CCCN(CCC(OCCCCOC(C(CCCCCC)CCCC)=O)=O)CCC(OCCCCOC(C(CCCCCC)CCCC)=O)=O)C)CCC(OCCCCOC(C(CCCCCC)CCCC)=O)=O)OCCCCOC(C(CCCCCC)CCCC)=O,CCCCCCCCCCCCCCCCCC(=O)OC[C@H](COP(=O)([O-])OCC[N+](C)(C)C)OC(=O)CCCCCCCCCCCCCCCCC,C[C@H](CCCC(C)C)[C@H]1CC[C@@H]2[C@@]1(CC[C@H]3[C@H]2CC=C4[C@@]3(CC[C@@H](C4)O)C)C,CCCCCCCCCCCCCC(=O)OCC(COP(=O)([O-])OCCOCCOCCOCCOCCOCCOCCOCCOCCOCCOCCOCCOCCOCCOCCOCCOCCOCCOCCOCCOCCOCCOCCOCCOCCOCCOCCOCCOCCOCCOCCOCCOCCOCCOCCOCCOCCOCCOCCOCCOCCOCCOCCOCCOCCOCCOCCOCCOCCOCCOCCOCCOCCOCCOCCOCCOCCOCCOCCOCCOCCOCCOCCOCCOCCOCCOCCOCCOCCOCCOCCOCCOCCOCCOCCOCCOCCOCCOCCOCCOCCOCCOCCOCCOCCOCCOCCOCCOCCOCCO)OC(=O)CCCCCCCCCCCCC,107.0,,,0.02,,,96.0,,,-3.3,,,,,,"synthesis_method: Microfluidic mixing; device_used: INano L, Micro&Nano Technology Inc, China; total_flow_rate_ml_min: ; flow_rate_ratio: 3:1 (water:oil); aqueous_phase_composition: 10 mM citrate buffer (pH 4.0); organic_phase_composition: 100% ethanol; mixing_time_sec: ; temperature_condition: ; post_processing: dialysis with 150 mM PBS (pH 7.4) through 100 kDa MWCO; sterilization: ; storage_buffer: 150 mM PBS (pH 7.4)","animal_model: BALB/c mice (6-8 weeks old, female); administration_route: I.M. and I.T.; dose: 20 ¥ìg mRNA per mouse; gene_expression_result: Luciferase expression measured by IVIS imaging; biodistribution_result: Accumulation in liver, spleen, lungs",,,,https://doi.org/10.1016/j.ijpharm.2023.123050,Optimization of formulation and atomization of lipid nanoparticles for the inhalation of mRNA,"['Hao Miao', 'Ke Huang', 'Yingwen Li', 'Renjie Li', 'Xudong Zhou', 'Jingyu Shi', 'Zhenbo Tong', 'Zhenhua Sun', 'Aibing Yu']",International Journal of Pharmaceutics,2023.0,AX4,DSPC,cholesterol,DMG-PEG2K
757,AX4,DSPC,cholesterol,DMG-PEG2000,50:10:38.5:3,mRNA,firefly_luciferase,O=C(CCN(CCCN(CCCN(CCC(OCCCCOC(C(CCCCCC)CCCC)=O)=O)CCC(OCCCCOC(C(CCCCCC)CCCC)=O)=O)C)CCC(OCCCCOC(C(CCCCCC)CCCC)=O)=O)OCCCCOC(C(CCCCCC)CCCC)=O,CCCCCCCCCCCCCCCCCC(=O)OC[C@H](COP(=O)([O-])OCC[N+](C)(C)C)OC(=O)CCCCCCCCCCCCCCCCC,C[C@H](CCCC(C)C)[C@H]1CC[C@@H]2[C@@]1(CC[C@H]3[C@H]2CC=C4[C@@]3(CC[C@@H](C4)O)C)C,CCCCCCCCCCCCCC(=O)OCC(COP(=O)([O-])OCCOCCOCCOCCOCCOCCOCCOCCOCCOCCOCCOCCOCCOCCOCCOCCOCCOCCOCCOCCOCCOCCOCCOCCOCCOCCOCCOCCOCCOCCOCCOCCOCCOCCOCCOCCOCCOCCOCCOCCOCCOCCOCCOCCOCCOCCOCCOCCOCCOCCOCCOCCOCCOCCOCCOCCOCCOCCOCCOCCOCCOCCOCCOCCOCCOCCOCCOCCOCCOCCOCCOCCOCCOCCOCCOCCOCCOCCOCCOCCOCCOCCOCCOCCOCCOCCOCCOCCOCCOCCO)OC(=O)CCCCCCCCCCCCC,97.0,,,0.004,,,96.0,,,-4.2,,,,,,"synthesis_method: Microfluidic mixing; device_used: INano L, Micro&Nano Technology Inc, China; total_flow_rate_ml_min: ; flow_rate_ratio: 3:1 (water:oil); aqueous_phase_composition: 10 mM citrate buffer (pH 4.0); organic_phase_composition: 100% ethanol; mixing_time_sec: ; temperature_condition: ; post_processing: dialysis with 150 mM PBS (pH 7.4) through 100 kDa MWCO; sterilization: ; storage_buffer: 150 mM PBS (pH 7.4)","animal_model: BALB/c mice; administration_route: I.M. and I.T.; dose: 20 ¥ìg mRNA per mouse; gene_expression_result: Luciferase expression measured by IVIS imaging; biodistribution_result: Accumulation in liver, spleen, lungs",,,,https://doi.org/10.1016/j.ijpharm.2023.123050,Optimization of formulation and atomization of lipid nanoparticles for the inhalation of mRNA,"['Hao Miao', 'Ke Huang', 'Yingwen Li', 'Renjie Li', 'Xudong Zhou', 'Jingyu Shi', 'Zhenbo Tong', 'Zhenhua Sun', 'Aibing Yu']",International Journal of Pharmaceutics,2023.0,AX4,DSPC,cholesterol,DMG-PEG2K
758,AX4,DSPC,cholesterol,DMG-PEG2000,50:10:38.5:5,mRNA,firefly_luciferase,O=C(CCN(CCCN(CCCN(CCC(OCCCCOC(C(CCCCCC)CCCC)=O)=O)CCC(OCCCCOC(C(CCCCCC)CCCC)=O)=O)C)CCC(OCCCCOC(C(CCCCCC)CCCC)=O)=O)OCCCCOC(C(CCCCCC)CCCC)=O,CCCCCCCCCCCCCCCCCC(=O)OC[C@H](COP(=O)([O-])OCC[N+](C)(C)C)OC(=O)CCCCCCCCCCCCCCCCC,C[C@H](CCCC(C)C)[C@H]1CC[C@@H]2[C@@]1(CC[C@H]3[C@H]2CC=C4[C@@]3(CC[C@@H](C4)O)C)C,CCCCCCCCCCCCCC(=O)OCC(COP(=O)([O-])OCCOCCOCCOCCOCCOCCOCCOCCOCCOCCOCCOCCOCCOCCOCCOCCOCCOCCOCCOCCOCCOCCOCCOCCOCCOCCOCCOCCOCCOCCOCCOCCOCCOCCOCCOCCOCCOCCOCCOCCOCCOCCOCCOCCOCCOCCOCCOCCOCCOCCOCCOCCOCCOCCOCCOCCOCCOCCOCCOCCOCCOCCOCCOCCOCCOCCOCCOCCOCCOCCOCCOCCOCCOCCOCCOCCOCCOCCOCCOCCOCCOCCOCCOCCOCCOCCOCCOCCOCCOCCO)OC(=O)CCCCCCCCCCCCC,83.0,,,0.03,,,76.0,,,-8.8,,,,,,"synthesis_method: Microfluidic mixing; device_used: INano L, Micro&Nano Technology Inc, China; total_flow_rate_ml_min: ; flow_rate_ratio: 3:1 (water:oil); aqueous_phase_composition: 10 mM citrate buffer (pH 4.0); organic_phase_composition: 100% ethanol; mixing_time_sec: ; temperature_condition: ; post_processing: dialysis with 150 mM PBS (pH 7.4) through 100 kDa MWCO; sterilization: ; storage_buffer: 150 mM PBS (pH 7.4)","animal_model: BALB/c mice; administration_route: I.M. and I.T.; dose: 20 ¥ìg mRNA per mouse; gene_expression_result: Luciferase expression measured by IVIS imaging; biodistribution_result: Accumulation in liver, spleen, lungs",,,,https://doi.org/10.1016/j.ijpharm.2023.123050,Optimization of formulation and atomization of lipid nanoparticles for the inhalation of mRNA,"['Hao Miao', 'Ke Huang', 'Yingwen Li', 'Renjie Li', 'Xudong Zhou', 'Jingyu Shi', 'Zhenbo Tong', 'Zhenhua Sun', 'Aibing Yu']",International Journal of Pharmaceutics,2023.0,AX4,DSPC,cholesterol,DMG-PEG2K
759,AX4,DSPC,cholesterol,DMG-PEG2000,50:10:38.5:10,mRNA,firefly_luciferase,O=C(CCN(CCCN(CCCN(CCC(OCCCCOC(C(CCCCCC)CCCC)=O)=O)CCC(OCCCCOC(C(CCCCCC)CCCC)=O)=O)C)CCC(OCCCCOC(C(CCCCCC)CCCC)=O)=O)OCCCCOC(C(CCCCCC)CCCC)=O,CCCCCCCCCCCCCCCCCC(=O)OC[C@H](COP(=O)([O-])OCC[N+](C)(C)C)OC(=O)CCCCCCCCCCCCCCCCC,C[C@H](CCCC(C)C)[C@H]1CC[C@@H]2[C@@]1(CC[C@H]3[C@H]2CC=C4[C@@]3(CC[C@@H](C4)O)C)C,CCCCCCCCCCCCCC(=O)OCC(COP(=O)([O-])OCCOCCOCCOCCOCCOCCOCCOCCOCCOCCOCCOCCOCCOCCOCCOCCOCCOCCOCCOCCOCCOCCOCCOCCOCCOCCOCCOCCOCCOCCOCCOCCOCCOCCOCCOCCOCCOCCOCCOCCOCCOCCOCCOCCOCCOCCOCCOCCOCCOCCOCCOCCOCCOCCOCCOCCOCCOCCOCCOCCOCCOCCOCCOCCOCCOCCOCCOCCOCCOCCOCCOCCOCCOCCOCCOCCOCCOCCOCCOCCOCCOCCOCCOCCOCCOCCOCCOCCOCCOCCO)OC(=O)CCCCCCCCCCCCC,78.0,,,0.05,,,42.0,,,-3.1,,,,,,"synthesis_method: Microfluidic mixing; device_used: INano L, Micro&Nano Technology Inc, China; total_flow_rate_ml_min: ; flow_rate_ratio: 3:1 (water:oil); aqueous_phase_composition: 10 mM citrate buffer (pH 4.0); organic_phase_composition: 100% ethanol; mixing_time_sec: ; temperature_condition: ; post_processing: dialysis with 150 mM PBS (pH 7.4) through 100 kDa MWCO; sterilization: ; storage_buffer: 150 mM PBS (pH 7.4)","animal_model: BALB/c mice; administration_route: I.M. and I.T.; dose: 20 ¥ìg mRNA per mouse; gene_expression_result: Luciferase expression measured by IVIS imaging; biodistribution_result: Accumulation in liver, spleen, lungs",,,,https://doi.org/10.1016/j.ijpharm.2023.123050,Optimization of formulation and atomization of lipid nanoparticles for the inhalation of mRNA,"['Hao Miao', 'Ke Huang', 'Yingwen Li', 'Renjie Li', 'Xudong Zhou', 'Jingyu Shi', 'Zhenbo Tong', 'Zhenhua Sun', 'Aibing Yu']",International Journal of Pharmaceutics,2023.0,AX4,DSPC,cholesterol,DMG-PEG2K
