Repository: maanasrrao1111/lnp-multi-objective-formulation

# Beyond Potency: Multi-Objective Analysis of Reporter-mRNA Lipid Nanoparticle Formulations

**Accepted at Next Generation Cancer Therapeutics 2026 (MD Anderson Cancer Center, October 6–8)**

## Summary

LNP formulation screens rank candidates by transfection potency, but potent formulations frequently fail on particle size, dispersity, or RNA encapsulation. This project systematically quantifies that gap using 464 reporter-mRNA formulations from 62 published studies.

## Data

- **Primary:** [LNP Atlas](https://doi.org/10.5281/zenodo.17243732) — 1,092 formulations (Nature Scientific Data, 2025)
- **External validation:** 45 formulations manually curated from 4 independent papers

File: data/atlas_cleaned.csv (part 15 of 21)
lnp_id,ionizable_lipid,helper_lipid,sterol_lipid,peg_lipid,lipid_molar_ratio,target_type,nucleic_acid_sequence,ionizable_lipid_smiles,helper_lipid_smiles,sterol_lipid_smiles,peg_lipid_smiles,size_mean,size_sd,size_flag,pdi_mean,pdi_sd,pdi_flag,ee_mean,ee_sd,ee_flag,zeta_mean,zeta_sd,zeta_flag,ratio_type,ratio_value,ratio_cargo,synthesis_info,bioactivity_profile,transfection_raw,transfection_unit,transfection_pctile,paper_doi,paper_title,paper_authors,paper_journal,paper_year,ionizable_lipid_original,helper_lipid_original,sterol_lipid_original,peg_lipid_original
760,AX4,DSPC,cholesterol,DMG-PEG2000,50:10:38.5:15,mRNA,firefly_luciferase,O=C(CCN(CCCN(CCCN(CCC(OCCCCOC(C(CCCCCC)CCCC)=O)=O)CCC(OCCCCOC(C(CCCCCC)CCCC)=O)=O)C)CCC(OCCCCOC(C(CCCCCC)CCCC)=O)=O)OCCCCOC(C(CCCCCC)CCCC)=O,CCCCCCCCCCCCCCCCCC(=O)OC[C@H](COP(=O)([O-])OCC[N+](C)(C)C)OC(=O)CCCCCCCCCCCCCCCCC,C[C@H](CCCC(C)C)[C@H]1CC[C@@H]2[C@@]1(CC[C@H]3[C@H]2CC=C4[C@@]3(CC[C@@H](C4)O)C)C,CCCCCCCCCCCCCC(=O)OCC(COP(=O)([O-])OCCOCCOCCOCCOCCOCCOCCOCCOCCOCCOCCOCCOCCOCCOCCOCCOCCOCCOCCOCCOCCOCCOCCOCCOCCOCCOCCOCCOCCOCCOCCOCCOCCOCCOCCOCCOCCOCCOCCOCCOCCOCCOCCOCCOCCOCCOCCOCCOCCOCCOCCOCCOCCOCCOCCOCCOCCOCCOCCOCCOCCOCCOCCOCCOCCOCCOCCOCCOCCOCCOCCOCCOCCOCCOCCOCCOCCOCCOCCOCCOCCOCCOCCOCCOCCOCCOCCOCCOCCOCCO)OC(=O)CCCCCCCCCCCCC,77.0,,,0.09,,,26.0,,,-3.8,,,,,,"synthesis_method: Microfluidic mixing; device_used: INano L, Micro&Nano Technology Inc, China; total_flow_rate_ml_min: ; flow_rate_ratio: 3:1 (water:oil); aqueous_phase_composition: 10 mM citrate buffer (pH 4.0); organic_phase_composition: 100% ethanol; mixing_time_sec: ; temperature_condition: ; post_processing: dialysis with 150 mM PBS (pH 7.4) through 100 kDa MWCO; sterilization: ; storage_buffer: 150 mM PBS (pH 7.4)","animal_model: BALB/c mice; administration_route: I.M. and I.T.; dose: 20 ¥ìg mRNA per mouse; gene_expression_result: Luciferase expression measured by IVIS imaging; biodistribution_result: Accumulation in liver, spleen, lungs",,,,https://doi.org/10.1016/j.ijpharm.2023.123050,Optimization of formulation and atomization of lipid nanoparticles for the inhalation of mRNA,"['Hao Miao', 'Ke Huang', 'Yingwen Li', 'Renjie Li', 'Xudong Zhou', 'Jingyu Shi', 'Zhenbo Tong', 'Zhenhua Sun', 'Aibing Yu']",International Journal of Pharmaceutics,2023.0,AX4,DSPC,cholesterol,DMG-PEG2K
761,AX4,DSPC,cholesterol,DMG-PEG2000,50:10:38.5:25,mRNA,firefly_luciferase,O=C(CCN(CCCN(CCCN(CCC(OCCCCOC(C(CCCCCC)CCCC)=O)=O)CCC(OCCCCOC(C(CCCCCC)CCCC)=O)=O)C)CCC(OCCCCOC(C(CCCCCC)CCCC)=O)=O)OCCCCOC(C(CCCCCC)CCCC)=O,CCCCCCCCCCCCCCCCCC(=O)OC[C@H](COP(=O)([O-])OCC[N+](C)(C)C)OC(=O)CCCCCCCCCCCCCCCCC,C[C@H](CCCC(C)C)[C@H]1CC[C@@H]2[C@@]1(CC[C@H]3[C@H]2CC=C4[C@@]3(CC[C@@H](C4)O)C)C,CCCCCCCCCCCCCC(=O)OCC(COP(=O)([O-])OCCOCCOCCOCCOCCOCCOCCOCCOCCOCCOCCOCCOCCOCCOCCOCCOCCOCCOCCOCCOCCOCCOCCOCCOCCOCCOCCOCCOCCOCCOCCOCCOCCOCCOCCOCCOCCOCCOCCOCCOCCOCCOCCOCCOCCOCCOCCOCCOCCOCCOCCOCCOCCOCCOCCOCCOCCOCCOCCOCCOCCOCCOCCOCCOCCOCCOCCOCCOCCOCCOCCOCCOCCOCCOCCOCCOCCOCCOCCOCCOCCOCCOCCOCCOCCOCCOCCOCCOCCOCCO)OC(=O)CCCCCCCCCCCCC,75.0,,,0.11,,,18.0,,,-2.5,,,,,,"synthesis_method: Microfluidic mixing; device_used: INano L, Micro&Nano Technology Inc, China; total_flow_rate_ml_min: ; flow_rate_ratio: 3:1 (water:oil); aqueous_phase_composition: 10 mM citrate buffer (pH 4.0); organic_phase_composition: 100% ethanol; mixing_time_sec: ; temperature_condition: ; post_processing: dialysis with 150 mM PBS (pH 7.4) through 100 kDa MWCO; sterilization: ; storage_buffer: 150 mM PBS (pH 7.4)","animal_model: BALB/c mice; administration_route: I.M. and I.T.; dose: 20 ¥ìg mRNA per mouse; gene_expression_result: Luciferase expression measured by IVIS imaging; biodistribution_result: Accumulation in liver, spleen, lungs",,,,https://doi.org/10.1016/j.ijpharm.2023.123050,Optimization of formulation and atomization of lipid nanoparticles for the inhalation of mRNA,"['Hao Miao', 'Ke Huang', 'Yingwen Li', 'Renjie Li', 'Xudong Zhou', 'Jingyu Shi', 'Zhenbo Tong', 'Zhenhua Sun', 'Aibing Yu']",International Journal of Pharmaceutics,2023.0,AX4,DSPC,cholesterol,DMG-PEG2K
762,AX4,DSPC,cholesterol,DMG-PEG2000,50:10:38.5:50,mRNA,firefly_luciferase,O=C(CCN(CCCN(CCCN(CCC(OCCCCOC(C(CCCCCC)CCCC)=O)=O)CCC(OCCCCOC(C(CCCCCC)CCCC)=O)=O)C)CCC(OCCCCOC(C(CCCCCC)CCCC)=O)=O)OCCCCOC(C(CCCCCC)CCCC)=O,CCCCCCCCCCCCCCCCCC(=O)OC[C@H](COP(=O)([O-])OCC[N+](C)(C)C)OC(=O)CCCCCCCCCCCCCCCCC,C[C@H](CCCC(C)C)[C@H]1CC[C@@H]2[C@@]1(CC[C@H]3[C@H]2CC=C4[C@@]3(CC[C@@H](C4)O)C)C,CCCCCCCCCCCCCC(=O)OCC(COP(=O)([O-])OCCOCCOCCOCCOCCOCCOCCOCCOCCOCCOCCOCCOCCOCCOCCOCCOCCOCCOCCOCCOCCOCCOCCOCCOCCOCCOCCOCCOCCOCCOCCOCCOCCOCCOCCOCCOCCOCCOCCOCCOCCOCCOCCOCCOCCOCCOCCOCCOCCOCCOCCOCCOCCOCCOCCOCCOCCOCCOCCOCCOCCOCCOCCOCCOCCOCCOCCOCCOCCOCCOCCOCCOCCOCCOCCOCCOCCOCCOCCOCCOCCOCCOCCOCCOCCOCCOCCOCCOCCOCCO)OC(=O)CCCCCCCCCCCCC,69.0,,,0.15,,,10.0,,,-0.7,,,,,,"synthesis_method: Microfluidic mixing; device_used: INano L, Micro&Nano Technology Inc, China; total_flow_rate_ml_min: ; flow_rate_ratio: 3:1 (water:oil); aqueous_phase_composition: 10 mM citrate buffer (pH 4.0); organic_phase_composition: 100% ethanol; mixing_time_sec: ; temperature_condition: ; post_processing: dialysis with 150 mM PBS (pH 7.4) through 100 kDa MWCO; sterilization: ; storage_buffer: 150 mM PBS (pH 7.4)","animal_model: BALB/c mice; administration_route: I.M. and I.T.; dose: 20 ¥ìg mRNA per mouse; gene_expression_result: Luciferase expression measured by IVIS imaging; biodistribution_result: Accumulation in liver, spleen, lungs",,,,https://doi.org/10.1016/j.ijpharm.2023.123050,Optimization of formulation and atomization of lipid nanoparticles for the inhalation of mRNA,"['Hao Miao', 'Ke Huang', 'Yingwen Li', 'Renjie Li', 'Xudong Zhou', 'Jingyu Shi', 'Zhenbo Tong', 'Zhenhua Sun', 'Aibing Yu']",International Journal of Pharmaceutics,2023.0,AX4,DSPC,cholesterol,DMG-PEG2K
763,AX4,DOPE,cholesterol,DMG-PEG2000,50:10:38.5:1.5,mRNA,firefly_luciferase,O=C(CCN(CCCN(CCCN(CCC(OCCCCOC(C(CCCCCC)CCCC)=O)=O)CCC(OCCCCOC(C(CCCCCC)CCCC)=O)=O)C)CCC(OCCCCOC(C(CCCCCC)CCCC)=O)=O)OCCCCOC(C(CCCCCC)CCCC)=O,CCCCCCCC/C=C\CCCCCCCC(=O)OC[C@H](COP(=O)(O)OCCN)OC(=O)CCCCCCC/C=C\CCCCCCCC,C[C@H](CCCC(C)C)[C@H]1CC[C@@H]2[C@@]1(CC[C@H]3[C@H]2CC=C4[C@@]3(CC[C@@H](C4)O)C)C,CCCCCCCCCCCCCC(=O)OCC(COP(=O)([O-])OCCOCCOCCOCCOCCOCCOCCOCCOCCOCCOCCOCCOCCOCCOCCOCCOCCOCCOCCOCCOCCOCCOCCOCCOCCOCCOCCOCCOCCOCCOCCOCCOCCOCCOCCOCCOCCOCCOCCOCCOCCOCCOCCOCCOCCOCCOCCOCCOCCOCCOCCOCCOCCOCCOCCOCCOCCOCCOCCOCCOCCOCCOCCOCCOCCOCCOCCOCCOCCOCCOCCOCCOCCOCCOCCOCCOCCOCCOCCOCCOCCOCCOCCOCCOCCOCCOCCOCCOCCOCCO)OC(=O)CCCCCCCCCCCCC,145.0,,,0.1,,,94.0,,,-4.3,,,,,,"synthesis_method: Microfluidic mixing; device_used: INano L, Micro&Nano Technology Inc, China; total_flow_rate_ml_min: ; flow_rate_ratio: 3:1 (water:oil); aqueous_phase_composition: 10 mM citrate buffer (pH 4.0); organic_phase_composition: 100% ethanol; mixing_time_sec: ; temperature_condition: ; post_processing: dialysis with 150 mM PBS (pH 7.4) through 100 kDa MWCO; sterilization: ; storage_buffer: 150 mM PBS (pH 7.4)","animal_model: BALB/c mice; administration_route: I.M. and I.T.; dose: 20 ¥ìg mRNA per mouse; gene_expression_result: Luciferase expression measured by IVIS imaging; biodistribution_result: Accumulation in liver, spleen, lungs",,,,https://doi.org/10.1016/j.ijpharm.2023.123050,Optimization of formulation and atomization of lipid nanoparticles for the inhalation of mRNA,"['Hao Miao', 'Ke Huang', 'Yingwen Li', 'Renjie Li', 'Xudong Zhou', 'Jingyu Shi', 'Zhenbo Tong', 'Zhenhua Sun', 'Aibing Yu']",International Journal of Pharmaceutics,2023.0,AX4,DOPE,cholesterol,DMG-PEG2K
764,AX4,DOPE,cholesterol,DMG-PEG2000,50:10:38.5:3,mRNA,firefly_luciferase,O=C(CCN(CCCN(CCCN(CCC(OCCCCOC(C(CCCCCC)CCCC)=O)=O)CCC(OCCCCOC(C(CCCCCC)CCCC)=O)=O)C)CCC(OCCCCOC(C(CCCCCC)CCCC)=O)=O)OCCCCOC(C(CCCCCC)CCCC)=O,CCCCCCCC/C=C\CCCCCCCC(=O)OC[C@H](COP(=O)(O)OCCN)OC(=O)CCCCCCC/C=C\CCCCCCCC,C[C@H](CCCC(C)C)[C@H]1CC[C@@H]2[C@@]1(CC[C@H]3[C@H]2CC=C4[C@@]3(CC[C@@H](C4)O)C)C,CCCCCCCCCCCCCC(=O)OCC(COP(=O)([O-])OCCOCCOCCOCCOCCOCCOCCOCCOCCOCCOCCOCCOCCOCCOCCOCCOCCOCCOCCOCCOCCOCCOCCOCCOCCOCCOCCOCCOCCOCCOCCOCCOCCOCCOCCOCCOCCOCCOCCOCCOCCOCCOCCOCCOCCOCCOCCOCCOCCOCCOCCOCCOCCOCCOCCOCCOCCOCCOCCOCCOCCOCCOCCOCCOCCOCCOCCOCCOCCOCCOCCOCCOCCOCCOCCOCCOCCOCCOCCOCCOCCOCCOCCOCCOCCOCCOCCOCCOCCOCCO)OC(=O)CCCCCCCCCCCCC,113.0,,,0.11,,,92.0,,,-3.7,,,,,,"synthesis_method: Microfluidic mixing; device_used: INano L, Micro&Nano Technology Inc, China; total_flow_rate_ml_min: ; flow_rate_ratio: 3:1 (water:oil); aqueous_phase_composition: 10 mM citrate buffer (pH 4.0); organic_phase_composition: 100% ethanol; mixing_time_sec: ; temperature_condition: ; post_processing: dialysis with 150 mM PBS (pH 7.4) through 100 kDa MWCO; sterilization: ; storage_buffer: 150 mM PBS (pH 7.4)","animal_model: BALB/c mice; administration_route: I.M. and I.T.; dose: 20 ¥ìg mRNA per mouse; gene_expression_result: Luciferase expression measured by IVIS imaging; biodistribution_result: Accumulation in liver, spleen, lungs",,,,https://doi.org/10.1016/j.ijpharm.2023.123050,Optimization of formulation and atomization of lipid nanoparticles for the inhalation of mRNA,"['Hao Miao', 'Ke Huang', 'Yingwen Li', 'Renjie Li', 'Xudong Zhou', 'Jingyu Shi', 'Zhenbo Tong', 'Zhenhua Sun', 'Aibing Yu']",International Journal of Pharmaceutics,2023.0,AX4,DOPE,cholesterol,DMG-PEG2K
765,AX4,DOPE,cholesterol,DMG-PEG2000,50:10:38.5:5,mRNA,firefly_luciferase,O=C(CCN(CCCN(CCCN(CCC(OCCCCOC(C(CCCCCC)CCCC)=O)=O)CCC(OCCCCOC(C(CCCCCC)CCCC)=O)=O)C)CCC(OCCCCOC(C(CCCCCC)CCCC)=O)=O)OCCCCOC(C(CCCCCC)CCCC)=O,CCCCCCCC/C=C\CCCCCCCC(=O)OC[C@H](COP(=O)(O)OCCN)OC(=O)CCCCCCC/C=C\CCCCCCCC,C[C@H](CCCC(C)C)[C@H]1CC[C@@H]2[C@@]1(CC[C@H]3[C@H]2CC=C4[C@@]3(CC[C@@H](C4)O)C)C,CCCCCCCCCCCCCC(=O)OCC(COP(=O)([O-])OCCOCCOCCOCCOCCOCCOCCOCCOCCOCCOCCOCCOCCOCCOCCOCCOCCOCCOCCOCCOCCOCCOCCOCCOCCOCCOCCOCCOCCOCCOCCOCCOCCOCCOCCOCCOCCOCCOCCOCCOCCOCCOCCOCCOCCOCCOCCOCCOCCOCCOCCOCCOCCOCCOCCOCCOCCOCCOCCOCCOCCOCCOCCOCCOCCOCCOCCOCCOCCOCCOCCOCCOCCOCCOCCOCCOCCOCCOCCOCCOCCOCCOCCOCCOCCOCCOCCOCCOCCOCCO)OC(=O)CCCCCCCCCCCCC,98.0,,,0.04,,,82.0,,,-4.0,,,,,,"synthesis_method: Microfluidic mixing; device_used: INano L, Micro&Nano Technology Inc, China; total_flow_rate_ml_min: ; flow_rate_ratio: 3:1 (water:oil); aqueous_phase_composition: 10 mM citrate buffer (pH 4.0); organic_phase_composition: 100% ethanol; mixing_time_sec: ; temperature_condition: ; post_processing: dialysis with 150 mM PBS (pH 7.4) through 100 kDa MWCO; sterilization: ; storage_buffer: 150 mM PBS (pH 7.4)","animal_model: BALB/c mice; administration_route: I.M. and I.T.; dose: 20 ¥ìg mRNA per mouse; gene_expression_result: Luciferase expression measured by IVIS imaging; biodistribution_result: Accumulation in liver, spleen, lungs",,,,https://doi.org/10.1016/j.ijpharm.2023.123050,Optimization of formulation and atomization of lipid nanoparticles for the inhalation of mRNA,"['Hao Miao', 'Ke Huang', 'Yingwen Li', 'Renjie Li', 'Xudong Zhou', 'Jingyu Shi', 'Zhenbo Tong', 'Zhenhua Sun', 'Aibing Yu']",International Journal of Pharmaceutics,2023.0,AX4,DOPE,cholesterol,DMG-PEG2K
766,AX4,DOPE,cholesterol,DMG-PEG2000,50:10:38.5:10,mRNA,firefly_luciferase,O=C(CCN(CCCN(CCCN(CCC(OCCCCOC(C(CCCCCC)CCCC)=O)=O)CCC(OCCCCOC(C(CCCCCC)CCCC)=O)=O)C)CCC(OCCCCOC(C(CCCCCC)CCCC)=O)=O)OCCCCOC(C(CCCCCC)CCCC)=O,CCCCCCCC/C=C\CCCCCCCC(=O)OC[C@H](COP(=O)(O)OCCN)OC(=O)CCCCCCC/C=C\CCCCCCCC,C[C@H](CCCC(C)C)[C@H]1CC[C@@H]2[C@@]1(CC[C@H]3[C@H]2CC=C4[C@@]3(CC[C@@H](C4)O)C)C,CCCCCCCCCCCCCC(=O)OCC(COP(=O)([O-])OCCOCCOCCOCCOCCOCCOCCOCCOCCOCCOCCOCCOCCOCCOCCOCCOCCOCCOCCOCCOCCOCCOCCOCCOCCOCCOCCOCCOCCOCCOCCOCCOCCOCCOCCOCCOCCOCCOCCOCCOCCOCCOCCOCCOCCOCCOCCOCCOCCOCCOCCOCCOCCOCCOCCOCCOCCOCCOCCOCCOCCOCCOCCOCCOCCOCCOCCOCCOCCOCCOCCOCCOCCOCCOCCOCCOCCOCCOCCOCCOCCOCCOCCOCCOCCOCCOCCOCCOCCOCCO)OC(=O)CCCCCCCCCCCCC,78.0,,,0.07,,,45.0,,,-4.6,,,,,,"synthesis_method: Microfluidic mixing; device_used: INano L, Micro&Nano Technology Inc, China; total_flow_rate_ml_min: ; flow_rate_ratio: 3:1 (water:oil); aqueous_phase_composition: 10 mM citrate buffer (pH 4.0); organic_phase_composition: 100% ethanol; mixing_time_sec: ; temperature_condition: ; post_processing: dialysis with 150 mM PBS (pH 7.4) through 100 kDa MWCO; sterilization: ; storage_buffer: 150 mM PBS (pH 7.4)","animal_model: BALB/c mice; administration_route: I.M. and I.T.; dose: 20 ¥ìg mRNA per mouse; gene_expression_result: Luciferase expression measured by IVIS imaging; biodistribution_result: Accumulation in liver, spleen, lungs",,,,https://doi.org/10.1016/j.ijpharm.2023.123050,Optimization of formulation and atomization of lipid nanoparticles for the inhalation of mRNA,"['Hao Miao', 'Ke Huang', 'Yingwen Li', 'Renjie Li', 'Xudong Zhou', 'Jingyu Shi', 'Zhenbo Tong', 'Zhenhua Sun', 'Aibing Yu']",International Journal of Pharmaceutics,2023.0,AX4,DOPE,cholesterol,DMG-PEG2K
767,AX4,DOPE,cholesterol,DMG-PEG2000,50:10:38.5:15,mRNA,firefly_luciferase,O=C(CCN(CCCN(CCCN(CCC(OCCCCOC(C(CCCCCC)CCCC)=O)=O)CCC(OCCCCOC(C(CCCCCC)CCCC)=O)=O)C)CCC(OCCCCOC(C(CCCCCC)CCCC)=O)=O)OCCCCOC(C(CCCCCC)CCCC)=O,CCCCCCCC/C=C\CCCCCCCC(=O)OC[C@H](COP(=O)(O)OCCN)OC(=O)CCCCCCC/C=C\CCCCCCCC,C[C@H](CCCC(C)C)[C@H]1CC[C@@H]2[C@@]1(CC[C@H]3[C@H]2CC=C4[C@@]3(CC[C@@H](C4)O)C)C,CCCCCCCCCCCCCC(=O)OCC(COP(=O)([O-])OCCOCCOCCOCCOCCOCCOCCOCCOCCOCCOCCOCCOCCOCCOCCOCCOCCOCCOCCOCCOCCOCCOCCOCCOCCOCCOCCOCCOCCOCCOCCOCCOCCOCCOCCOCCOCCOCCOCCOCCOCCOCCOCCOCCOCCOCCOCCOCCOCCOCCOCCOCCOCCOCCOCCOCCOCCOCCOCCOCCOCCOCCOCCOCCOCCOCCOCCOCCOCCOCCOCCOCCOCCOCCOCCOCCOCCOCCOCCOCCOCCOCCOCCOCCOCCOCCOCCOCCOCCOCCO)OC(=O)CCCCCCCCCCCCC,71.0,,,0.12,,,29.0,,,-5.0,,,,,,"synthesis_method: Microfluidic mixing; device_used: INano L, Micro&Nano Technology Inc, China; total_flow_rate_ml_min: ; flow_rate_ratio: 3:1 (water:oil); aqueous_phase_composition: 10 mM citrate buffer (pH 4.0); organic_phase_composition: 100% ethanol; mixing_time_sec: ; temperature_condition: ; post_processing: dialysis with 150 mM PBS (pH 7.4) through 100 kDa MWCO; sterilization: ; storage_buffer: 150 mM PBS (pH 7.4)","animal_model: BALB/c mice; administration_route: I.M. and I.T.; dose: 20 ¥ìg mRNA per mouse; gene_expression_result: Luciferase expression measured by IVIS imaging; biodistribution_result: Accumulation in liver, spleen, lungs",,,,https://doi.org/10.1016/j.ijpharm.2023.123050,Optimization of formulation and atomization of lipid nanoparticles for the inhalation of mRNA,"['Hao Miao', 'Ke Huang', 'Yingwen Li', 'Renjie Li', 'Xudong Zhou', 'Jingyu Shi', 'Zhenbo Tong', 'Zhenhua Sun', 'Aibing Yu']",International Journal of Pharmaceutics,2023.0,AX4,DOPE,cholesterol,DMG-PEG2K
768,AX4,DOPE,cholesterol,DMG-PEG2000,50:10:38.5:25,mRNA,firefly_luciferase,O=C(CCN(CCCN(CCCN(CCC(OCCCCOC(C(CCCCCC)CCCC)=O)=O)CCC(OCCCCOC(C(CCCCCC)CCCC)=O)=O)C)CCC(OCCCCOC(C(CCCCCC)CCCC)=O)=O)OCCCCOC(C(CCCCCC)CCCC)=O,CCCCCCCC/C=C\CCCCCCCC(=O)OC[C@H](COP(=O)(O)OCCN)OC(=O)CCCCCCC/C=C\CCCCCCCC,C[C@H](CCCC(C)C)[C@H]1CC[C@@H]2[C@@]1(CC[C@H]3[C@H]2CC=C4[C@@]3(CC[C@@H](C4)O)C)C,CCCCCCCCCCCCCC(=O)OCC(COP(=O)([O-])OCCOCCOCCOCCOCCOCCOCCOCCOCCOCCOCCOCCOCCOCCOCCOCCOCCOCCOCCOCCOCCOCCOCCOCCOCCOCCOCCOCCOCCOCCOCCOCCOCCOCCOCCOCCOCCOCCOCCOCCOCCOCCOCCOCCOCCOCCOCCOCCOCCOCCOCCOCCOCCOCCOCCOCCOCCOCCOCCOCCOCCOCCOCCOCCOCCOCCOCCOCCOCCOCCOCCOCCOCCOCCOCCOCCOCCOCCOCCOCCOCCOCCOCCOCCOCCOCCOCCOCCOCCOCCO)OC(=O)CCCCCCCCCCCCC,67.0,,,0.14,,,19.0,,,-0.9,,,,,,"synthesis_method: Microfluidic mixing; device_used: INano L, Micro&Nano Technology Inc, China; total_flow_rate_ml_min: ; flow_rate_ratio: 3:1 (water:oil); aqueous_phase_composition: 10 mM citrate buffer (pH 4.0); organic_phase_composition: 100% ethanol; mixing_time_sec: ; temperature_condition: ; post_processing: dialysis with 150 mM PBS (pH 7.4) through 100 kDa MWCO; sterilization: ; storage_buffer: 150 mM PBS (pH 7.4)","animal_model: BALB/c mice; administration_route: I.M. and I.T.; dose: 20 ¥ìg mRNA per mouse; gene_expression_result: Luciferase expression measured by IVIS imaging; biodistribution_result: Accumulation in liver, spleen, lungs",,,,https://doi.org/10.1016/j.ijpharm.2023.123050,Optimization of formulation and atomization of lipid nanoparticles for the inhalation of mRNA,"['Hao Miao', 'Ke Huang', 'Yingwen Li', 'Renjie Li', 'Xudong Zhou', 'Jingyu Shi', 'Zhenbo Tong', 'Zhenhua Sun', 'Aibing Yu']",International Journal of Pharmaceutics,2023.0,AX4,DOPE,cholesterol,DMG-PEG2K
769,AX4,DOPE,cholesterol,DMG-PEG2000,50:10:38.5:50,mRNA,firefly_luciferase,O=C(CCN(CCCN(CCCN(CCC(OCCCCOC(C(CCCCCC)CCCC)=O)=O)CCC(OCCCCOC(C(CCCCCC)CCCC)=O)=O)C)CCC(OCCCCOC(C(CCCCCC)CCCC)=O)=O)OCCCCOC(C(CCCCCC)CCCC)=O,CCCCCCCC/C=C\CCCCCCCC(=O)OC[C@H](COP(=O)(O)OCCN)OC(=O)CCCCCCC/C=C\CCCCCCCC,C[C@H](CCCC(C)C)[C@H]1CC[C@@H]2[C@@]1(CC[C@H]3[C@H]2CC=C4[C@@]3(CC[C@@H](C4)O)C)C,CCCCCCCCCCCCCC(=O)OCC(COP(=O)([O-])OCCOCCOCCOCCOCCOCCOCCOCCOCCOCCOCCOCCOCCOCCOCCOCCOCCOCCOCCOCCOCCOCCOCCOCCOCCOCCOCCOCCOCCOCCOCCOCCOCCOCCOCCOCCOCCOCCOCCOCCOCCOCCOCCOCCOCCOCCOCCOCCOCCOCCOCCOCCOCCOCCOCCOCCOCCOCCOCCOCCOCCOCCOCCOCCOCCOCCOCCOCCOCCOCCOCCOCCOCCOCCOCCOCCOCCOCCOCCOCCOCCOCCOCCOCCOCCOCCOCCOCCOCCOCCO)OC(=O)CCCCCCCCCCCCC,63.0,,,0.09,,,10.0,,,-2.3,,,,,,"synthesis_method: Microfluidic mixing; device_used: INano L, Micro&Nano Technology Inc, China; total_flow_rate_ml_min: ; flow_rate_ratio: 3:1 (water:oil); aqueous_phase_composition: 10 mM citrate buffer (pH 4.0); organic_phase_composition: 100% ethanol; mixing_time_sec: ; temperature_condition: ; post_processing: dialysis with 150 mM PBS (pH 7.4) through 100 kDa MWCO; sterilization: ; storage_buffer: 150 mM PBS (pH 7.4)","animal_model: BALB/c mice; administration_route: I.M. and I.T.; dose: 20 ¥ìg mRNA per mouse; gene_expression_result: Luciferase expression measured by IVIS imaging; biodistribution_result: Accumulation in liver, spleen, lungs",,,,https://doi.org/10.1016/j.ijpharm.2023.123050,Optimization of formulation and atomization of lipid nanoparticles for the inhalation of mRNA,"['Hao Miao', 'Ke Huang', 'Yingwen Li', 'Renjie Li', 'Xudong Zhou', 'Jingyu Shi', 'Zhenbo Tong', 'Zhenhua Sun', 'Aibing Yu']",International Journal of Pharmaceutics,2023.0,AX4,DOPE,cholesterol,DMG-PEG2K
770,AX4,DSPC,cholesterol,DMG-PEG2000,50:10:5:5,mRNA,firefly_luciferase,O=C(CCN(CCCN(CCCN(CCC(OCCCCOC(C(CCCCCC)CCCC)=O)=O)CCC(OCCCCOC(C(CCCCCC)CCCC)=O)=O)C)CCC(OCCCCOC(C(CCCCCC)CCCC)=O)=O)OCCCCOC(C(CCCCCC)CCCC)=O,CCCCCCCCCCCCCCCCCC(=O)OC[C@H](COP(=O)([O-])OCC[N+](C)(C)C)OC(=O)CCCCCCCCCCCCCCCCC,C[C@H](CCCC(C)C)[C@H]1CC[C@@H]2[C@@]1(CC[C@H]3[C@H]2CC=C4[C@@]3(CC[C@@H](C4)O)C)C,CCCCCCCCCCCCCC(=O)OCC(COP(=O)([O-])OCCOCCOCCOCCOCCOCCOCCOCCOCCOCCOCCOCCOCCOCCOCCOCCOCCOCCOCCOCCOCCOCCOCCOCCOCCOCCOCCOCCOCCOCCOCCOCCOCCOCCOCCOCCOCCOCCOCCOCCOCCOCCOCCOCCOCCOCCOCCOCCOCCOCCOCCOCCOCCOCCOCCOCCOCCOCCOCCOCCOCCOCCOCCOCCOCCOCCOCCOCCOCCOCCOCCOCCOCCOCCOCCOCCOCCOCCOCCOCCOCCOCCOCCOCCOCCOCCOCCOCCOCCOCCO)OC(=O)CCCCCCCCCCCCC,147.0,,,0.12,,,19.0,,,-16.6,,,N:P,9.0,,"synthesis_method: Microfluidic mixing; device_used: INano L, Micro&Nano Technology Inc, China; total_flow_rate_ml_min: ; flow_rate_ratio: 3:1 (water:oil); aqueous_phase_composition: 10 mM citrate buffer (pH 4.0); organic_phase_composition: 100% ethanol; mixing_time_sec: ; temperature_condition: ; post_processing: dialysis with 150 mM PBS (pH 7.4) through 100 kDa MWCO; sterilization: ; storage_buffer: 150 mM PBS (pH 7.4)","animal_model: BALB/c mice; administration_route: I.M. and I.T.; dose: 20 ¥ìg mRNA per mouse; gene_expression_result: Luciferase expression measured by IVIS imaging; biodistribution_result: Accumulation in liver, spleen, lungs",,,,https://doi.org/10.1016/j.ijpharm.2023.123050,Optimization of formulation and atomization of lipid nanoparticles for the inhalation of mRNA,"['Hao Miao', 'Ke Huang', 'Yingwen Li', 'Renjie Li', 'Xudong Zhou', 'Jingyu Shi', 'Zhenbo Tong', 'Zhenhua Sun', 'Aibing Yu']",International Journal of Pharmaceutics,2023.0,AX4,DSPC,cholesterol,DMG-PEG2K
771,AX4,DSPC,cholesterol,DMG-PEG2000,50:10:100:5,mRNA,firefly_luciferase,O=C(CCN(CCCN(CCCN(CCC(OCCCCOC(C(CCCCCC)CCCC)=O)=O)CCC(OCCCCOC(C(CCCCCC)CCCC)=O)=O)C)CCC(OCCCCOC(C(CCCCCC)CCCC)=O)=O)OCCCCOC(C(CCCCCC)CCCC)=O,CCCCCCCCCCCCCCCCCC(=O)OC[C@H](COP(=O)([O-])OCC[N+](C)(C)C)OC(=O)CCCCCCCCCCCCCCCCC,C[C@H](CCCC(C)C)[C@H]1CC[C@@H]2[C@@]1(CC[C@H]3[C@H]2CC=C4[C@@]3(CC[C@@H](C4)O)C)C,CCCCCCCCCCCCCC(=O)OCC(COP(=O)([O-])OCCOCCOCCOCCOCCOCCOCCOCCOCCOCCOCCOCCOCCOCCOCCOCCOCCOCCOCCOCCOCCOCCOCCOCCOCCOCCOCCOCCOCCOCCOCCOCCOCCOCCOCCOCCOCCOCCOCCOCCOCCOCCOCCOCCOCCOCCOCCOCCOCCOCCOCCOCCOCCOCCOCCOCCOCCOCCOCCOCCOCCOCCOCCOCCOCCOCCOCCOCCOCCOCCOCCOCCOCCOCCOCCOCCOCCOCCOCCOCCOCCOCCOCCOCCOCCOCCOCCOCCOCCOCCO)OC(=O)CCCCCCCCCCCCC,70.0,,,0.13,,,95.0,,,-7.4,,,,,,"synthesis_method: Microfluidic mixing; device_used: INano L, Micro&Nano Technology Inc, China; total_flow_rate_ml_min: ; flow_rate_ratio: 3:1 (water:oil); aqueous_phase_composition: 10 mM citrate buffer (pH 4.0); organic_phase_composition: 100% ethanol; mixing_time_sec: ; temperature_condition: ; post_processing: dialysis with 150 mM PBS (pH 7.4) through 100 kDa MWCO; sterilization: ; storage_buffer: 150 mM PBS (pH 7.4)","animal_model: BALB/c mice; administration_route: I.M. and I.T.; dose: 20 ¥ìg mRNA per mouse; gene_expression_result: Luciferase expression measured by IVIS imaging; biodistribution_result: Accumulation in liver, spleen, lungs",,,,https://doi.org/10.1016/j.ijpharm.2023.123050,Optimization of formulation and atomization of lipid nanoparticles for the inhalation of mRNA,"['Hao Miao', 'Ke Huang', 'Yingwen Li', 'Renjie Li', 'Xudong Zhou', 'Jingyu Shi', 'Zhenbo Tong', 'Zhenhua Sun', 'Aibing Yu']",International Journal of Pharmaceutics,2023.0,AX4,DSPC,cholesterol,DMG-PEG2K
772,AX4,DSPC,cholesterol,DMG-PEG2000,20:10:100:5,mRNA,firefly_luciferase,O=C(CCN(CCCN(CCCN(CCC(OCCCCOC(C(CCCCCC)CCCC)=O)=O)CCC(OCCCCOC(C(CCCCCC)CCCC)=O)=O)C)CCC(OCCCCOC(C(CCCCCC)CCCC)=O)=O)OCCCCOC(C(CCCCCC)CCCC)=O,CCCCCCCCCCCCCCCCCC(=O)OC[C@H](COP(=O)([O-])OCC[N+](C)(C)C)OC(=O)CCCCCCCCCCCCCCCCC,C[C@H](CCCC(C)C)[C@H]1CC[C@@H]2[C@@]1(CC[C@H]3[C@H]2CC=C4[C@@]3(CC[C@@H](C4)O)C)C,CCCCCCCCCCCCCC(=O)OCC(COP(=O)([O-])OCCOCCOCCOCCOCCOCCOCCOCCOCCOCCOCCOCCOCCOCCOCCOCCOCCOCCOCCOCCOCCOCCOCCOCCOCCOCCOCCOCCOCCOCCOCCOCCOCCOCCOCCOCCOCCOCCOCCOCCOCCOCCOCCOCCOCCOCCOCCOCCOCCOCCOCCOCCOCCOCCOCCOCCOCCOCCOCCOCCOCCOCCOCCOCCOCCOCCOCCOCCOCCOCCOCCOCCOCCOCCOCCOCCOCCOCCOCCOCCOCCOCCOCCOCCOCCOCCOCCOCCOCCOCCO)OC(=O)CCCCCCCCCCCCC,61.0,,,0.23,,,95.0,,,-3.8,,,,,,"synthesis_method: Microfluidic mixing; device_used: INano L, Micro&Nano Technology Inc, China; total_flow_rate_ml_min: ; flow_rate_ratio: 3:1 (water:oil); aqueous_phase_composition: 10 mM citrate buffer (pH 4.0); organic_phase_composition: 100% ethanol; mixing_time_sec: ; temperature_condition: ; post_processing: dialysis with 150 mM PBS (pH 7.4) through 100 kDa MWCO; sterilization: ; storage_buffer: 150 mM PBS (pH 7.4)","animal_model: BALB/c mice; administration_route: I.M. and I.T.; dose: 20 ¥ìg mRNA per mouse; gene_expression_result: Luciferase expression measured by IVIS imaging; biodistribution_result: Accumulation in liver, spleen, lungs",,,,https://doi.org/10.1016/j.ijpharm.2023.123050,Optimization of formulation and atomization of lipid nanoparticles for the inhalation of mRNA,"['Hao Miao', 'Ke Huang', 'Yingwen Li', 'Renjie Li', 'Xudong Zhou', 'Jingyu Shi', 'Zhenbo Tong', 'Zhenhua Sun', 'Aibing Yu']",International Journal of Pharmaceutics,2023.0,AX4,DSPC,cholesterol,DMG-PEG2K
773,AX4,DSPC,cholesterol,DMG-PEG2000,35:16:46.5:2.5,mRNA,firefly_luciferase,O=C(CCN(CCCN(CCCN(CCC(OCCCCOC(C(CCCCCC)CCCC)=O)=O)CCC(OCCCCOC(C(CCCCCC)CCCC)=O)=O)C)CCC(OCCCCOC(C(CCCCCC)CCCC)=O)=O)OCCCCOC(C(CCCCCC)CCCC)=O,CCCCCCCCCCCCCCCCCC(=O)OC[C@H](COP(=O)([O-])OCC[N+](C)(C)C)OC(=O)CCCCCCCCCCCCCCCCC,C[C@H](CCCC(C)C)[C@H]1CC[C@@H]2[C@@]1(CC[C@H]3[C@H]2CC=C4[C@@]3(CC[C@@H](C4)O)C)C,CCCCCCCCCCCCCC(=O)OCC(COP(=O)([O-])OCCOCCOCCOCCOCCOCCOCCOCCOCCOCCOCCOCCOCCOCCOCCOCCOCCOCCOCCOCCOCCOCCOCCOCCOCCOCCOCCOCCOCCOCCOCCOCCOCCOCCOCCOCCOCCOCCOCCOCCOCCOCCOCCOCCOCCOCCOCCOCCOCCOCCOCCOCCOCCOCCOCCOCCOCCOCCOCCOCCOCCOCCOCCOCCOCCOCCOCCOCCOCCOCCOCCOCCOCCOCCOCCOCCOCCOCCOCCOCCOCCOCCOCCOCCOCCOCCOCCOCCOCCOCCO)OC(=O)CCCCCCCCCCCCC,71.0,,,0.05,,,96.0,,,-1.6,,,,,,"synthesis_method: Microfluidic mixing; device_used: INano L, Micro&Nano Technology Inc, China; total_flow_rate_ml_min: ; flow_rate_ratio: 3:1 (water:oil); aqueous_phase_composition: 10 mM citrate buffer (pH 4.0); organic_phase_composition: 100% ethanol; mixing_time_sec: ; temperature_condition: ; post_processing: dialysis with 150 mM PBS (pH 7.4) through 100 kDa MWCO; sterilization: ; storage_buffer: 150 mM PBS (pH 7.4) or 20 mM Tris-HCl (pH 7.4) with trehalose","animal_model: BALB/c mice; administration_route: I.M. and I.T.; dose: 20 ¥ìg mRNA per mouse; gene_expression_result: Superior luciferase expression after SMI atomization compared to vibrating mesh nebulizer; biodistribution_result: Lung targeting after I.T., liver accumulation after I.M.",,,,https://doi.org/10.1016/j.ijpharm.2023.123050,Optimization of formulation and atomization of lipid nanoparticles for the inhalation of mRNA,"['Hao Miao', 'Ke Huang', 'Yingwen Li', 'Renjie Li', 'Xudong Zhou', 'Jingyu Shi', 'Zhenbo Tong', 'Zhenhua Sun', 'Aibing Yu']",International Journal of Pharmaceutics,2023.0,AX4,DSPC,cholesterol,DMG-PEG2K
774,AX4,DSPC,cholesterol,DMG-PEG2000,35:16:46.5:5,mRNA,firefly_luciferase,O=C(CCN(CCCN(CCCN(CCC(OCCCCOC(C(CCCCCC)CCCC)=O)=O)CCC(OCCCCOC(C(CCCCCC)CCCC)=O)=O)C)CCC(OCCCCOC(C(CCCCCC)CCCC)=O)=O)OCCCCOC(C(CCCCCC)CCCC)=O,CCCCCCCCCCCCCCCCCC(=O)OC[C@H](COP(=O)([O-])OCC[N+](C)(C)C)OC(=O)CCCCCCCCCCCCCCCCC,C[C@H](CCCC(C)C)[C@H]1CC[C@@H]2[C@@]1(CC[C@H]3[C@H]2CC=C4[C@@]3(CC[C@@H](C4)O)C)C,CCCCCCCCCCCCCC(=O)OCC(COP(=O)([O-])OCCOCCOCCOCCOCCOCCOCCOCCOCCOCCOCCOCCOCCOCCOCCOCCOCCOCCOCCOCCOCCOCCOCCOCCOCCOCCOCCOCCOCCOCCOCCOCCOCCOCCOCCOCCOCCOCCOCCOCCOCCOCCOCCOCCOCCOCCOCCOCCOCCOCCOCCOCCOCCOCCOCCOCCOCCOCCOCCOCCOCCOCCOCCOCCOCCOCCOCCOCCOCCOCCOCCOCCOCCOCCOCCOCCOCCOCCOCCOCCOCCOCCOCCOCCOCCOCCOCCOCCOCCOCCO)OC(=O)CCCCCCCCCCCCC,62.0,,,0.11,,,95.0,,,-4.2,,,N:P,9.0,,"synthesis_method: Microfluidic mixing; device_used: INano L, Micro&Nano Technology Inc, China; total_flow_rate_ml_min: ; flow_rate_ratio: 3:1 (water:oil); aqueous_phase_composition: 10 mM citrate buffer (pH 4.0); organic_phase_composition: 100% ethanol; mixing_time_sec: ; temperature_condition: ; post_processing: dialysis with 150 mM PBS (pH 7.4) through 100 kDa MWCO; sterilization: ; storage_buffer: 150 mM PBS (pH 7.4)","animal_model: BALB/c mice; administration_route: I.M. and I.T.; dose: 20 ¥ìg mRNA per mouse; gene_expression_result: Luciferase expression measured by IVIS imaging; biodistribution_result: Accumulation in liver, spleen, lungs",,,,https://doi.org/10.1016/j.ijpharm.2023.123050,Optimization of formulation and atomization of lipid nanoparticles for the inhalation of mRNA,"['Hao Miao', 'Ke Huang', 'Yingwen Li', 'Renjie Li', 'Xudong Zhou', 'Jingyu Shi', 'Zhenbo Tong', 'Zhenhua Sun', 'Aibing Yu']",International Journal of Pharmaceutics,2023.0,AX4,DSPC,cholesterol,DMG-PEG2K
775,AX4,DSPC,cholesterol,DMG-PEG2000,35:16:46.5:5,mRNA,firefly_luciferase,O=C(CCN(CCCN(CCCN(CCC(OCCCCOC(C(CCCCCC)CCCC)=O)=O)CCC(OCCCCOC(C(CCCCCC)CCCC)=O)=O)C)CCC(OCCCCOC(C(CCCCCC)CCCC)=O)=O)OCCCCOC(C(CCCCCC)CCCC)=O,CCCCCCCCCCCCCCCCCC(=O)OC[C@H](COP(=O)([O-])OCC[N+](C)(C)C)OC(=O)CCCCCCCCCCCCCCCCC,C[C@H](CCCC(C)C)[C@H]1CC[C@@H]2[C@@]1(CC[C@H]3[C@H]2CC=C4[C@@]3(CC[C@@H](C4)O)C)C,CCCCCCCCCCCCCC(=O)OCC(COP(=O)([O-])OCCOCCOCCOCCOCCOCCOCCOCCOCCOCCOCCOCCOCCOCCOCCOCCOCCOCCOCCOCCOCCOCCOCCOCCOCCOCCOCCOCCOCCOCCOCCOCCOCCOCCOCCOCCOCCOCCOCCOCCOCCOCCOCCOCCOCCOCCOCCOCCOCCOCCOCCOCCOCCOCCOCCOCCOCCOCCOCCOCCOCCOCCOCCOCCOCCOCCOCCOCCOCCOCCOCCOCCOCCOCCOCCOCCOCCOCCOCCOCCOCCOCCOCCOCCOCCOCCOCCOCCOCCOCCO)OC(=O)CCCCCCCCCCCCC,61.0,,,0.15,,,95.0,,,-3.4,,,N:P,18.0,,"synthesis_method: Microfluidic mixing; device_used: INano L, Micro&Nano Technology Inc, China; total_flow_rate_ml_min: ; flow_rate_ratio: 3:1 (water:oil); aqueous_phase_composition: 10 mM citrate buffer (pH 4.0); organic_phase_composition: 100% ethanol; mixing_time_sec: ; temperature_condition: ; post_processing: dialysis with 150 mM PBS (pH 7.4) through 100 kDa MWCO; sterilization: ; storage_buffer: 150 mM PBS (pH 7.4)","animal_model: BALB/c mice; administration_route: I.M. and I.T.; dose: 20 ¥ìg mRNA per mouse; gene_expression_result: Luciferase expression measured by IVIS imaging; biodistribution_result: Accumulation in liver, spleen, lungs",,,,https://doi.org/10.1016/j.ijpharm.2023.123050,Optimization of formulation and atomization of lipid nanoparticles for the inhalation of mRNA,"['Hao Miao', 'Ke Huang', 'Yingwen Li', 'Renjie Li', 'Xudong Zhou', 'Jingyu Shi', 'Zhenbo Tong', 'Zhenhua Sun', 'Aibing Yu']",International Journal of Pharmaceutics,2023.0,AX4,DSPC,cholesterol,DMG-PEG2K
776,AX4,DSPC,cholesterol,DMG-PEG2000,35:16:46.5:5,mRNA,firefly_luciferase,O=C(CCN(CCCN(CCCN(CCC(OCCCCOC(C(CCCCCC)CCCC)=O)=O)CCC(OCCCCOC(C(CCCCCC)CCCC)=O)=O)C)CCC(OCCCCOC(C(CCCCCC)CCCC)=O)=O)OCCCCOC(C(CCCCCC)CCCC)=O,CCCCCCCCCCCCCCCCCC(=O)OC[C@H](COP(=O)([O-])OCC[N+](C)(C)C)OC(=O)CCCCCCCCCCCCCCCCC,C[C@H](CCCC(C)C)[C@H]1CC[C@@H]2[C@@]1(CC[C@H]3[C@H]2CC=C4[C@@]3(CC[C@@H](C4)O)C)C,CCCCCCCCCCCCCC(=O)OCC(COP(=O)([O-])OCCOCCOCCOCCOCCOCCOCCOCCOCCOCCOCCOCCOCCOCCOCCOCCOCCOCCOCCOCCOCCOCCOCCOCCOCCOCCOCCOCCOCCOCCOCCOCCOCCOCCOCCOCCOCCOCCOCCOCCOCCOCCOCCOCCOCCOCCOCCOCCOCCOCCOCCOCCOCCOCCOCCOCCOCCOCCOCCOCCOCCOCCOCCOCCOCCOCCOCCOCCOCCOCCOCCOCCOCCOCCOCCOCCOCCOCCOCCOCCOCCOCCOCCOCCOCCOCCOCCOCCOCCOCCO)OC(=O)CCCCCCCCCCCCC,54.0,,,0.07,,,94.0,,,-5.7,,,N:P,27.0,,"synthesis_method: Microfluidic mixing; device_used: INano L, Micro&Nano Technology Inc, China; total_flow_rate_ml_min: ; flow_rate_ratio: 3:1 (water:oil); aqueous_phase_composition: 10 mM citrate buffer (pH 4.0); organic_phase_composition: 100% ethanol; mixing_time_sec: ; temperature_condition: ; post_processing: dialysis with 150 mM PBS (pH 7.4) through 100 kDa MWCO; sterilization: ; storage_buffer: 150 mM PBS (pH 7.4)","animal_model: BALB/c mice; administration_route: I.M. and I.T.; dose: 20 ¥ìg mRNA per mouse; gene_expression_result: Luciferase expression measured by IVIS imaging; biodistribution_result: Accumulation in liver, spleen, lungs",,,,https://doi.org/10.1016/j.ijpharm.2023.123050,Optimization of formulation and atomization of lipid nanoparticles for the inhalation of mRNA,"['Hao Miao', 'Ke Huang', 'Yingwen Li', 'Renjie Li', 'Xudong Zhou', 'Jingyu Shi', 'Zhenbo Tong', 'Zhenhua Sun', 'Aibing Yu']",International Journal of Pharmaceutics,2023.0,AX4,DSPC,cholesterol,DMG-PEG2K
777,DLin-MC3-DMA,DSPC,cholesterol,DMG-PEG2000,50:10:38.5:1.5,mRNA,"firefly_luciferase, rbd",CCCCC/C=C\C/C=C\CCCCCCCCC(OC(=O)CCCN(C)C)CCCCCCCC/C=C\C/C=C\CCCCC,CCCCCCCCCCCCCCCCCC(=O)OC[C@H](COP(=O)([O-])OCC[N+](C)(C)C)OC(=O)CCCCCCCCCCCCCCCCC,C[C@H](CCCC(C)C)[C@H]1CC[C@@H]2[C@@]1(CC[C@H]3[C@H]2CC=C4[C@@]3(CC[C@@H](C4)O)C)C,CCCCCCCCCCCCCC(=O)OCC(COP(=O)([O-])OCCOCCOCCOCCOCCOCCOCCOCCOCCOCCOCCOCCOCCOCCOCCOCCOCCOCCOCCOCCOCCOCCOCCOCCOCCOCCOCCOCCOCCOCCOCCOCCOCCOCCOCCOCCOCCOCCOCCOCCOCCOCCOCCOCCOCCOCCOCCOCCOCCOCCOCCOCCOCCOCCOCCOCCOCCOCCOCCOCCOCCOCCOCCOCCOCCOCCOCCOCCOCCOCCOCCOCCOCCOCCOCCOCCOCCOCCOCCOCCOCCOCCOCCOCCOCCOCCOCCOCCOCCOCCO)OC(=O)CCCCCCCCCCCCC,,,,,,,,,,,,,,,,"synthesis_method: Microfluidic mixing; device_used: INano L, Micro&Nano Technology Inc, China; total_flow_rate_ml_min: ; flow_rate_ratio: 3:1 (water:oil); aqueous_phase_composition: 10 mM citrate buffer (pH 4.0); organic_phase_composition: 100% ethanol; mixing_time_sec: ; temperature_condition: ; post_processing: dialysis with 150 mM PBS (pH 7.4) through 100 kDa MWCO; sterilization: ; storage_buffer: 150 mM PBS (pH 7.4)",animal_model: BALB/c mice; administration_route: I.M. and I.T.; dose: 20 ¥ìg mRNA per mouse; gene_expression_result: Compared with AX4-based LNPs for atomization studies; biodistribution_result: Standard reference for comparison,4.0,numeric,,https://doi.org/10.1016/j.ijpharm.2023.123050,Optimization of formulation and atomization of lipid nanoparticles for the inhalation of mRNA,"['Hao Miao', 'Ke Huang', 'Yingwen Li', 'Renjie Li', 'Xudong Zhou', 'Jingyu Shi', 'Zhenbo Tong', 'Zhenhua Sun', 'Aibing Yu']",International Journal of Pharmaceutics,2023.0,MC3 (Dlin-MC3-DMA),DSPC,cholesterol,DMG-PEG2K
778,DLin-MC3-DMA,DPPC,cholesterol,DMPE-PEG2000,60:20:19:1,mRNA,nanoluciferase,CCCCC/C=C\C/C=C\CCCCCCCCC(OC(=O)CCCN(C)C)CCCCCCCC/C=C\C/C=C\CCCCC,CCCCCCCCCCCCCCCC(=O)OC[C@H](COP(=O)([O-])OCC[N+](C)(C)C)OC(=O)CCCCCCCCCCCCCCC,C[C@H](CCCC(C)C)[C@H]1CC[C@@H]2[C@@]1(CC[C@H]3[C@H]2CC=C4[C@@]3(CC[C@@H](C4)O)C)C,CCCCCCCCCCCCCC(=O)OCC(COP(=O)([O-])OCCN[C@@H](CO)C(=O)NCCOCCOCCOCCOCCOCCOCCOCCOCCOCCOCCOCCOCCOCCOCCOCCOCCOCCOCCOCCOCCOCCOCCOCCOCCOCCOCCOCCOCCOCCOCCOCCOCCOCCOCCOCCOCCOCCOCCOCCOCCOCCOCCOCCOCCOCCOCCOCCOCCOCCOCCOCCOCCOCCOCCOCCOCCOCCOCCOCCOCCOCCOCCOCCOCCOCCOCCOCCOCCOCCOCCOCCOCCOCCOCCOCCOCCOCCOCCOCCOCCOCCOCCOCCOCCOCCOCCOCCOCCOCCO)OC(=O)CCCCCCCCCCCCC,118.9,,,0.168,,,91.5,,,5.5,,,N:P,5.67,,"synthesis_method: Microfluidic; device_used: NanoAssemblr microfluidic mixer (Precision Nanosystems); total_flow_rate_ml_min: 9; flow_rate_ratio: 3:1 (organic:aqueous); aqueous_phase_composition: 50 mM sodium citrate buffer (pH 3.0); organic_phase_composition: 100% ethanol with lipids at 10 mg/mL; mixing_time_sec: ; temperature_condition: ; post_processing: Dialyzed against 1¡¿ PBS pH 7.4 overnight using 10-kDa MWCO Slide-A-Lyzer G2 Dialysis Cassettes; sterilization: ; storage_buffer: 1¡¿ PBS, stored at 4¡ÆC","cell_line: ALI Calu-3 cells; animal_model: BALB/c mice (female, 6-8 weeks); administration_route: Intratracheal (after aerosolization); dose: 1000 ng NLuc mRNA (ALI), 750 ng NLuc mRNA (in vivo); gene_expression_result: ~30,000 RLU (ALI), 4.8¡¿10^5 photons/sec/cm©÷/sr (in vivo); biodistribution_result: Distributed across all lung lobes",30.0,numeric,0.16666666666666666,10.1002/btm2.10580,Optimization of ionizable lipids for aerosolizable mRNA lipid nanoparticles,"['Mae M. Lewis', 'Melissa R. Soto', 'Esther Y. Maier', 'Steven D. Wulfe', 'Sandy Bakheet', 'Hannah Obregon', 'Debadyuti Ghosh']",Bioengineering & Translational Medicine,2023.0,MC3,DPPC,cholesterol,DMPE-PEG 2000
779,DLin-MC3-DMA,DPPC,cholesterol,DMPE-PEG2000,45:20:34:1,mRNA,nanoluciferase,CCCCC/C=C\C/C=C\CCCCCCCCC(OC(=O)CCCN(C)C)CCCCCCCC/C=C\C/C=C\CCCCC,CCCCCCCCCCCCCCCC(=O)OC[C@H](COP(=O)([O-])OCC[N+](C)(C)C)OC(=O)CCCCCCCCCCCCCCC,C[C@H](CCCC(C)C)[C@H]1CC[C@@H]2[C@@]1(CC[C@H]3[C@H]2CC=C4[C@@]3(CC[C@@H](C4)O)C)C,CCCCCCCCCCCCCC(=O)OCC(COP(=O)([O-])OCCN[C@@H](CO)C(=O)NCCOCCOCCOCCOCCOCCOCCOCCOCCOCCOCCOCCOCCOCCOCCOCCOCCOCCOCCOCCOCCOCCOCCOCCOCCOCCOCCOCCOCCOCCOCCOCCOCCOCCOCCOCCOCCOCCOCCOCCOCCOCCOCCOCCOCCOCCOCCOCCOCCOCCOCCOCCOCCOCCOCCOCCOCCOCCOCCOCCOCCOCCOCCOCCOCCOCCOCCOCCOCCOCCOCCOCCOCCOCCOCCOCCOCCOCCOCCOCCOCCOCCOCCOCCOCCOCCOCCOCCOCCOCCO)OC(=O)CCCCCCCCCCCCC,109.9,,,0.154,,,92.8,,,7.0,,,N:P,5.67,,"synthesis_method: Microfluidic; device_used: NanoAssemblr microfluidic mixer (Precision Nanosystems); total_flow_rate_ml_min: 9; flow_rate_ratio: 3:1 (organic:aqueous); aqueous_phase_composition: 50 mM sodium citrate buffer (pH 3.0); organic_phase_composition: 100% ethanol with lipids at 10 mg/mL; mixing_time_sec: ; temperature_condition: ; post_processing: Dialyzed against 1¡¿ PBS pH 7.4 overnight using 10-kDa MWCO Slide-A-Lyzer G2 Dialysis Cassettes; sterilization: ; storage_buffer: 1¡¿ PBS, stored at 4¡ÆC","cell_line: ALI Calu-3 cells; animal_model: BALB/c mice (female, 6-8 weeks); administration_route: Intratracheal (after aerosolization); dose: 1000 ng NLuc mRNA (ALI), 750 ng NLuc mRNA (in vivo); gene_expression_result: ~120,000 RLU (ALI), 1.4¡¿10^6 photons/sec/cm©÷/sr (in vivo); biodistribution_result: Distributed across all lung lobes",120.0,numeric,0.6666666666666666,10.1002/btm2.10580,Optimization of ionizable lipids for aerosolizable mRNA lipid nanoparticles,"['Mae M. Lewis', 'Melissa R. Soto', 'Esther Y. Maier', 'Steven D. Wulfe', 'Sandy Bakheet', 'Hannah Obregon', 'Debadyuti Ghosh']",Bioengineering & Translational Medicine,2023.0,MC3,DPPC,cholesterol,DMPE-PEG 2000
780,DLin-MC3-DMA,DPPC,cholesterol,DMPE-PEG2000,45:5:49:1,mRNA,nanoluciferase,CCCCC/C=C\C/C=C\CCCCCCCCC(OC(=O)CCCN(C)C)CCCCCCCC/C=C\C/C=C\CCCCC,CCCCCCCCCCCCCCCC(=O)OC[C@H](COP(=O)([O-])OCC[N+](C)(C)C)OC(=O)CCCCCCCCCCCCCCC,C[C@H](CCCC(C)C)[C@H]1CC[C@@H]2[C@@]1(CC[C@H]3[C@H]2CC=C4[C@@]3(CC[C@@H](C4)O)C)C,CCCCCCCCCCCCCC(=O)OCC(COP(=O)([O-])OCCN[C@@H](CO)C(=O)NCCOCCOCCOCCOCCOCCOCCOCCOCCOCCOCCOCCOCCOCCOCCOCCOCCOCCOCCOCCOCCOCCOCCOCCOCCOCCOCCOCCOCCOCCOCCOCCOCCOCCOCCOCCOCCOCCOCCOCCOCCOCCOCCOCCOCCOCCOCCOCCOCCOCCOCCOCCOCCOCCOCCOCCOCCOCCOCCOCCOCCOCCOCCOCCOCCOCCOCCOCCOCCOCCOCCOCCOCCOCCOCCOCCOCCOCCOCCOCCOCCOCCOCCOCCOCCOCCOCCOCCOCCOCCO)OC(=O)CCCCCCCCCCCCC,112.9,,,0.152,,,93.4,,,6.7,,,N:P,5.67,,"synthesis_method: Microfluidic; device_used: NanoAssemblr microfluidic mixer (Precision Nanosystems); total_flow_rate_ml_min: 9; flow_rate_ratio: 3:1 (organic:aqueous); aqueous_phase_composition: 50 mM sodium citrate buffer (pH 3.0); organic_phase_composition: 100% ethanol with lipids at 10 mg/mL; mixing_time_sec: ; temperature_condition: ; post_processing: Dialyzed against 1¡¿ PBS pH 7.4 overnight using 10-kDa MWCO Slide-A-Lyzer G2 Dialysis Cassettes; sterilization: ; storage_buffer: 1¡¿ PBS, stored at 4¡ÆC","cell_line: ALI Calu-3 cells; administration_route: Intratracheal (after aerosolization); dose: 1000 ng NLuc mRNA (ALI); gene_expression_result: ~80,000 RLU (ALI)",80.0,numeric,0.5,10.1002/btm2.10580,Optimization of ionizable lipids for aerosolizable mRNA lipid nanoparticles,"['Mae M. Lewis', 'Melissa R. Soto', 'Esther Y. Maier', 'Steven D. Wulfe', 'Sandy Bakheet', 'Hannah Obregon', 'Debadyuti Ghosh']",Bioengineering & Translational Medicine,2023.0,MC3,DPPC,cholesterol,DMPE-PEG 2000
781,DLin-MC3-DMA,DSPC,cholesterol,DMG-PEG2000,50:10:38.5:1.5,mRNA,nanoluciferase,CCCCC/C=C\C/C=C\CCCCCCCCC(OC(=O)CCCN(C)C)CCCCCCCC/C=C\C/C=C\CCCCC,CCCCCCCCCCCCCCCCCC(=O)OC[C@H](COP(=O)([O-])OCC[N+](C)(C)C)OC(=O)CCCCCCCCCCCCCCCCC,C[C@H](CCCC(C)C)[C@H]1CC[C@@H]2[C@@]1(CC[C@H]3[C@H]2CC=C4[C@@]3(CC[C@@H](C4)O)C)C,CCCCCCCCCCCCCC(=O)OCC(COP(=O)([O-])OCCOCCOCCOCCOCCOCCOCCOCCOCCOCCOCCOCCOCCOCCOCCOCCOCCOCCOCCOCCOCCOCCOCCOCCOCCOCCOCCOCCOCCOCCOCCOCCOCCOCCOCCOCCOCCOCCOCCOCCOCCOCCOCCOCCOCCOCCOCCOCCOCCOCCOCCOCCOCCOCCOCCOCCOCCOCCOCCOCCOCCOCCOCCOCCOCCOCCOCCOCCOCCOCCOCCOCCOCCOCCOCCOCCOCCOCCOCCOCCOCCOCCOCCOCCOCCOCCOCCOCCOCCOCCO)OC(=O)CCCCCCCCCCCCC,123.3,,,0.153,,,87.2,,,1.7,,,N:P,5.67,,"synthesis_method: Microfluidic; device_used: NanoAssemblr microfluidic mixer (Precision Nanosystems); total_flow_rate_ml_min: 9; flow_rate_ratio: 3:1 (organic:aqueous); aqueous_phase_composition: 50 mM sodium citrate buffer (pH 3.0); organic_phase_composition: 100% ethanol with lipids at 10 mg/mL; mixing_time_sec: ; temperature_condition: ; post_processing: Dialyzed against 1¡¿ PBS pH 7.4 overnight using 10-kDa MWCO Slide-A-Lyzer G2 Dialysis Cassettes; sterilization: ; storage_buffer: 1¡¿ PBS, stored at 4¡ÆC","cell_line: ALI Calu-3 cells; animal_model: BALB/c mice (female, 6-8 weeks); administration_route: Intratracheal (after aerosolization); dose: 1000 ng NLuc mRNA (ALI), 750 ng NLuc mRNA (in vivo); gene_expression_result: ~90,000 RLU (ALI), 1.2¡¿10^6 photons/sec/cm©÷/sr (in vivo); biodistribution_result: Distributed across all lung lobes",90.0,numeric,0.5833333333333334,10.1002/btm2.10580,Optimization of ionizable lipids for aerosolizable mRNA lipid nanoparticles,"['Mae M. Lewis', 'Melissa R. Soto', 'Esther Y. Maier', 'Steven D. Wulfe', 'Sandy Bakheet', 'Hannah Obregon', 'Debadyuti Ghosh']",Bioengineering & Translational Medicine,2023.0,MC3,DSPC,cholesterol,DMG-PEG 2000
