Repository: maanasrrao1111/lnp-multi-objective-formulation

# Beyond Potency: Multi-Objective Analysis of Reporter-mRNA Lipid Nanoparticle Formulations

**Accepted at Next Generation Cancer Therapeutics 2026 (MD Anderson Cancer Center, October 6–8)**

## Summary

LNP formulation screens rank candidates by transfection potency, but potent formulations frequently fail on particle size, dispersity, or RNA encapsulation. This project systematically quantifies that gap using 464 reporter-mRNA formulations from 62 published studies.

## Data

- **Primary:** [LNP Atlas](https://doi.org/10.5281/zenodo.17243732) — 1,092 formulations (Nature Scientific Data, 2025)
- **External validation:** 45 formulations manually curated from 4 independent papers

File: data/atlas_cleaned.csv (part 16 of 21)
lnp_id,ionizable_lipid,helper_lipid,sterol_lipid,peg_lipid,lipid_molar_ratio,target_type,nucleic_acid_sequence,ionizable_lipid_smiles,helper_lipid_smiles,sterol_lipid_smiles,peg_lipid_smiles,size_mean,size_sd,size_flag,pdi_mean,pdi_sd,pdi_flag,ee_mean,ee_sd,ee_flag,zeta_mean,zeta_sd,zeta_flag,ratio_type,ratio_value,ratio_cargo,synthesis_info,bioactivity_profile,transfection_raw,transfection_unit,transfection_pctile,paper_doi,paper_title,paper_authors,paper_journal,paper_year,ionizable_lipid_original,helper_lipid_original,sterol_lipid_original,peg_lipid_original
782,SM-102,DPPC,cholesterol,DMPE-PEG2000,45:20:34:1,mRNA,"nanoluciferase, cre_recombinase",CCCCCCCCCCCOC(=O)CCCCCN(CCCCCCCC(=O)OC(CCCCCCCC)CCCCCCCC)CCO  ,CCCCCCCCCCCCCCCC(=O)OC[C@H](COP(=O)([O-])OCC[N+](C)(C)C)OC(=O)CCCCCCCCCCCCCCC,C[C@H](CCCC(C)C)[C@H]1CC[C@@H]2[C@@]1(CC[C@H]3[C@H]2CC=C4[C@@]3(CC[C@@H](C4)O)C)C,CCCCCCCCCCCCCC(=O)OCC(COP(=O)([O-])OCCN[C@@H](CO)C(=O)NCCOCCOCCOCCOCCOCCOCCOCCOCCOCCOCCOCCOCCOCCOCCOCCOCCOCCOCCOCCOCCOCCOCCOCCOCCOCCOCCOCCOCCOCCOCCOCCOCCOCCOCCOCCOCCOCCOCCOCCOCCOCCOCCOCCOCCOCCOCCOCCOCCOCCOCCOCCOCCOCCOCCOCCOCCOCCOCCOCCOCCOCCOCCOCCOCCOCCOCCOCCOCCOCCOCCOCCOCCOCCOCCOCCOCCOCCOCCOCCOCCOCCOCCOCCOCCOCCOCCOCCOCCOCCO)OC(=O)CCCCCCCCCCCCC,109.8,,,0.162,,,93.9,,,10.3,,,N:P,5.67,,"synthesis_method: Microfluidic; device_used: NanoAssemblr microfluidic mixer (Precision Nanosystems); total_flow_rate_ml_min: 9; flow_rate_ratio: 3:1 (organic:aqueous); aqueous_phase_composition: 50 mM sodium citrate buffer (pH 3.0); organic_phase_composition: 100% ethanol with lipids at 10 mg/mL; mixing_time_sec: ; temperature_condition: ; post_processing: Dialyzed against 1¡¿ PBS pH 7.4 overnight using 10-kDa MWCO Slide-A-Lyzer G2 Dialysis Cassettes; sterilization: ; storage_buffer: 1¡¿ PBS, stored at 4¡ÆC","cell_line: ALI Calu-3 cells; animal_model: BALB/c mice (female, 6-8 weeks), Ai9 mice (female, 6-8 weeks); administration_route: Intratracheal (after aerosolization); dose: 1000 ng NLuc mRNA (ALI), 750 ng NLuc mRNA (in vivo), 0.5 mg/kg Cre mRNA; gene_expression_result: ~150,000 RLU (ALI), 8.1¡¿10^6 photons/sec/cm©÷/sr (in vivo); biodistribution_result: Distributed across all lung lobes with highest expression",150.0,numeric,0.75,10.1002/btm2.10580,Optimization of ionizable lipids for aerosolizable mRNA lipid nanoparticles,"['Mae M. Lewis', 'Melissa R. Soto', 'Esther Y. Maier', 'Steven D. Wulfe', 'Sandy Bakheet', 'Hannah Obregon', 'Debadyuti Ghosh']",Bioengineering & Translational Medicine,2023.0,SM-102,DPPC,cholesterol,DMPE-PEG 2000
783,SM-102,DSPC,cholesterol,DMG-PEG2000,50:10:38.5:1.5,mRNA,nanoluciferase,CCCCCCCCCCCOC(=O)CCCCCN(CCCCCCCC(=O)OC(CCCCCCCC)CCCCCCCC)CCO  ,CCCCCCCCCCCCCCCCCC(=O)OC[C@H](COP(=O)([O-])OCC[N+](C)(C)C)OC(=O)CCCCCCCCCCCCCCCCC,C[C@H](CCCC(C)C)[C@H]1CC[C@@H]2[C@@]1(CC[C@H]3[C@H]2CC=C4[C@@]3(CC[C@@H](C4)O)C)C,CCCCCCCCCCCCCC(=O)OCC(COP(=O)([O-])OCCOCCOCCOCCOCCOCCOCCOCCOCCOCCOCCOCCOCCOCCOCCOCCOCCOCCOCCOCCOCCOCCOCCOCCOCCOCCOCCOCCOCCOCCOCCOCCOCCOCCOCCOCCOCCOCCOCCOCCOCCOCCOCCOCCOCCOCCOCCOCCOCCOCCOCCOCCOCCOCCOCCOCCOCCOCCOCCOCCOCCOCCOCCOCCOCCOCCOCCOCCOCCOCCOCCOCCOCCOCCOCCOCCOCCOCCOCCOCCOCCOCCOCCOCCOCCOCCOCCOCCOCCOCCO)OC(=O)CCCCCCCCCCCCC,111.2,,,0.172,,,89.8,,,3.8,,,N:P,5.67,,"synthesis_method: Microfluidic; device_used: NanoAssemblr microfluidic mixer (Precision Nanosystems); total_flow_rate_ml_min: 9; flow_rate_ratio: 3:1 (organic:aqueous); aqueous_phase_composition: 50 mM sodium citrate buffer (pH 3.0); organic_phase_composition: 100% ethanol with lipids at 10 mg/mL; mixing_time_sec: ; temperature_condition: ; post_processing: Dialyzed against 1¡¿ PBS pH 7.4 overnight using 10-kDa MWCO Slide-A-Lyzer G2 Dialysis Cassettes; sterilization: ; storage_buffer: 1¡¿ PBS, stored at 4¡ÆC","cell_line: ALI Calu-3 cells; administration_route: Intratracheal (after aerosolization); dose: 1000 ng NLuc mRNA (ALI); gene_expression_result: ~50,000 RLU (ALI)",50.0,numeric,0.3333333333333333,10.1002/btm2.10580,Optimization of ionizable lipids for aerosolizable mRNA lipid nanoparticles,"['Mae M. Lewis', 'Melissa R. Soto', 'Esther Y. Maier', 'Steven D. Wulfe', 'Sandy Bakheet', 'Hannah Obregon', 'Debadyuti Ghosh']",Bioengineering & Translational Medicine,2023.0,SM-102,DSPC,cholesterol,DMG-PEG 2000
784,ALC-0315,DPPC,cholesterol,DMPE-PEG2000,45:20:34:1,mRNA,nanoluciferase,CCCCCCCCC(CCCCCC)C(=O)OCCCCCCN(CCCCCCOC(=O)C(CCCCCC)CCCCCCCC)CCCCO,CCCCCCCCCCCCCCCC(=O)OC[C@H](COP(=O)([O-])OCC[N+](C)(C)C)OC(=O)CCCCCCCCCCCCCCC,C[C@H](CCCC(C)C)[C@H]1CC[C@@H]2[C@@]1(CC[C@H]3[C@H]2CC=C4[C@@]3(CC[C@@H](C4)O)C)C,CCCCCCCCCCCCCC(=O)OCC(COP(=O)([O-])OCCN[C@@H](CO)C(=O)NCCOCCOCCOCCOCCOCCOCCOCCOCCOCCOCCOCCOCCOCCOCCOCCOCCOCCOCCOCCOCCOCCOCCOCCOCCOCCOCCOCCOCCOCCOCCOCCOCCOCCOCCOCCOCCOCCOCCOCCOCCOCCOCCOCCOCCOCCOCCOCCOCCOCCOCCOCCOCCOCCOCCOCCOCCOCCOCCOCCOCCOCCOCCOCCOCCOCCOCCOCCOCCOCCOCCOCCOCCOCCOCCOCCOCCOCCOCCOCCOCCOCCOCCOCCOCCOCCOCCOCCOCCOCCO)OC(=O)CCCCCCCCCCCCC,108.1,,,0.166,,,91.2,,,8.7,,,N:P,5.67,,"synthesis_method: Microfluidic; device_used: NanoAssemblr microfluidic mixer (Precision Nanosystems); total_flow_rate_ml_min: 9; flow_rate_ratio: 3:1 (organic:aqueous); aqueous_phase_composition: 50 mM sodium citrate buffer (pH 3.0); organic_phase_composition: 100% ethanol with lipids at 10 mg/mL; mixing_time_sec: ; temperature_condition: ; post_processing: Dialyzed against 1¡¿ PBS pH 7.4 overnight using 10-kDa MWCO Slide-A-Lyzer G2 Dialysis Cassettes; sterilization: ; storage_buffer: 1¡¿ PBS, stored at 4¡ÆC","cell_line: ALI Calu-3 cells; administration_route: Intratracheal (after aerosolization); dose: 1000 ng NLuc mRNA (ALI); gene_expression_result: ~40,000 RLU (ALI)",40.0,numeric,0.25,10.1002/btm2.10580,Optimization of ionizable lipids for aerosolizable mRNA lipid nanoparticles,"['Mae M. Lewis', 'Melissa R. Soto', 'Esther Y. Maier', 'Steven D. Wulfe', 'Sandy Bakheet', 'Hannah Obregon', 'Debadyuti Ghosh']",Bioengineering & Translational Medicine,2023.0,ALC-0315,DPPC,cholesterol,DMPE-PEG 2000
785,ALC-0315,DSPC,cholesterol,ALC-0159,46.3:9.4:42.7:1.6,mRNA,nanoluciferase,CCCCCCCCC(CCCCCC)C(=O)OCCCCCCN(CCCCCCOC(=O)C(CCCCCC)CCCCCCCC)CCCCO,CCCCCCCCCCCCCCCCCC(=O)OC[C@H](COP(=O)([O-])OCC[N+](C)(C)C)OC(=O)CCCCCCCCCCCCCCCCC,C[C@H](CCCC(C)C)[C@H]1CC[C@@H]2[C@@]1(CC[C@H]3[C@H]2CC=C4[C@@]3(CC[C@@H](C4)O)C)C,CCCCCCCCCCCCCCCCCCCCCCCCCCCCCCCCCCCCCCCCCCCCCCCCCCCCCCCCCCN(CCCCCCCCCC(=O)OC)CC(O)COC(=O)CCCCCCCCC,113.9,,,0.174,,,88.7,,,4.2,,,N:P,5.67,,"synthesis_method: Microfluidic; device_used: NanoAssemblr microfluidic mixer (Precision Nanosystems); total_flow_rate_ml_min: 9; flow_rate_ratio: 3:1 (organic:aqueous); aqueous_phase_composition: 50 mM sodium citrate buffer (pH 3.0); organic_phase_composition: 100% ethanol with lipids at 10 mg/mL; mixing_time_sec: ; temperature_condition: ; post_processing: Dialyzed against 1¡¿ PBS pH 7.4 overnight using 10-kDa MWCO Slide-A-Lyzer G2 Dialysis Cassettes; sterilization: ; storage_buffer: 1¡¿ PBS, stored at 4¡ÆC","cell_line: ALI Calu-3 cells; administration_route: Intratracheal (after aerosolization); dose: 1000 ng NLuc mRNA (ALI); gene_expression_result: ~25,000 RLU (ALI)",25.0,numeric,0.08333333333333333,10.1002/btm2.10580,Optimization of ionizable lipids for aerosolizable mRNA lipid nanoparticles,"['Mae M. Lewis', 'Melissa R. Soto', 'Esther Y. Maier', 'Steven D. Wulfe', 'Sandy Bakheet', 'Hannah Obregon', 'Debadyuti Ghosh']",Bioengineering & Translational Medicine,2023.0,ALC-0315,DSPC,cholesterol,ALC-0159
786,Custom lipid,DPPC,cholesterol,DMPE-PEG2000,45:20:34:1,mRNA,nanoluciferase,CCCCCCCCCCCOC(=O)CCCCCN(CCCCCCCC(=O)OC(CCCCCCCC)CCCCCCCC)CCO  ,CCCCCCCCCCCCCCCC(=O)OC[C@H](COP(=O)([O-])OCC[N+](C)(C)C)OC(=O)CCCCCCCCCCCCCCC,C[C@H](CCCC(C)C)[C@H]1CC[C@@H]2[C@@]1(CC[C@H]3[C@H]2CC=C4[C@@]3(CC[C@@H](C4)O)C)C,CCCCCCCCCCCCCC(=O)OCC(COP(=O)([O-])OCCN[C@@H](CO)C(=O)NCCOCCOCCOCCOCCOCCOCCOCCOCCOCCOCCOCCOCCOCCOCCOCCOCCOCCOCCOCCOCCOCCOCCOCCOCCOCCOCCOCCOCCOCCOCCOCCOCCOCCOCCOCCOCCOCCOCCOCCOCCOCCOCCOCCOCCOCCOCCOCCOCCOCCOCCOCCOCCOCCOCCOCCOCCOCCOCCOCCOCCOCCOCCOCCOCCOCCOCCOCCOCCOCCOCCOCCOCCOCCOCCOCCOCCOCCOCCOCCOCCOCCOCCOCCOCCOCCOCCOCCOCCOCCO)OC(=O)CCCCCCCCCCCCC,,,,,,,,,,,,,N:P,5.67,,"synthesis_method: Microfluidic; device_used: NanoAssemblr microfluidic mixer (Precision Nanosystems); total_flow_rate_ml_min: 9; flow_rate_ratio: 3:1 (organic:aqueous); aqueous_phase_composition: 50 mM sodium citrate buffer (pH 3.0); organic_phase_composition: 100% ethanol with lipids at 10 mg/mL; mixing_time_sec: ; temperature_condition: ; post_processing: Dialyzed against 1¡¿ PBS pH 7.4 overnight using 10-kDa MWCO Slide-A-Lyzer G2 Dialysis Cassettes; sterilization: ; storage_buffer: 1¡¿ PBS, stored at 4¡ÆC","cell_line: ALI Calu-3 cells; administration_route: Intratracheal (after aerosolization); dose: 1000 ng NLuc mRNA (ALI); gene_expression_result: ~300,000 RLU (ALI), 2.0-fold increase vs B-1",300.0,numeric,1.0,10.1002/btm2.10580,Optimization of ionizable lipids for aerosolizable mRNA lipid nanoparticles,"['Mae M. Lewis', 'Melissa R. Soto', 'Esther Y. Maier', 'Steven D. Wulfe', 'Sandy Bakheet', 'Hannah Obregon', 'Debadyuti Ghosh']",Bioengineering & Translational Medicine,2023.0,"SM-102 analog (BP-26399, 3-carbon head)",DPPC,cholesterol,DMPE-PEG 2000
787,Custom lipid,DPPC,cholesterol,DMPE-PEG2000,45:20:34:1,mRNA,nanoluciferase,CCCCCCCCCCCOC(=O)CCCCCN(CCCCCCCC(=O)OC(CCCCCCCC)CCCCCCCC)CCO  ,CCCCCCCCCCCCCCCC(=O)OC[C@H](COP(=O)([O-])OCC[N+](C)(C)C)OC(=O)CCCCCCCCCCCCCCC,C[C@H](CCCC(C)C)[C@H]1CC[C@@H]2[C@@]1(CC[C@H]3[C@H]2CC=C4[C@@]3(CC[C@@H](C4)O)C)C,CCCCCCCCCCCCCC(=O)OCC(COP(=O)([O-])OCCN[C@@H](CO)C(=O)NCCOCCOCCOCCOCCOCCOCCOCCOCCOCCOCCOCCOCCOCCOCCOCCOCCOCCOCCOCCOCCOCCOCCOCCOCCOCCOCCOCCOCCOCCOCCOCCOCCOCCOCCOCCOCCOCCOCCOCCOCCOCCOCCOCCOCCOCCOCCOCCOCCOCCOCCOCCOCCOCCOCCOCCOCCOCCOCCOCCOCCOCCOCCOCCOCCOCCOCCOCCOCCOCCOCCOCCOCCOCCOCCOCCOCCOCCOCCOCCOCCOCCOCCOCCOCCOCCOCCOCCOCCOCCO)OC(=O)CCCCCCCCCCCCC,,,,,,,,,,,,,N:P,5.67,,"synthesis_method: Microfluidic; device_used: NanoAssemblr microfluidic mixer (Precision Nanosystems); total_flow_rate_ml_min: 9; flow_rate_ratio: 3:1 (organic:aqueous); aqueous_phase_composition: 50 mM sodium citrate buffer (pH 3.0); organic_phase_composition: 100% ethanol with lipids at 10 mg/mL; mixing_time_sec: ; temperature_condition: ; post_processing: Dialyzed against 1¡¿ PBS pH 7.4 overnight using 10-kDa MWCO Slide-A-Lyzer G2 Dialysis Cassettes; sterilization: ; storage_buffer: 1¡¿ PBS, stored at 4¡ÆC","cell_line: ALI Calu-3 cells; administration_route: Intratracheal (after aerosolization); dose: 1000 ng NLuc mRNA (ALI); gene_expression_result: ~200,000 RLU (ALI), 1.3-fold increase vs B-1",200.0,numeric,0.875,10.1002/btm2.10580,Optimization of ionizable lipids for aerosolizable mRNA lipid nanoparticles,"['Mae M. Lewis', 'Melissa R. Soto', 'Esther Y. Maier', 'Steven D. Wulfe', 'Sandy Bakheet', 'Hannah Obregon', 'Debadyuti Ghosh']",Bioengineering & Translational Medicine,2023.0,"SM-102 analog (BP-26367, modified ester position)",DPPC,cholesterol,DMPE-PEG 2000
788,Custom lipid,DPPC,cholesterol,DMPE-PEG2000,45:20:34:1,mRNA,nanoluciferase,CCCCCCCCCCCOC(=O)CCCCCN(CCCCCCCC(=O)OC(CCCCCCCC)CCCCCCCC)CCO  ,CCCCCCCCCCCCCCCC(=O)OC[C@H](COP(=O)([O-])OCC[N+](C)(C)C)OC(=O)CCCCCCCCCCCCCCC,C[C@H](CCCC(C)C)[C@H]1CC[C@@H]2[C@@]1(CC[C@H]3[C@H]2CC=C4[C@@]3(CC[C@@H](C4)O)C)C,CCCCCCCCCCCCCC(=O)OCC(COP(=O)([O-])OCCN[C@@H](CO)C(=O)NCCOCCOCCOCCOCCOCCOCCOCCOCCOCCOCCOCCOCCOCCOCCOCCOCCOCCOCCOCCOCCOCCOCCOCCOCCOCCOCCOCCOCCOCCOCCOCCOCCOCCOCCOCCOCCOCCOCCOCCOCCOCCOCCOCCOCCOCCOCCOCCOCCOCCOCCOCCOCCOCCOCCOCCOCCOCCOCCOCCOCCOCCOCCOCCOCCOCCOCCOCCOCCOCCOCCOCCOCCOCCOCCOCCOCCOCCOCCOCCOCCOCCOCCOCCOCCOCCOCCOCCOCCOCCO)OC(=O)CCCCCCCCCCCCC,,,,,,,,,,,,,N:P,5.67,,"synthesis_method: Microfluidic; device_used: NanoAssemblr microfluidic mixer (Precision Nanosystems); total_flow_rate_ml_min: 9; flow_rate_ratio: 3:1 (organic:aqueous); aqueous_phase_composition: 50 mM sodium citrate buffer (pH 3.0); organic_phase_composition: 100% ethanol with lipids at 10 mg/mL; mixing_time_sec: ; temperature_condition: ; post_processing: Dialyzed against 1¡¿ PBS pH 7.4 overnight using 10-kDa MWCO Slide-A-Lyzer G2 Dialysis Cassettes; sterilization: ; storage_buffer: 1¡¿ PBS, stored at 4¡ÆC","cell_line: ALI Calu-3 cells; administration_route: Intratracheal (after aerosolization); dose: 1000 ng NLuc mRNA (ALI); gene_expression_result: ~200,000 RLU (ALI), 1.3-fold increase vs B-1",200.0,numeric,0.875,10.1002/btm2.10580,Optimization of ionizable lipids for aerosolizable mRNA lipid nanoparticles,"['Mae M. Lewis', 'Melissa R. Soto', 'Esther Y. Maier', 'Steven D. Wulfe', 'Sandy Bakheet', 'Hannah Obregon', 'Debadyuti Ghosh']",Bioengineering & Translational Medicine,2023.0,"SM-102 analog (BP-26361, modified ester position)",DPPC,cholesterol,DMPE-PEG 2000
789,Custom lipid,DPPC,cholesterol,DMPE-PEG2000,45:20:34:1,mRNA,nanoluciferase,CCCCCCCCCCCOC(=O)CCCCCN(CCCCCCCC(=O)OC(CCCCCCCC)CCCCCCCC)CCO  ,CCCCCCCCCCCCCCCC(=O)OC[C@H](COP(=O)([O-])OCC[N+](C)(C)C)OC(=O)CCCCCCCCCCCCCCC,C[C@H](CCCC(C)C)[C@H]1CC[C@@H]2[C@@]1(CC[C@H]3[C@H]2CC=C4[C@@]3(CC[C@@H](C4)O)C)C,CCCCCCCCCCCCCC(=O)OCC(COP(=O)([O-])OCCN[C@@H](CO)C(=O)NCCOCCOCCOCCOCCOCCOCCOCCOCCOCCOCCOCCOCCOCCOCCOCCOCCOCCOCCOCCOCCOCCOCCOCCOCCOCCOCCOCCOCCOCCOCCOCCOCCOCCOCCOCCOCCOCCOCCOCCOCCOCCOCCOCCOCCOCCOCCOCCOCCOCCOCCOCCOCCOCCOCCOCCOCCOCCOCCOCCOCCOCCOCCOCCOCCOCCOCCOCCOCCOCCOCCOCCOCCOCCOCCOCCOCCOCCOCCOCCOCCOCCOCCOCCOCCOCCOCCOCCOCCOCCO)OC(=O)CCCCCCCCCCCCC,,,,,,,,,,,,,N:P,5.67,,"synthesis_method: Microfluidic; device_used: NanoAssemblr microfluidic mixer (Precision Nanosystems); total_flow_rate_ml_min: 9; flow_rate_ratio: 3:1 (organic:aqueous); aqueous_phase_composition: 50 mM sodium citrate buffer (pH 3.0); organic_phase_composition: 100% ethanol with lipids at 10 mg/mL; mixing_time_sec: ; temperature_condition: ; post_processing: Dialyzed against 1¡¿ PBS pH 7.4 overnight using 10-kDa MWCO Slide-A-Lyzer G2 Dialysis Cassettes; sterilization: ; storage_buffer: 1¡¿ PBS, stored at 4¡ÆC","cell_line: ALI Calu-3 cells; administration_route: Intratracheal (after aerosolization); dose: 1000 ng NLuc mRNA (ALI); gene_expression_result: ~60,000 RLU (ALI), no significant difference vs B-1",60.0,numeric,0.4166666666666667,10.1002/btm2.10580,Optimization of ionizable lipids for aerosolizable mRNA lipid nanoparticles,"['Mae M. Lewis', 'Melissa R. Soto', 'Esther Y. Maier', 'Steven D. Wulfe', 'Sandy Bakheet', 'Hannah Obregon', 'Debadyuti Ghosh']",Bioengineering & Translational Medicine,2023.0,"SM-102 analog (BP-26371, modified alkyl tail)",DPPC,cholesterol,DMPE-PEG 2000
790,4A3-SC8,DOPE,cholesterol,DMG-PEG2000,38.5:1.5:30:30,mRNA,firefly_luciferase,O=C(CCN(CCCN(CCCN(CCC(OCCOC(C(CSCCCCCCCC)C)=O)=O)CCC(OCCOC(C(CSCCCCCCCC)C)=O)=O)C)CCC(OCCOC(C(CSCCCCCCCC)C)=O)=O)OCCOC(C(CSCCCCCCCC)C)=O,CCCCCCCC/C=C\CCCCCCCC(=O)OC[C@H](COP(=O)(O)OCCN)OC(=O)CCCCCCC/C=C\CCCCCCCC,C[C@H](CCCC(C)C)[C@H]1CC[C@@H]2[C@@]1(CC[C@H]3[C@H]2CC=C4[C@@]3(CC[C@@H](C4)O)C)C,CCCCCCCCCCCCCC(=O)OCC(COP(=O)([O-])OCCOCCOCCOCCOCCOCCOCCOCCOCCOCCOCCOCCOCCOCCOCCOCCOCCOCCOCCOCCOCCOCCOCCOCCOCCOCCOCCOCCOCCOCCOCCOCCOCCOCCOCCOCCOCCOCCOCCOCCOCCOCCOCCOCCOCCOCCOCCOCCOCCOCCOCCOCCOCCOCCOCCOCCOCCOCCOCCOCCOCCOCCOCCOCCOCCOCCOCCOCCOCCOCCOCCOCCOCCOCCOCCOCCOCCOCCOCCOCCOCCOCCOCCOCCOCCOCCOCCOCCOCCOCCO)OC(=O)CCCCCCCCCCCCC,95.0,,,0.17,,,93.0,,,-1.7,,,wt/wt,23.0,OTHER_wt_ratio,synthesis_method: Rapid hand mixing; device_used: ; total_flow_rate_ml_min: ; flow_rate_ratio: 3:1 (ethanol:aqueous); aqueous_phase_composition: 100 mM citrate buffer pH 3.0; organic_phase_composition: Ethanol solution; mixing_time_sec: 30; temperature_condition: Room temperature; post_processing: Dialysis in sterile PBS with 3.5 kDa cut-off for 2 hours; sterilization: ; storage_buffer: PBS,"cell_line: HEK293T, HeLa; animal_model: C57BL/6 female mice; administration_route: IV; dose: 0.03 mg/kg; gene_expression_result: High luciferase expression in liver; biodistribution_result: Liver predominant targeting",,,,10.1039/d1bm01454d,Optimization of phospholipid chemistry for improved lipid nanoparticle (LNP) delivery of messenger RNA (mRNA),"['Ester Alvarez-Benedicto', 'Lukas Farbiak', 'Martha Marquez Ramirez', 'Xu Wang', 'Lindsay T. Johnson', 'Osamah Mian', 'Erick D. Guerrero', 'Daniel J. Siegwart']",Biomaterials Science,2022.0,4A3-SC8,DOPE,cholesterol,DMG-PEG2000
791,4A3-SC8,POPE,cholesterol,DMG-PEG2000,38.5:1.5:30:30,mRNA,firefly_luciferase,O=C(CCN(CCCN(CCCN(CCC(OCCOC(C(CSCCCCCCCC)C)=O)=O)CCC(OCCOC(C(CSCCCCCCCC)C)=O)=O)C)CCC(OCCOC(C(CSCCCCCCCC)C)=O)=O)OCCOC(C(CSCCCCCCCC)C)=O,CCCCCCCCCCCCCCCC(=O)OCC(COP(=O)([O-])OCCN)OC(=O)CCCCCCC=CCCCCCCCC,C[C@H](CCCC(C)C)[C@H]1CC[C@@H]2[C@@]1(CC[C@H]3[C@H]2CC=C4[C@@]3(CC[C@@H](C4)O)C)C,CCCCCCCCCCCCCC(=O)OCC(COP(=O)([O-])OCCOCCOCCOCCOCCOCCOCCOCCOCCOCCOCCOCCOCCOCCOCCOCCOCCOCCOCCOCCOCCOCCOCCOCCOCCOCCOCCOCCOCCOCCOCCOCCOCCOCCOCCOCCOCCOCCOCCOCCOCCOCCOCCOCCOCCOCCOCCOCCOCCOCCOCCOCCOCCOCCOCCOCCOCCOCCOCCOCCOCCOCCOCCOCCOCCOCCOCCOCCOCCOCCOCCOCCOCCOCCOCCOCCOCCOCCOCCOCCOCCOCCOCCOCCOCCOCCOCCOCCOCCOCCO)OC(=O)CCCCCCCCCCCCC,102.0,,,0.1,,,65.0,,,-4.5,,,wt/wt,23.0,OTHER_wt_ratio,synthesis_method: Rapid hand mixing; device_used: ; total_flow_rate_ml_min: ; flow_rate_ratio: 3:1 (ethanol:aqueous); aqueous_phase_composition: 100 mM citrate buffer pH 3.0; organic_phase_composition: Ethanol solution; mixing_time_sec: 30; temperature_condition: Room temperature; post_processing: Dialysis in sterile PBS with 3.5 kDa cut-off for 2 hours; sterilization: ; storage_buffer: PBS,"cell_line: HEK293T, HeLa; animal_model: C57BL/6 female mice; administration_route: IV; dose: 0.03 mg/kg; gene_expression_result: High luciferase expression in liver; biodistribution_result: Liver predominant targeting",,,,10.1039/d1bm01454d,Optimization of phospholipid chemistry for improved lipid nanoparticle (LNP) delivery of messenger RNA (mRNA),"['Ester Alvarez-Benedicto', 'Lukas Farbiak', 'Martha Marquez Ramirez', 'Xu Wang', 'Lindsay T. Johnson', 'Osamah Mian', 'Erick D. Guerrero', 'Daniel J. Siegwart']",Biomaterials Science,2022.0,4A3-SC8,POPE,cholesterol,DMG-PEG2000
792,4A3-SC8,BMP,cholesterol,DMG-PEG2000,38.5:1.5:30:30,mRNA,firefly_luciferase,O=C(CCN(CCCN(CCCN(CCC(OCCOC(C(CSCCCCCCCC)C)=O)=O)CCC(OCCOC(C(CSCCCCCCCC)C)=O)=O)C)CCC(OCCOC(C(CSCCCCCCCC)C)=O)=O)OCCOC(C(CSCCCCCCCC)C)=O,,C[C@H](CCCC(C)C)[C@H]1CC[C@@H]2[C@@]1(CC[C@H]3[C@H]2CC=C4[C@@]3(CC[C@@H](C4)O)C)C,CCCCCCCCCCCCCC(=O)OCC(COP(=O)([O-])OCCOCCOCCOCCOCCOCCOCCOCCOCCOCCOCCOCCOCCOCCOCCOCCOCCOCCOCCOCCOCCOCCOCCOCCOCCOCCOCCOCCOCCOCCOCCOCCOCCOCCOCCOCCOCCOCCOCCOCCOCCOCCOCCOCCOCCOCCOCCOCCOCCOCCOCCOCCOCCOCCOCCOCCOCCOCCOCCOCCOCCOCCOCCOCCOCCOCCOCCOCCOCCOCCOCCOCCOCCOCCOCCOCCOCCOCCOCCOCCOCCOCCOCCOCCOCCOCCOCCOCCOCCOCCO)OC(=O)CCCCCCCCCCCCC,133.0,,,0.08,,,88.0,,,-3.5,,,wt/wt,23.0,OTHER_wt_ratio,synthesis_method: Rapid hand mixing; device_used: ; total_flow_rate_ml_min: ; flow_rate_ratio: 3:1 (ethanol:aqueous); aqueous_phase_composition: 100 mM citrate buffer pH 3.0; organic_phase_composition: Ethanol solution; mixing_time_sec: 30; temperature_condition: Room temperature; post_processing: Dialysis in sterile PBS with 3.5 kDa cut-off for 2 hours; sterilization: ; storage_buffer: PBS,"cell_line: HEK293T, HeLa; animal_model: C57BL/6 female mice; administration_route: IV; dose: 0.03 mg/kg; gene_expression_result: Moderate luciferase expression; biodistribution_result: Spleen predominant targeting",,,,10.1039/d1bm01454d,Optimization of phospholipid chemistry for improved lipid nanoparticle (LNP) delivery of messenger RNA (mRNA),"['Ester Alvarez-Benedicto', 'Lukas Farbiak', 'Martha Marquez Ramirez', 'Xu Wang', 'Lindsay T. Johnson', 'Osamah Mian', 'Erick D. Guerrero', 'Daniel J. Siegwart']",Biomaterials Science,2022.0,4A3-SC8,"BMP(S,R)",cholesterol,DMG-PEG2000
793,4A3-SC8,BMP,cholesterol,DMG-PEG2000,38.5:1.5:30:30,mRNA,firefly_luciferase,O=C(CCN(CCCN(CCCN(CCC(OCCOC(C(CSCCCCCCCC)C)=O)=O)CCC(OCCOC(C(CSCCCCCCCC)C)=O)=O)C)CCC(OCCOC(C(CSCCCCCCCC)C)=O)=O)OCCOC(C(CSCCCCCCCC)C)=O,,C[C@H](CCCC(C)C)[C@H]1CC[C@@H]2[C@@]1(CC[C@H]3[C@H]2CC=C4[C@@]3(CC[C@@H](C4)O)C)C,CCCCCCCCCCCCCC(=O)OCC(COP(=O)([O-])OCCOCCOCCOCCOCCOCCOCCOCCOCCOCCOCCOCCOCCOCCOCCOCCOCCOCCOCCOCCOCCOCCOCCOCCOCCOCCOCCOCCOCCOCCOCCOCCOCCOCCOCCOCCOCCOCCOCCOCCOCCOCCOCCOCCOCCOCCOCCOCCOCCOCCOCCOCCOCCOCCOCCOCCOCCOCCOCCOCCOCCOCCOCCOCCOCCOCCOCCOCCOCCOCCOCCOCCOCCOCCOCCOCCOCCOCCOCCOCCOCCOCCOCCOCCOCCOCCOCCOCCOCCOCCO)OC(=O)CCCCCCCCCCCCC,167.0,,,0.07,,,84.0,,,-4.0,,,wt/wt,23.0,OTHER_wt_ratio,synthesis_method: Rapid hand mixing; device_used: ; total_flow_rate_ml_min: ; flow_rate_ratio: 3:1 (ethanol:aqueous); aqueous_phase_composition: 100 mM citrate buffer pH 3.0; organic_phase_composition: Ethanol solution; mixing_time_sec: 30; temperature_condition: Room temperature; post_processing: Dialysis in sterile PBS with 3.5 kDa cut-off for 2 hours; sterilization: ; storage_buffer: PBS,"cell_line: HEK293T, HeLa; animal_model: C57BL/6 female mice; administration_route: IV; dose: 0.03 mg/kg; gene_expression_result: Moderate luciferase expression; biodistribution_result: Mixed targeting",,,,10.1039/d1bm01454d,Optimization of phospholipid chemistry for improved lipid nanoparticle (LNP) delivery of messenger RNA (mRNA),"['Ester Alvarez-Benedicto', 'Lukas Farbiak', 'Martha Marquez Ramirez', 'Xu Wang', 'Lindsay T. Johnson', 'Osamah Mian', 'Erick D. Guerrero', 'Daniel J. Siegwart']",Biomaterials Science,2022.0,4A3-SC8,"BMP(S,S)",cholesterol,DMG-PEG2000
794,4A3-SC8,4ME,cholesterol,DMG-PEG2000,38.5:1.5:30:30,mRNA,firefly_luciferase,O=C(CCN(CCCN(CCCN(CCC(OCCOC(C(CSCCCCCCCC)C)=O)=O)CCC(OCCOC(C(CSCCCCCCCC)C)=O)=O)C)CCC(OCCOC(C(CSCCCCCCCC)C)=O)=O)OCCOC(C(CSCCCCCCCC)C)=O,,C[C@H](CCCC(C)C)[C@H]1CC[C@@H]2[C@@]1(CC[C@H]3[C@H]2CC=C4[C@@]3(CC[C@@H](C4)O)C)C,CCCCCCCCCCCCCC(=O)OCC(COP(=O)([O-])OCCOCCOCCOCCOCCOCCOCCOCCOCCOCCOCCOCCOCCOCCOCCOCCOCCOCCOCCOCCOCCOCCOCCOCCOCCOCCOCCOCCOCCOCCOCCOCCOCCOCCOCCOCCOCCOCCOCCOCCOCCOCCOCCOCCOCCOCCOCCOCCOCCOCCOCCOCCOCCOCCOCCOCCOCCOCCOCCOCCOCCOCCOCCOCCOCCOCCOCCOCCOCCOCCOCCOCCOCCOCCOCCOCCOCCOCCOCCOCCOCCOCCOCCOCCOCCOCCOCCOCCOCCOCCO)OC(=O)CCCCCCCCCCCCC,85.0,,,0.1,,,82.0,,,-3.0,,,wt/wt,23.0,OTHER_wt_ratio,synthesis_method: Rapid hand mixing; device_used: ; total_flow_rate_ml_min: ; flow_rate_ratio: 3:1 (ethanol:aqueous); aqueous_phase_composition: 100 mM citrate buffer pH 3.0; organic_phase_composition: Ethanol solution; mixing_time_sec: 30; temperature_condition: Room temperature; post_processing: Dialysis in sterile PBS with 3.5 kDa cut-off for 2 hours; sterilization: ; storage_buffer: PBS,"cell_line: HEK293T, HeLa; animal_model: C57BL/6 female mice; administration_route: IV; dose: 0.03 mg/kg; gene_expression_result: High luciferase expression in liver; biodistribution_result: Liver predominant targeting",,,,10.1039/d1bm01454d,Optimization of phospholipid chemistry for improved lipid nanoparticle (LNP) delivery of messenger RNA (mRNA),"['Ester Alvarez-Benedicto', 'Lukas Farbiak', 'Martha Marquez Ramirez', 'Xu Wang', 'Lindsay T. Johnson', 'Osamah Mian', 'Erick D. Guerrero', 'Daniel J. Siegwart']",Biomaterials Science,2022.0,4A3-SC8,4ME,cholesterol,DMG-PEG2000
795,4A3-SC8,DSPC,cholesterol,DMG-PEG2000,38.5:1.5:30:30,mRNA,firefly_luciferase,O=C(CCN(CCCN(CCCN(CCC(OCCOC(C(CSCCCCCCCC)C)=O)=O)CCC(OCCOC(C(CSCCCCCCCC)C)=O)=O)C)CCC(OCCOC(C(CSCCCCCCCC)C)=O)=O)OCCOC(C(CSCCCCCCCC)C)=O,CCCCCCCCCCCCCCCCCC(=O)OC[C@H](COP(=O)([O-])OCC[N+](C)(C)C)OC(=O)CCCCCCCCCCCCCCCCC,C[C@H](CCCC(C)C)[C@H]1CC[C@@H]2[C@@]1(CC[C@H]3[C@H]2CC=C4[C@@]3(CC[C@@H](C4)O)C)C,CCCCCCCCCCCCCC(=O)OCC(COP(=O)([O-])OCCOCCOCCOCCOCCOCCOCCOCCOCCOCCOCCOCCOCCOCCOCCOCCOCCOCCOCCOCCOCCOCCOCCOCCOCCOCCOCCOCCOCCOCCOCCOCCOCCOCCOCCOCCOCCOCCOCCOCCOCCOCCOCCOCCOCCOCCOCCOCCOCCOCCOCCOCCOCCOCCOCCOCCOCCOCCOCCOCCOCCOCCOCCOCCOCCOCCOCCOCCOCCOCCOCCOCCOCCOCCOCCOCCOCCOCCOCCOCCOCCOCCOCCOCCOCCOCCOCCOCCOCCOCCO)OC(=O)CCCCCCCCCCCCC,115.0,,,0.13,,,72.0,,,-2.0,,,wt/wt,23.0,OTHER_wt_ratio,synthesis_method: Rapid hand mixing; device_used: ; total_flow_rate_ml_min: ; flow_rate_ratio: 3:1 (ethanol:aqueous); aqueous_phase_composition: 100 mM citrate buffer pH 3.0; organic_phase_composition: Ethanol solution; mixing_time_sec: 30; temperature_condition: Room temperature; post_processing: Dialysis in sterile PBS with 3.5 kDa cut-off for 2 hours; sterilization: ; storage_buffer: PBS,"cell_line: HEK293T, HeLa; animal_model: C57BL/6 female mice; administration_route: IV; dose: 0.03 mg/kg; gene_expression_result: Low luciferase expression; biodistribution_result: Limited targeting",,,,10.1039/d1bm01454d,Optimization of phospholipid chemistry for improved lipid nanoparticle (LNP) delivery of messenger RNA (mRNA),"['Ester Alvarez-Benedicto', 'Lukas Farbiak', 'Martha Marquez Ramirez', 'Xu Wang', 'Lindsay T. Johnson', 'Osamah Mian', 'Erick D. Guerrero', 'Daniel J. Siegwart']",Biomaterials Science,2022.0,4A3-SC8,DSPC,cholesterol,DMG-PEG2000
796,4A3-SC8,CL,cholesterol,DMG-PEG2000,38.5:1.5:30:30,mRNA,firefly_luciferase,O=C(CCN(CCCN(CCCN(CCC(OCCOC(C(CSCCCCCCCC)C)=O)=O)CCC(OCCOC(C(CSCCCCCCCC)C)=O)=O)C)CCC(OCCOC(C(CSCCCCCCCC)C)=O)=O)OCCOC(C(CSCCCCCCCC)C)=O,,C[C@H](CCCC(C)C)[C@H]1CC[C@@H]2[C@@]1(CC[C@H]3[C@H]2CC=C4[C@@]3(CC[C@@H](C4)O)C)C,CCCCCCCCCCCCCC(=O)OCC(COP(=O)([O-])OCCOCCOCCOCCOCCOCCOCCOCCOCCOCCOCCOCCOCCOCCOCCOCCOCCOCCOCCOCCOCCOCCOCCOCCOCCOCCOCCOCCOCCOCCOCCOCCOCCOCCOCCOCCOCCOCCOCCOCCOCCOCCOCCOCCOCCOCCOCCOCCOCCOCCOCCOCCOCCOCCOCCOCCOCCOCCOCCOCCOCCOCCOCCOCCOCCOCCOCCOCCOCCOCCOCCOCCOCCOCCOCCOCCOCCOCCOCCOCCOCCOCCOCCOCCOCCOCCOCCOCCOCCOCCO)OC(=O)CCCCCCCCCCCCC,147.0,,,0.07,,,48.0,,,-4.5,,,wt/wt,23.0,OTHER_wt_ratio,synthesis_method: Rapid hand mixing; device_used: ; total_flow_rate_ml_min: ; flow_rate_ratio: 3:1 (ethanol:aqueous); aqueous_phase_composition: 100 mM citrate buffer pH 3.0; organic_phase_composition: Ethanol solution; mixing_time_sec: 30; temperature_condition: Room temperature; post_processing: Dialysis in sterile PBS with 3.5 kDa cut-off for 2 hours; sterilization: ; storage_buffer: PBS,"cell_line: HEK293T, HeLa; animal_model: C57BL/6 female mice; administration_route: IV; dose: 0.03 mg/kg; gene_expression_result: Low luciferase expression; biodistribution_result: Mixed targeting",,,,10.1039/d1bm01454d,Optimization of phospholipid chemistry for improved lipid nanoparticle (LNP) delivery of messenger RNA (mRNA),"['Ester Alvarez-Benedicto', 'Lukas Farbiak', 'Martha Marquez Ramirez', 'Xu Wang', 'Lindsay T. Johnson', 'Osamah Mian', 'Erick D. Guerrero', 'Daniel J. Siegwart']",Biomaterials Science,2022.0,4A3-SC8,CL,cholesterol,DMG-PEG2000
797,4A3-SC8,SOPE,cholesterol,DMG-PEG2000,38.5:1.5:30:30,mRNA,firefly_luciferase,O=C(CCN(CCCN(CCCN(CCC(OCCOC(C(CSCCCCCCCC)C)=O)=O)CCC(OCCOC(C(CSCCCCCCCC)C)=O)=O)C)CCC(OCCOC(C(CSCCCCCCCC)C)=O)=O)OCCOC(C(CSCCCCCCCC)C)=O,,C[C@H](CCCC(C)C)[C@H]1CC[C@@H]2[C@@]1(CC[C@H]3[C@H]2CC=C4[C@@]3(CC[C@@H](C4)O)C)C,CCCCCCCCCCCCCC(=O)OCC(COP(=O)([O-])OCCOCCOCCOCCOCCOCCOCCOCCOCCOCCOCCOCCOCCOCCOCCOCCOCCOCCOCCOCCOCCOCCOCCOCCOCCOCCOCCOCCOCCOCCOCCOCCOCCOCCOCCOCCOCCOCCOCCOCCOCCOCCOCCOCCOCCOCCOCCOCCOCCOCCOCCOCCOCCOCCOCCOCCOCCOCCOCCOCCOCCOCCOCCOCCOCCOCCOCCOCCOCCOCCOCCOCCOCCOCCOCCOCCOCCOCCOCCOCCOCCOCCOCCOCCOCCOCCOCCOCCOCCOCCO)OC(=O)CCCCCCCCCCCCC,126.0,,,0.13,,,67.0,,,-2.5,,,wt/wt,23.0,OTHER_wt_ratio,synthesis_method: Rapid hand mixing; device_used: ; total_flow_rate_ml_min: ; flow_rate_ratio: 3:1 (ethanol:aqueous); aqueous_phase_composition: 100 mM citrate buffer pH 3.0; organic_phase_composition: Ethanol solution; mixing_time_sec: 30; temperature_condition: Room temperature; post_processing: Dialysis in sterile PBS with 3.5 kDa cut-off for 2 hours; sterilization: ; storage_buffer: PBS,"cell_line: HEK293T, HeLa; animal_model: C57BL/6 female mice; administration_route: IV; dose: 0.03 mg/kg; gene_expression_result: Moderate luciferase expression; biodistribution_result: Moderate targeting",,,,10.1039/d1bm01454d,Optimization of phospholipid chemistry for improved lipid nanoparticle (LNP) delivery of messenger RNA (mRNA),"['Ester Alvarez-Benedicto', 'Lukas Farbiak', 'Martha Marquez Ramirez', 'Xu Wang', 'Lindsay T. Johnson', 'Osamah Mian', 'Erick D. Guerrero', 'Daniel J. Siegwart']",Biomaterials Science,2022.0,4A3-SC8,SOPE,cholesterol,DMG-PEG2000
798,4A3-SC8,DEPE,cholesterol,DMG-PEG2000,38.5:1.5:30:30,mRNA,firefly_luciferase,O=C(CCN(CCCN(CCCN(CCC(OCCOC(C(CSCCCCCCCC)C)=O)=O)CCC(OCCOC(C(CSCCCCCCCC)C)=O)=O)C)CCC(OCCOC(C(CSCCCCCCCC)C)=O)=O)OCCOC(C(CSCCCCCCCC)C)=O,,C[C@H](CCCC(C)C)[C@H]1CC[C@@H]2[C@@]1(CC[C@H]3[C@H]2CC=C4[C@@]3(CC[C@@H](C4)O)C)C,CCCCCCCCCCCCCC(=O)OCC(COP(=O)([O-])OCCOCCOCCOCCOCCOCCOCCOCCOCCOCCOCCOCCOCCOCCOCCOCCOCCOCCOCCOCCOCCOCCOCCOCCOCCOCCOCCOCCOCCOCCOCCOCCOCCOCCOCCOCCOCCOCCOCCOCCOCCOCCOCCOCCOCCOCCOCCOCCOCCOCCOCCOCCOCCOCCOCCOCCOCCOCCOCCOCCOCCOCCOCCOCCOCCOCCOCCOCCOCCOCCOCCOCCOCCOCCOCCOCCOCCOCCOCCOCCOCCOCCOCCOCCOCCOCCOCCOCCOCCOCCO)OC(=O)CCCCCCCCCCCCC,130.0,,,0.17,,,70.0,,,-2.5,,,wt/wt,23.0,OTHER_wt_ratio,synthesis_method: Rapid hand mixing; device_used: ; total_flow_rate_ml_min: ; flow_rate_ratio: 3:1 (ethanol:aqueous); aqueous_phase_composition: 100 mM citrate buffer pH 3.0; organic_phase_composition: Ethanol solution; mixing_time_sec: 30; temperature_condition: Room temperature; post_processing: Dialysis in sterile PBS with 3.5 kDa cut-off for 2 hours; sterilization: ; storage_buffer: PBS,"cell_line: HEK293T, HeLa; animal_model: C57BL/6 female mice; administration_route: IV; dose: 0.03 mg/kg; gene_expression_result: Moderate luciferase expression; biodistribution_result: Moderate targeting",,,,10.1039/d1bm01454d,Optimization of phospholipid chemistry for improved lipid nanoparticle (LNP) delivery of messenger RNA (mRNA),"['Ester Alvarez-Benedicto', 'Lukas Farbiak', 'Martha Marquez Ramirez', 'Xu Wang', 'Lindsay T. Johnson', 'Osamah Mian', 'Erick D. Guerrero', 'Daniel J. Siegwart']",Biomaterials Science,2022.0,4A3-SC8,DEPE,cholesterol,DMG-PEG2000
799,4A3-SC8,DPPE,cholesterol,DMG-PEG2000,38.5:1.5:30:30,mRNA,firefly_luciferase,O=C(CCN(CCCN(CCCN(CCC(OCCOC(C(CSCCCCCCCC)C)=O)=O)CCC(OCCOC(C(CSCCCCCCCC)C)=O)=O)C)CCC(OCCOC(C(CSCCCCCCCC)C)=O)=O)OCCOC(C(CSCCCCCCCC)C)=O,CCCCCCCCCCCCCCCC(=O)OCC(COP(=O)([O-])OCCN)OC(=O)CCCCCCCCCCCCCCC,C[C@H](CCCC(C)C)[C@H]1CC[C@@H]2[C@@]1(CC[C@H]3[C@H]2CC=C4[C@@]3(CC[C@@H](C4)O)C)C,CCCCCCCCCCCCCC(=O)OCC(COP(=O)([O-])OCCOCCOCCOCCOCCOCCOCCOCCOCCOCCOCCOCCOCCOCCOCCOCCOCCOCCOCCOCCOCCOCCOCCOCCOCCOCCOCCOCCOCCOCCOCCOCCOCCOCCOCCOCCOCCOCCOCCOCCOCCOCCOCCOCCOCCOCCOCCOCCOCCOCCOCCOCCOCCOCCOCCOCCOCCOCCOCCOCCOCCOCCOCCOCCOCCOCCOCCOCCOCCOCCOCCOCCOCCOCCOCCOCCOCCOCCOCCOCCOCCOCCOCCOCCOCCOCCOCCOCCOCCOCCO)OC(=O)CCCCCCCCCCCCC,135.0,,,0.13,,,68.0,,,-2.5,,,wt/wt,23.0,OTHER_wt_ratio,synthesis_method: Rapid hand mixing; device_used: ; total_flow_rate_ml_min: ; flow_rate_ratio: 3:1 (ethanol:aqueous); aqueous_phase_composition: 100 mM citrate buffer pH 3.0; organic_phase_composition: Ethanol solution; mixing_time_sec: 30; temperature_condition: Room temperature; post_processing: Dialysis in sterile PBS with 3.5 kDa cut-off for 2 hours; sterilization: ; storage_buffer: PBS,"cell_line: HEK293T, HeLa; animal_model: C57BL/6 female mice; administration_route: IV; dose: 0.03 mg/kg; gene_expression_result: Moderate luciferase expression; biodistribution_result: Moderate targeting",,,,10.1039/d1bm01454d,Optimization of phospholipid chemistry for improved lipid nanoparticle (LNP) delivery of messenger RNA (mRNA),"['Ester Alvarez-Benedicto', 'Lukas Farbiak', 'Martha Marquez Ramirez', 'Xu Wang', 'Lindsay T. Johnson', 'Osamah Mian', 'Erick D. Guerrero', 'Daniel J. Siegwart']",Biomaterials Science,2022.0,4A3-SC8,DPPE,cholesterol,DMG-PEG2000
800,4A3-SC8,C16-18:1 PE,cholesterol,DMG-PEG2000,38.5:1.5:30:30,mRNA,firefly_luciferase,O=C(CCN(CCCN(CCCN(CCC(OCCOC(C(CSCCCCCCCC)C)=O)=O)CCC(OCCOC(C(CSCCCCCCCC)C)=O)=O)C)CCC(OCCOC(C(CSCCCCCCCC)C)=O)=O)OCCOC(C(CSCCCCCCCC)C)=O,,C[C@H](CCCC(C)C)[C@H]1CC[C@@H]2[C@@]1(CC[C@H]3[C@H]2CC=C4[C@@]3(CC[C@@H](C4)O)C)C,CCCCCCCCCCCCCC(=O)OCC(COP(=O)([O-])OCCOCCOCCOCCOCCOCCOCCOCCOCCOCCOCCOCCOCCOCCOCCOCCOCCOCCOCCOCCOCCOCCOCCOCCOCCOCCOCCOCCOCCOCCOCCOCCOCCOCCOCCOCCOCCOCCOCCOCCOCCOCCOCCOCCOCCOCCOCCOCCOCCOCCOCCOCCOCCOCCOCCOCCOCCOCCOCCOCCOCCOCCOCCOCCOCCOCCOCCOCCOCCOCCOCCOCCOCCOCCOCCOCCOCCOCCOCCOCCOCCOCCOCCOCCOCCOCCOCCOCCOCCOCCO)OC(=O)CCCCCCCCCCCCC,122.0,,,0.17,,,69.0,,,-2.5,,,wt/wt,23.0,OTHER_wt_ratio,synthesis_method: Rapid hand mixing; device_used: ; total_flow_rate_ml_min: ; flow_rate_ratio: 3:1 (ethanol:aqueous); aqueous_phase_composition: 100 mM citrate buffer pH 3.0; organic_phase_composition: Ethanol solution; mixing_time_sec: 30; temperature_condition: Room temperature; post_processing: Dialysis in sterile PBS with 3.5 kDa cut-off for 2 hours; sterilization: ; storage_buffer: PBS,"cell_line: HEK293T, HeLa; animal_model: C57BL/6 female mice; administration_route: IV; dose: 0.03 mg/kg; gene_expression_result: Moderate luciferase expression; biodistribution_result: Moderate targeting",,,,10.1039/d1bm01454d,Optimization of phospholipid chemistry for improved lipid nanoparticle (LNP) delivery of messenger RNA (mRNA),"['Ester Alvarez-Benedicto', 'Lukas Farbiak', 'Martha Marquez Ramirez', 'Xu Wang', 'Lindsay T. Johnson', 'Osamah Mian', 'Erick D. Guerrero', 'Daniel J. Siegwart']",Biomaterials Science,2022.0,4A3-SC8,C16-18:1 PE,cholesterol,DMG-PEG2000
801,4A3-SC8,SOPC,cholesterol,DMG-PEG2000,38.5:1.5:30:30,mRNA,firefly_luciferase,O=C(CCN(CCCN(CCCN(CCC(OCCOC(C(CSCCCCCCCC)C)=O)=O)CCC(OCCOC(C(CSCCCCCCCC)C)=O)=O)C)CCC(OCCOC(C(CSCCCCCCCC)C)=O)=O)OCCOC(C(CSCCCCCCCC)C)=O,,C[C@H](CCCC(C)C)[C@H]1CC[C@@H]2[C@@]1(CC[C@H]3[C@H]2CC=C4[C@@]3(CC[C@@H](C4)O)C)C,CCCCCCCCCCCCCC(=O)OCC(COP(=O)([O-])OCCOCCOCCOCCOCCOCCOCCOCCOCCOCCOCCOCCOCCOCCOCCOCCOCCOCCOCCOCCOCCOCCOCCOCCOCCOCCOCCOCCOCCOCCOCCOCCOCCOCCOCCOCCOCCOCCOCCOCCOCCOCCOCCOCCOCCOCCOCCOCCOCCOCCOCCOCCOCCOCCOCCOCCOCCOCCOCCOCCOCCOCCOCCOCCOCCOCCOCCOCCOCCOCCOCCOCCOCCOCCOCCOCCOCCOCCOCCOCCOCCOCCOCCOCCOCCOCCOCCOCCOCCOCCO)OC(=O)CCCCCCCCCCCCC,128.0,,,0.09,,,57.0,,,-0.5,,,wt/wt,23.0,OTHER_wt_ratio,synthesis_method: Rapid hand mixing; device_used: ; total_flow_rate_ml_min: ; flow_rate_ratio: 3:1 (ethanol:aqueous); aqueous_phase_composition: 100 mM citrate buffer pH 3.0; organic_phase_composition: Ethanol solution; mixing_time_sec: 30; temperature_condition: Room temperature; post_processing: Dialysis in sterile PBS with 3.5 kDa cut-off for 2 hours; sterilization: ; storage_buffer: PBS,"cell_line: HEK293T, HeLa; animal_model: C57BL/6 female mice; administration_route: IV; dose: 0.03 mg/kg; gene_expression_result: Low luciferase expression; biodistribution_result: Limited targeting",,,,10.1039/d1bm01454d,Optimization of phospholipid chemistry for improved lipid nanoparticle (LNP) delivery of messenger RNA (mRNA),"['Ester Alvarez-Benedicto', 'Lukas Farbiak', 'Martha Marquez Ramirez', 'Xu Wang', 'Lindsay T. Johnson', 'Osamah Mian', 'Erick D. Guerrero', 'Daniel J. Siegwart']",Biomaterials Science,2022.0,4A3-SC8,SOPC,cholesterol,DMG-PEG2000
802,4A3-SC8,POPC,cholesterol,DMG-PEG2000,38.5:1.5:30:30,mRNA,firefly_luciferase,O=C(CCN(CCCN(CCCN(CCC(OCCOC(C(CSCCCCCCCC)C)=O)=O)CCC(OCCOC(C(CSCCCCCCCC)C)=O)=O)C)CCC(OCCOC(C(CSCCCCCCCC)C)=O)=O)OCCOC(C(CSCCCCCCCC)C)=O,CCCCCCCCCCCCCCCC(=O)OCC(COP(=O)([O-])OCC[N+](C)(C)C)OC(=O)CCCCCCC=CCCCCCCCC,C[C@H](CCCC(C)C)[C@H]1CC[C@@H]2[C@@]1(CC[C@H]3[C@H]2CC=C4[C@@]3(CC[C@@H](C4)O)C)C,CCCCCCCCCCCCCC(=O)OCC(COP(=O)([O-])OCCOCCOCCOCCOCCOCCOCCOCCOCCOCCOCCOCCOCCOCCOCCOCCOCCOCCOCCOCCOCCOCCOCCOCCOCCOCCOCCOCCOCCOCCOCCOCCOCCOCCOCCOCCOCCOCCOCCOCCOCCOCCOCCOCCOCCOCCOCCOCCOCCOCCOCCOCCOCCOCCOCCOCCOCCOCCOCCOCCOCCOCCOCCOCCOCCOCCOCCOCCOCCOCCOCCOCCOCCOCCOCCOCCOCCOCCOCCOCCOCCOCCOCCOCCOCCOCCOCCOCCOCCOCCO)OC(=O)CCCCCCCCCCCCC,232.0,,,0.21,,,78.0,,,-0.5,,,wt/wt,23.0,OTHER_wt_ratio,synthesis_method: Rapid hand mixing; device_used: ; total_flow_rate_ml_min: ; flow_rate_ratio: 3:1 (ethanol:aqueous); aqueous_phase_composition: 100 mM citrate buffer pH 3.0; organic_phase_composition: Ethanol solution; mixing_time_sec: 30; temperature_condition: Room temperature; post_processing: Dialysis in sterile PBS with 3.5 kDa cut-off for 2 hours; sterilization: ; storage_buffer: PBS,"cell_line: HEK293T, HeLa; animal_model: C57BL/6 female mice; administration_route: IV; dose: 0.03 mg/kg; gene_expression_result: Low luciferase expression; biodistribution_result: Limited targeting",,,,10.1039/d1bm01454d,Optimization of phospholipid chemistry for improved lipid nanoparticle (LNP) delivery of messenger RNA (mRNA),"['Ester Alvarez-Benedicto', 'Lukas Farbiak', 'Martha Marquez Ramirez', 'Xu Wang', 'Lindsay T. Johnson', 'Osamah Mian', 'Erick D. Guerrero', 'Daniel J. Siegwart']",Biomaterials Science,2022.0,4A3-SC8,POPC,cholesterol,DMG-PEG2000
803,DLin-MC3-DMA,DSPC,cholesterol,DMG-PEG2000,50:1.5:38.5:10,mRNA,luciferase,CCCCC/C=C\C/C=C\CCCCCCCCC(OC(=O)CCCN(C)C)CCCCCCCC/C=C\C/C=C\CCCCC,CCCCCCCCCCCCCCCCCC(=O)OC[C@H](COP(=O)([O-])OCC[N+](C)(C)C)OC(=O)CCCCCCCCCCCCCCCCC,C[C@H](CCCC(C)C)[C@H]1CC[C@@H]2[C@@]1(CC[C@H]3[C@H]2CC=C4[C@@]3(CC[C@@H](C4)O)C)C,CCCCCCCCCCCCCC(=O)OCC(COP(=O)([O-])OCCOCCOCCOCCOCCOCCOCCOCCOCCOCCOCCOCCOCCOCCOCCOCCOCCOCCOCCOCCOCCOCCOCCOCCOCCOCCOCCOCCOCCOCCOCCOCCOCCOCCOCCOCCOCCOCCOCCOCCOCCOCCOCCOCCOCCOCCOCCOCCOCCOCCOCCOCCOCCOCCOCCOCCOCCOCCOCCOCCOCCOCCOCCOCCOCCOCCOCCOCCOCCOCCOCCOCCOCCOCCOCCOCCOCCOCCOCCOCCOCCOCCOCCOCCOCCOCCOCCOCCOCCOCCO)OC(=O)CCCCCCCCCCCCC,120.5,6.0,,,,,94.2,3.6,,-6.3,1.3,,N:P,6.0,embedded,"synthesis_method: T-junction microfluidic mixing; device_used: T-junction (IDEX Health and Science); total_flow_rate_ml_min: 4.0; flow_rate_ratio: 3:1 (aqueous:organic); aqueous_phase_composition: 25 mM sodium acetate buffer (pH 4.0); organic_phase_composition: pure ethanol; mixing_time_sec: ; temperature_condition: 4¡ÆC during dialysis; post_processing: dialysis against 25 mM sodium acetate buffer (pH 4.0) or PBS (pH 7.4) for 12h using MWCO 3,500; sterilization: ; storage_buffer: PBS (pH 7.4)","animal_model: Balb/cJ mice (female, 8 weeks old); administration_route: intravenous (i.v.); dose: 0.5 mg mRNA/kg; gene_expression_result: luciferase expression measured by IVIS imaging at 12h post-injection; biodistribution_result: primarily liver and spleen distribution",12.0,numeric,,https://doi.org/10.1038/s41467-022-33157-4,Payload distribution and capacity of mRNA lipid nanoparticles,"['Sixuan Li', 'Yizong Hu', 'Andrew Li', 'Jinghan Lin', 'Kuangwen Hsieh', 'Zachary Schneiderman', 'Pengfei Zhang', 'Yining Zhu', 'Chenhu Qiu', 'Efrosini Kokkoli', 'Tza-Huei Wang', 'Hai-Quan Mao']",Nature Communications,2022.0,DLin-MC3-DMA,DSPC (18:0 PC),cholesterol,DMG-PEG2000
804,DLin-MC3-DMA,DSPC + TMR-PC,cholesterol,DMG-PEG2000,50:0.25:38.75:10.5,mRNA,luciferase,CCCCC/C=C\C/C=C\CCCCCCCCC(OC(=O)CCCN(C)C)CCCCCCCC/C=C\C/C=C\CCCCC,CCCCCCCCCCCCCCCCCC(=O)OC[C@H](COP(=O)([O-])OCC[N+](C)(C)C)OC(=O)CCCCCCCCCCCCCCCCC,C[C@H](CCCC(C)C)[C@H]1CC[C@@H]2[C@@]1(CC[C@H]3[C@H]2CC=C4[C@@]3(CC[C@@H](C4)O)C)C,CCCCCCCCCCCCCC(=O)OCC(COP(=O)([O-])OCCOCCOCCOCCOCCOCCOCCOCCOCCOCCOCCOCCOCCOCCOCCOCCOCCOCCOCCOCCOCCOCCOCCOCCOCCOCCOCCOCCOCCOCCOCCOCCOCCOCCOCCOCCOCCOCCOCCOCCOCCOCCOCCOCCOCCOCCOCCOCCOCCOCCOCCOCCOCCOCCOCCOCCOCCOCCOCCOCCOCCOCCOCCOCCOCCOCCOCCOCCOCCOCCOCCOCCOCCOCCOCCOCCOCCOCCOCCOCCOCCOCCOCCOCCOCCOCCOCCOCCOCCOCCO)OC(=O)CCCCCCCCCCCCC,210.0,,,,,,,,,,,,N:P,6.0,embedded,"synthesis_method: T-junction microfluidic mixing; device_used: T-junction (IDEX Health and Science); total_flow_rate_ml_min: 4.0; flow_rate_ratio: 3:1 (aqueous:organic); aqueous_phase_composition: 25 mM sodium acetate buffer (pH 4.0); organic_phase_composition: pure ethanol; mixing_time_sec: ; temperature_condition: 4¡ÆC during dialysis; post_processing: dialysis for 12h using MWCO 3,500; sterilization: ; storage_buffer: PBS (pH 7.4)",,,,,https://doi.org/10.1038/s41467-022-33157-4,Payload distribution and capacity of mRNA lipid nanoparticles,"['Sixuan Li', 'Yizong Hu', 'Andrew Li', 'Jinghan Lin', 'Kuangwen Hsieh', 'Zachary Schneiderman', 'Pengfei Zhang', 'Yining Zhu', 'Chenhu Qiu', 'Efrosini Kokkoli', 'Tza-Huei Wang', 'Hai-Quan Mao']",Nature Communications,2022.0,DLin-MC3-DMA,DSPC + TMR-PC,cholesterol,DMG-PEG2000
