Repository: maanasrrao1111/lnp-multi-objective-formulation

# Beyond Potency: Multi-Objective Analysis of Reporter-mRNA Lipid Nanoparticle Formulations

**Accepted at Next Generation Cancer Therapeutics 2026 (MD Anderson Cancer Center, October 6–8)**

## Summary

LNP formulation screens rank candidates by transfection potency, but potent formulations frequently fail on particle size, dispersity, or RNA encapsulation. This project systematically quantifies that gap using 464 reporter-mRNA formulations from 62 published studies.

## Data

- **Primary:** [LNP Atlas](https://doi.org/10.5281/zenodo.17243732) — 1,092 formulations (Nature Scientific Data, 2025)
- **External validation:** 45 formulations manually curated from 4 independent papers

File: data/atlas_cleaned.csv (part 17 of 21)
lnp_id,ionizable_lipid,helper_lipid,sterol_lipid,peg_lipid,lipid_molar_ratio,target_type,nucleic_acid_sequence,ionizable_lipid_smiles,helper_lipid_smiles,sterol_lipid_smiles,peg_lipid_smiles,size_mean,size_sd,size_flag,pdi_mean,pdi_sd,pdi_flag,ee_mean,ee_sd,ee_flag,zeta_mean,zeta_sd,zeta_flag,ratio_type,ratio_value,ratio_cargo,synthesis_info,bioactivity_profile,transfection_raw,transfection_unit,transfection_pctile,paper_doi,paper_title,paper_authors,paper_journal,paper_year,ionizable_lipid_original,helper_lipid_original,sterol_lipid_original,peg_lipid_original
805,DLin-MC3-DMA,DSPC + TMR-PC,cholesterol,DMG-PEG2000,50:0.5:38.5:10.5,mRNA,luciferase,CCCCC/C=C\C/C=C\CCCCCCCCC(OC(=O)CCCN(C)C)CCCCCCCC/C=C\C/C=C\CCCCC,CCCCCCCCCCCCCCCCCC(=O)OC[C@H](COP(=O)([O-])OCC[N+](C)(C)C)OC(=O)CCCCCCCCCCCCCCCCC,C[C@H](CCCC(C)C)[C@H]1CC[C@@H]2[C@@]1(CC[C@H]3[C@H]2CC=C4[C@@]3(CC[C@@H](C4)O)C)C,CCCCCCCCCCCCCC(=O)OCC(COP(=O)([O-])OCCOCCOCCOCCOCCOCCOCCOCCOCCOCCOCCOCCOCCOCCOCCOCCOCCOCCOCCOCCOCCOCCOCCOCCOCCOCCOCCOCCOCCOCCOCCOCCOCCOCCOCCOCCOCCOCCOCCOCCOCCOCCOCCOCCOCCOCCOCCOCCOCCOCCOCCOCCOCCOCCOCCOCCOCCOCCOCCOCCOCCOCCOCCOCCOCCOCCOCCOCCOCCOCCOCCOCCOCCOCCOCCOCCOCCOCCOCCOCCOCCOCCOCCOCCOCCOCCOCCOCCOCCOCCO)OC(=O)CCCCCCCCCCCCC,180.0,,,,,,,,,,,,N:P,6.0,embedded,"synthesis_method: T-junction microfluidic mixing; device_used: T-junction (IDEX Health and Science); total_flow_rate_ml_min: 4.0; flow_rate_ratio: 3:1 (aqueous:organic); aqueous_phase_composition: 25 mM sodium acetate buffer (pH 4.0); organic_phase_composition: pure ethanol; mixing_time_sec: ; temperature_condition: 4¡ÆC during dialysis; post_processing: dialysis for 12h using MWCO 3,500; sterilization: ; storage_buffer: PBS (pH 7.4)",,,,,https://doi.org/10.1038/s41467-022-33157-4,Payload distribution and capacity of mRNA lipid nanoparticles,"['Sixuan Li', 'Yizong Hu', 'Andrew Li', 'Jinghan Lin', 'Kuangwen Hsieh', 'Zachary Schneiderman', 'Pengfei Zhang', 'Yining Zhu', 'Chenhu Qiu', 'Efrosini Kokkoli', 'Tza-Huei Wang', 'Hai-Quan Mao']",Nature Communications,2022.0,DLin-MC3-DMA,DSPC + TMR-PC,cholesterol,DMG-PEG2000
806,DLin-MC3-DMA,DSPC + TMR-PC,cholesterol,DMG-PEG2000,50:1.0:38.0:10.5,mRNA,luciferase,CCCCC/C=C\C/C=C\CCCCCCCCC(OC(=O)CCCN(C)C)CCCCCCCC/C=C\C/C=C\CCCCC,CCCCCCCCCCCCCCCCCC(=O)OC[C@H](COP(=O)([O-])OCC[N+](C)(C)C)OC(=O)CCCCCCCCCCCCCCCCC,C[C@H](CCCC(C)C)[C@H]1CC[C@@H]2[C@@]1(CC[C@H]3[C@H]2CC=C4[C@@]3(CC[C@@H](C4)O)C)C,CCCCCCCCCCCCCC(=O)OCC(COP(=O)([O-])OCCOCCOCCOCCOCCOCCOCCOCCOCCOCCOCCOCCOCCOCCOCCOCCOCCOCCOCCOCCOCCOCCOCCOCCOCCOCCOCCOCCOCCOCCOCCOCCOCCOCCOCCOCCOCCOCCOCCOCCOCCOCCOCCOCCOCCOCCOCCOCCOCCOCCOCCOCCOCCOCCOCCOCCOCCOCCOCCOCCOCCOCCOCCOCCOCCOCCOCCOCCOCCOCCOCCOCCOCCOCCOCCOCCOCCOCCOCCOCCOCCOCCOCCOCCOCCOCCOCCOCCOCCOCCO)OC(=O)CCCCCCCCCCCCC,150.0,,,,,,,,,,,,N:P,6.0,embedded,"synthesis_method: T-junction microfluidic mixing; device_used: T-junction (IDEX Health and Science); total_flow_rate_ml_min: 4.0; flow_rate_ratio: 3:1 (aqueous:organic); aqueous_phase_composition: 25 mM sodium acetate buffer (pH 4.0); organic_phase_composition: pure ethanol; mixing_time_sec: ; temperature_condition: 4¡ÆC during dialysis; post_processing: dialysis for 12h using MWCO 3,500; sterilization: ; storage_buffer: PBS (pH 7.4)",,,,,https://doi.org/10.1038/s41467-022-33157-4,Payload distribution and capacity of mRNA lipid nanoparticles,"['Sixuan Li', 'Yizong Hu', 'Andrew Li', 'Jinghan Lin', 'Kuangwen Hsieh', 'Zachary Schneiderman', 'Pengfei Zhang', 'Yining Zhu', 'Chenhu Qiu', 'Efrosini Kokkoli', 'Tza-Huei Wang', 'Hai-Quan Mao']",Nature Communications,2022.0,DLin-MC3-DMA,DSPC + TMR-PC,cholesterol,DMG-PEG2000
807,DLin-MC3-DMA,DSPC + TMR-PC,cholesterol,DMG-PEG2000,50:1.5:38.5:10.5,mRNA,luciferase,CCCCC/C=C\C/C=C\CCCCCCCCC(OC(=O)CCCN(C)C)CCCCCCCC/C=C\C/C=C\CCCCC,CCCCCCCCCCCCCCCCCC(=O)OC[C@H](COP(=O)([O-])OCC[N+](C)(C)C)OC(=O)CCCCCCCCCCCCCCCCC,C[C@H](CCCC(C)C)[C@H]1CC[C@@H]2[C@@]1(CC[C@H]3[C@H]2CC=C4[C@@]3(CC[C@@H](C4)O)C)C,CCCCCCCCCCCCCC(=O)OCC(COP(=O)([O-])OCCOCCOCCOCCOCCOCCOCCOCCOCCOCCOCCOCCOCCOCCOCCOCCOCCOCCOCCOCCOCCOCCOCCOCCOCCOCCOCCOCCOCCOCCOCCOCCOCCOCCOCCOCCOCCOCCOCCOCCOCCOCCOCCOCCOCCOCCOCCOCCOCCOCCOCCOCCOCCOCCOCCOCCOCCOCCOCCOCCOCCOCCOCCOCCOCCOCCOCCOCCOCCOCCOCCOCCOCCOCCOCCOCCOCCOCCOCCOCCOCCOCCOCCOCCOCCOCCOCCOCCOCCOCCO)OC(=O)CCCCCCCCCCCCC,120.5,6.0,,,,,94.2,3.6,,-6.3,1.3,,N:P,6.0,embedded,"synthesis_method: T-junction microfluidic mixing; device_used: T-junction (IDEX Health and Science); total_flow_rate_ml_min: 4.0; flow_rate_ratio: 3:1 (aqueous:organic); aqueous_phase_composition: 25 mM sodium acetate buffer (pH 4.0); organic_phase_composition: pure ethanol; mixing_time_sec: ; temperature_condition: 4¡ÆC during dialysis; post_processing: dialysis for 12h using MWCO 3,500; sterilization: ; storage_buffer: PBS (pH 7.4)",animal_model: Balb/cJ mice; administration_route: intravenous; dose: 0.5 mg mRNA/kg; gene_expression_result: luciferase expression measured; biodistribution_result: liver and spleen distribution,,,,https://doi.org/10.1038/s41467-022-33157-4,Payload distribution and capacity of mRNA lipid nanoparticles,"['Sixuan Li', 'Yizong Hu', 'Andrew Li', 'Jinghan Lin', 'Kuangwen Hsieh', 'Zachary Schneiderman', 'Pengfei Zhang', 'Yining Zhu', 'Chenhu Qiu', 'Efrosini Kokkoli', 'Tza-Huei Wang', 'Hai-Quan Mao']",Nature Communications,2022.0,DLin-MC3-DMA,DSPC + TMR-PC,cholesterol,DMG-PEG2000
808,DLin-MC3-DMA,DSPC + TMR-PC,cholesterol,DMG-PEG2000,50:3.0:35.5:10.5,mRNA,luciferase,CCCCC/C=C\C/C=C\CCCCCCCCC(OC(=O)CCCN(C)C)CCCCCCCC/C=C\C/C=C\CCCCC,CCCCCCCCCCCCCCCCCC(=O)OC[C@H](COP(=O)([O-])OCC[N+](C)(C)C)OC(=O)CCCCCCCCCCCCCCCCC,C[C@H](CCCC(C)C)[C@H]1CC[C@@H]2[C@@]1(CC[C@H]3[C@H]2CC=C4[C@@]3(CC[C@@H](C4)O)C)C,CCCCCCCCCCCCCC(=O)OCC(COP(=O)([O-])OCCOCCOCCOCCOCCOCCOCCOCCOCCOCCOCCOCCOCCOCCOCCOCCOCCOCCOCCOCCOCCOCCOCCOCCOCCOCCOCCOCCOCCOCCOCCOCCOCCOCCOCCOCCOCCOCCOCCOCCOCCOCCOCCOCCOCCOCCOCCOCCOCCOCCOCCOCCOCCOCCOCCOCCOCCOCCOCCOCCOCCOCCOCCOCCOCCOCCOCCOCCOCCOCCOCCOCCOCCOCCOCCOCCOCCOCCOCCOCCOCCOCCOCCOCCOCCOCCOCCOCCOCCOCCO)OC(=O)CCCCCCCCCCCCC,100.0,,,,,,,,,,,,N:P,6.0,embedded,"synthesis_method: T-junction microfluidic mixing; device_used: T-junction (IDEX Health and Science); total_flow_rate_ml_min: 4.0; flow_rate_ratio: 3:1 (aqueous:organic); aqueous_phase_composition: 25 mM sodium acetate buffer (pH 4.0); organic_phase_composition: pure ethanol; mixing_time_sec: ; temperature_condition: 4¡ÆC during dialysis; post_processing: dialysis for 12h using MWCO 3,500; sterilization: ; storage_buffer: PBS (pH 7.4)",,,,,https://doi.org/10.1038/s41467-022-33157-4,Payload distribution and capacity of mRNA lipid nanoparticles,"['Sixuan Li', 'Yizong Hu', 'Andrew Li', 'Jinghan Lin', 'Kuangwen Hsieh', 'Zachary Schneiderman', 'Pengfei Zhang', 'Yining Zhu', 'Chenhu Qiu', 'Efrosini Kokkoli', 'Tza-Huei Wang', 'Hai-Quan Mao']",Nature Communications,2022.0,DLin-MC3-DMA,DSPC + TMR-PC,cholesterol,DMG-PEG2000
809,DLin-MC3-DMA,DSPC + TMR-PC,cholesterol,DMG-PEG2000,variable based on N/P:1.5:38.5:10.5,mRNA,luciferase,CCCCC/C=C\C/C=C\CCCCCCCCC(OC(=O)CCCN(C)C)CCCCCCCC/C=C\C/C=C\CCCCC,CCCCCCCCCCCCCCCCCC(=O)OC[C@H](COP(=O)([O-])OCC[N+](C)(C)C)OC(=O)CCCCCCCCCCCCCCCCC,C[C@H](CCCC(C)C)[C@H]1CC[C@@H]2[C@@]1(CC[C@H]3[C@H]2CC=C4[C@@]3(CC[C@@H](C4)O)C)C,CCCCCCCCCCCCCC(=O)OCC(COP(=O)([O-])OCCOCCOCCOCCOCCOCCOCCOCCOCCOCCOCCOCCOCCOCCOCCOCCOCCOCCOCCOCCOCCOCCOCCOCCOCCOCCOCCOCCOCCOCCOCCOCCOCCOCCOCCOCCOCCOCCOCCOCCOCCOCCOCCOCCOCCOCCOCCOCCOCCOCCOCCOCCOCCOCCOCCOCCOCCOCCOCCOCCOCCOCCOCCOCCOCCOCCOCCOCCOCCOCCOCCOCCOCCOCCOCCOCCOCCOCCOCCOCCOCCOCCOCCOCCOCCOCCOCCOCCOCCOCCO)OC(=O)CCCCCCCCCCCCC,150.0,,range,,,,,,,,,,N:P,1.0,,"synthesis_method: T-junction microfluidic mixing; device_used: T-junction (IDEX Health and Science); total_flow_rate_ml_min: 4.0; flow_rate_ratio: 3:1 (aqueous:organic); aqueous_phase_composition: 25 mM sodium acetate buffer (pH 4.0); organic_phase_composition: pure ethanol; mixing_time_sec: ; temperature_condition: 4¡ÆC during dialysis; post_processing: dialysis for 12h using MWCO 3,500; sterilization: ; storage_buffer: PBS (pH 7.4)",animal_model: Balb/cJ mice; administration_route: intravenous; dose: 0.5 mg mRNA/kg; gene_expression_result: luciferase expression varies with N/P ratio; biodistribution_result: liver and spleen distribution,,,,https://doi.org/10.1038/s41467-022-33157-4,Payload distribution and capacity of mRNA lipid nanoparticles,"['Sixuan Li', 'Yizong Hu', 'Andrew Li', 'Jinghan Lin', 'Kuangwen Hsieh', 'Zachary Schneiderman', 'Pengfei Zhang', 'Yining Zhu', 'Chenhu Qiu', 'Efrosini Kokkoli', 'Tza-Huei Wang', 'Hai-Quan Mao']",Nature Communications,2022.0,DLin-MC3-DMA,DSPC + TMR-PC,cholesterol,DMG-PEG2000
810,DLin-MC3-DMA,DSPC + TMR-PC,cholesterol,DMG-PEG2000,50:1.5:38.5:10.5,mRNA,luciferase,CCCCC/C=C\C/C=C\CCCCCCCCC(OC(=O)CCCN(C)C)CCCCCCCC/C=C\C/C=C\CCCCC,CCCCCCCCCCCCCCCCCC(=O)OC[C@H](COP(=O)([O-])OCC[N+](C)(C)C)OC(=O)CCCCCCCCCCCCCCCCC,C[C@H](CCCC(C)C)[C@H]1CC[C@@H]2[C@@]1(CC[C@H]3[C@H]2CC=C4[C@@]3(CC[C@@H](C4)O)C)C,CCCCCCCCCCCCCC(=O)OCC(COP(=O)([O-])OCCOCCOCCOCCOCCOCCOCCOCCOCCOCCOCCOCCOCCOCCOCCOCCOCCOCCOCCOCCOCCOCCOCCOCCOCCOCCOCCOCCOCCOCCOCCOCCOCCOCCOCCOCCOCCOCCOCCOCCOCCOCCOCCOCCOCCOCCOCCOCCOCCOCCOCCOCCOCCOCCOCCOCCOCCOCCOCCOCCOCCOCCOCCOCCOCCOCCOCCOCCOCCOCCOCCOCCOCCOCCOCCOCCOCCOCCOCCOCCOCCOCCOCCOCCOCCOCCOCCOCCOCCOCCO)OC(=O)CCCCCCCCCCCCC,,,,,,,,,,,,,concentration,5.0,¥ìg/mL,"synthesis_method: T-junction microfluidic mixing; device_used: T-junction (IDEX Health and Science); total_flow_rate_ml_min: 4.0; flow_rate_ratio: 3:1 (aqueous:organic); aqueous_phase_composition: 25 mM sodium acetate buffer (pH 4.0); organic_phase_composition: pure ethanol; mixing_time_sec: ; temperature_condition: 4¡ÆC during dialysis; post_processing: dialysis for 12h using MWCO 3,500; sterilization: ; storage_buffer: PBS (pH 7.4)",,,,,https://doi.org/10.1038/s41467-022-33157-4,Payload distribution and capacity of mRNA lipid nanoparticles,"['Sixuan Li', 'Yizong Hu', 'Andrew Li', 'Jinghan Lin', 'Kuangwen Hsieh', 'Zachary Schneiderman', 'Pengfei Zhang', 'Yining Zhu', 'Chenhu Qiu', 'Efrosini Kokkoli', 'Tza-Huei Wang', 'Hai-Quan Mao']",Nature Communications,2022.0,DLin-MC3-DMA,DSPC + TMR-PC,cholesterol,DMG-PEG2000
811,DLin-MC3-DMA,DSPC + TMR-PC,cholesterol,DMG-PEG2000,50:1.5:38.5:10.5,mRNA,luciferase,CCCCC/C=C\C/C=C\CCCCCCCCC(OC(=O)CCCN(C)C)CCCCCCCC/C=C\C/C=C\CCCCC,CCCCCCCCCCCCCCCCCC(=O)OC[C@H](COP(=O)([O-])OCC[N+](C)(C)C)OC(=O)CCCCCCCCCCCCCCCCC,C[C@H](CCCC(C)C)[C@H]1CC[C@@H]2[C@@]1(CC[C@H]3[C@H]2CC=C4[C@@]3(CC[C@@H](C4)O)C)C,CCCCCCCCCCCCCC(=O)OCC(COP(=O)([O-])OCCOCCOCCOCCOCCOCCOCCOCCOCCOCCOCCOCCOCCOCCOCCOCCOCCOCCOCCOCCOCCOCCOCCOCCOCCOCCOCCOCCOCCOCCOCCOCCOCCOCCOCCOCCOCCOCCOCCOCCOCCOCCOCCOCCOCCOCCOCCOCCOCCOCCOCCOCCOCCOCCOCCOCCOCCOCCOCCOCCOCCOCCOCCOCCOCCOCCOCCOCCOCCOCCOCCOCCOCCOCCOCCOCCOCCOCCOCCOCCOCCOCCOCCOCCOCCOCCOCCOCCOCCOCCO)OC(=O)CCCCCCCCCCCCC,,,,,,,,,,,,,unparsed,,OTHER:doubled_mRNA_copies,"synthesis_method: T-junction microfluidic mixing; device_used: T-junction (IDEX Health and Science); total_flow_rate_ml_min: 4.0; flow_rate_ratio: 3:1 (aqueous:organic); aqueous_phase_composition: 25 mM sodium acetate buffer (pH 4.0); organic_phase_composition: pure ethanol; mixing_time_sec: ; temperature_condition: 4¡ÆC during dialysis; post_processing: dialysis for 12h using MWCO 3,500; sterilization: ; storage_buffer: PBS (pH 7.4)",,,,,https://doi.org/10.1038/s41467-022-33157-4,Payload distribution and capacity of mRNA lipid nanoparticles,"['Sixuan Li', 'Yizong Hu', 'Andrew Li', 'Jinghan Lin', 'Kuangwen Hsieh', 'Zachary Schneiderman', 'Pengfei Zhang', 'Yining Zhu', 'Chenhu Qiu', 'Efrosini Kokkoli', 'Tza-Huei Wang', 'Hai-Quan Mao']",Nature Communications,2022.0,DLin-MC3-DMA,DSPC + TMR-PC,cholesterol,DMG-PEG2000
812,DLin-MC3-DMA,DSPC,cholesterol,DMG-PEG2000,50:1.5:38.5:10,mRNA,luciferase,CCCCC/C=C\C/C=C\CCCCCCCCC(OC(=O)CCCN(C)C)CCCCCCCC/C=C\C/C=C\CCCCC,CCCCCCCCCCCCCCCCCC(=O)OC[C@H](COP(=O)([O-])OCC[N+](C)(C)C)OC(=O)CCCCCCCCCCCCCCCCC,C[C@H](CCCC(C)C)[C@H]1CC[C@@H]2[C@@]1(CC[C@H]3[C@H]2CC=C4[C@@]3(CC[C@@H](C4)O)C)C,CCCCCCCCCCCCCC(=O)OCC(COP(=O)([O-])OCCOCCOCCOCCOCCOCCOCCOCCOCCOCCOCCOCCOCCOCCOCCOCCOCCOCCOCCOCCOCCOCCOCCOCCOCCOCCOCCOCCOCCOCCOCCOCCOCCOCCOCCOCCOCCOCCOCCOCCOCCOCCOCCOCCOCCOCCOCCOCCOCCOCCOCCOCCOCCOCCOCCOCCOCCOCCOCCOCCOCCOCCOCCOCCOCCOCCOCCOCCOCCOCCOCCOCCOCCOCCOCCOCCOCCOCCOCCOCCOCCOCCOCCOCCOCCOCCOCCOCCOCCOCCO)OC(=O)CCCCCCCCCCCCC,113.0,1.4,,,,,95.6,0.6,,-3.2,1.4,,N:P,6.0,,"synthesis_method: T-junction microfluidic mixing; device_used: T-junction (IDEX Health and Science); total_flow_rate_ml_min: 4.0; flow_rate_ratio: 3:1 (aqueous:organic); aqueous_phase_composition: 25 mM sodium acetate buffer (pH 4.0); organic_phase_composition: pure ethanol; mixing_time_sec: ; temperature_condition: 4¡ÆC during dialysis; post_processing: dialysis for 12h using MWCO 3,500; sterilization: ; storage_buffer: PBS (pH 7.4)",,,,,https://doi.org/10.1038/s41467-022-33157-4,Payload distribution and capacity of mRNA lipid nanoparticles,"['Sixuan Li', 'Yizong Hu', 'Andrew Li', 'Jinghan Lin', 'Kuangwen Hsieh', 'Zachary Schneiderman', 'Pengfei Zhang', 'Yining Zhu', 'Chenhu Qiu', 'Efrosini Kokkoli', 'Tza-Huei Wang', 'Hai-Quan Mao']",Nature Communications,2022.0,DLin-MC3-DMA,DSPC (non-fluorescent),cholesterol,DMG-PEG2000
846,Custom lipid,DOPE,cholesterol,DMG-PEG2000,15:2:25:20,mRNA,firefly_luciferase,CCCCCCCCCCCCN(C)C(=O)CCCOC(COC(=O)CCCN(C)CCCCCCCCCCCC)(COC(=O)CCCN(C)CCCCCCCCCCCC)OC(=O)CCCN(C)CCCCCCCCCCCC,CCCCCCCC/C=C\CCCCCCCC(=O)OC[C@H](COP(=O)(O)OCCN)OC(=O)CCCCCCC/C=C\CCCCCCCC,C[C@H](CCCC(C)C)[C@H]1CC[C@@H]2[C@@]1(CC[C@H]3[C@H]2CC=C4[C@@]3(CC[C@@H](C4)O)C)C,CCCCCCCCCCCCCC(=O)OCC(COP(=O)([O-])OCCOCCOCCOCCOCCOCCOCCOCCOCCOCCOCCOCCOCCOCCOCCOCCOCCOCCOCCOCCOCCOCCOCCOCCOCCOCCOCCOCCOCCOCCOCCOCCOCCOCCOCCOCCOCCOCCOCCOCCOCCOCCOCCOCCOCCOCCOCCOCCOCCOCCOCCOCCOCCOCCOCCOCCOCCOCCOCCOCCOCCOCCOCCOCCOCCOCCOCCOCCOCCOCCOCCOCCOCCOCCOCCOCCOCCOCCOCCOCCOCCOCCOCCOCCOCCOCCOCCOCCOCCOCCO)OC(=O)CCCCCCCCCCCCC,80.0,,,0.15,,,,,,-8.5,,,wt/wt,10.0,lipid:mRNA,"synthesis_method: Ethanol dilution; device_used: ; total_flow_rate_ml_min: ; flow_rate_ratio: 1:3 (ethanol:aqueous); aqueous_phase_composition: 10 mM sodium citrate buffer, pH 4.0; organic_phase_composition: 100% ethanol; mixing_time_sec: 900; temperature_condition: room temperature; post_processing: dialysis against 1¡¿ PBS for 2 h; sterilization: ; storage_buffer: 1¡¿ PBS","cell_line: IGROV1; animal_model: C57BL/6 mice; administration_route: i.v.; dose: 0.25 mg/kg mRNA; gene_expression_result: 97.9% liver expression; biodistribution_result: Liver (97.9%), Spleen (1.5%), Lung (0.4%), Heart (0.1%), Kidney (0.1%); toxicity_profile: well tolerated",97.9,percent,,https://doi.org/10.1038/s41467-024-50093-7,Reformulating lipid nanoparticles for organ-targeted mRNA accumulation and translation,"['Kexin Su', 'Lu Shi', 'Tao Sheng', 'Xinxin Yan', 'Lixin Lin', 'Chaoyang Meng', 'Shiqi Wu', 'Yuxuan Chen', 'Yao Zhang', 'Chaorong Wang', 'Zichuan Wang', 'Junjie Qiu', 'Jiahui Zhao', 'Tengfei Xu', 'Yuan Ping', 'Zhen Gu', 'Shuai Liu']",Nature Communications,2024.0,6Ac1-C12,DOPE,cholesterol,DMG-PEG2000
847,Custom lipid,DOPE,cholesterol,DMG-PEG2000,15:2:25:20,mRNA,firefly_luciferase,,CCCCCCCC/C=C\CCCCCCCC(=O)OC[C@H](COP(=O)(O)OCCN)OC(=O)CCCCCCC/C=C\CCCCCCCC,C[C@H](CCCC(C)C)[C@H]1CC[C@@H]2[C@@]1(CC[C@H]3[C@H]2CC=C4[C@@]3(CC[C@@H](C4)O)C)C,CCCCCCCCCCCCCC(=O)OCC(COP(=O)([O-])OCCOCCOCCOCCOCCOCCOCCOCCOCCOCCOCCOCCOCCOCCOCCOCCOCCOCCOCCOCCOCCOCCOCCOCCOCCOCCOCCOCCOCCOCCOCCOCCOCCOCCOCCOCCOCCOCCOCCOCCOCCOCCOCCOCCOCCOCCOCCOCCOCCOCCOCCOCCOCCOCCOCCOCCOCCOCCOCCOCCOCCOCCOCCOCCOCCOCCOCCOCCOCCOCCOCCOCCOCCOCCOCCOCCOCCOCCOCCOCCOCCOCCOCCOCCOCCOCCOCCOCCOCCOCCO)OC(=O)CCCCCCCCCCCCC,85.0,,,0.18,,,,,,-8.0,,,wt/wt,10.0,lipid:mRNA,"synthesis_method: Ethanol dilution; device_used: ; total_flow_rate_ml_min: ; flow_rate_ratio: 1:3 (ethanol:aqueous); aqueous_phase_composition: 10 mM sodium citrate buffer, pH 4.0; organic_phase_composition: 100% ethanol; mixing_time_sec: 900; temperature_condition: room temperature; post_processing: dialysis against 1¡¿ PBS for 2 h; sterilization: ; storage_buffer: 1¡¿ PBS",cell_line: IGROV1; animal_model: C57BL/6 mice; administration_route: i.v.; dose: 0.25 mg/kg mRNA; gene_expression_result: liver-targeted expression; biodistribution_result: primarily liver; toxicity_profile: well tolerated,,,,https://doi.org/10.1038/s41467-024-50093-7,Reformulating lipid nanoparticles for organ-targeted mRNA accumulation and translation,"['Kexin Su', 'Lu Shi', 'Tao Sheng', 'Xinxin Yan', 'Lixin Lin', 'Chaoyang Meng', 'Shiqi Wu', 'Yuxuan Chen', 'Yao Zhang', 'Chaorong Wang', 'Zichuan Wang', 'Junjie Qiu', 'Jiahui Zhao', 'Tengfei Xu', 'Yuan Ping', 'Zhen Gu', 'Shuai Liu']",Nature Communications,2024.0,5Ac1-C12,DOPE,cholesterol,DMG-PEG2000
853,Custom lipid,DOPE,cholesterol,DMG-PEG2000,15:2:25:20,mRNA,firefly_luciferase,,CCCCCCCC/C=C\CCCCCCCC(=O)OC[C@H](COP(=O)(O)OCCN)OC(=O)CCCCCCC/C=C\CCCCCCCC,C[C@H](CCCC(C)C)[C@H]1CC[C@@H]2[C@@]1(CC[C@H]3[C@H]2CC=C4[C@@]3(CC[C@@H](C4)O)C)C,CCCCCCCCCCCCCC(=O)OCC(COP(=O)([O-])OCCOCCOCCOCCOCCOCCOCCOCCOCCOCCOCCOCCOCCOCCOCCOCCOCCOCCOCCOCCOCCOCCOCCOCCOCCOCCOCCOCCOCCOCCOCCOCCOCCOCCOCCOCCOCCOCCOCCOCCOCCOCCOCCOCCOCCOCCOCCOCCOCCOCCOCCOCCOCCOCCOCCOCCOCCOCCOCCOCCOCCOCCOCCOCCOCCOCCOCCOCCOCCOCCOCCOCCOCCOCCOCCOCCOCCOCCOCCOCCOCCOCCOCCOCCOCCOCCOCCOCCOCCOCCO)OC(=O)CCCCCCCCCCCCC,82.0,,,0.16,,,,,,-7.2,,,wt/wt,10.0,lipid:mRNA,"synthesis_method: Ethanol dilution; device_used: ; total_flow_rate_ml_min: ; flow_rate_ratio: 1:3 (ethanol:aqueous); aqueous_phase_composition: 10 mM sodium citrate buffer, pH 4.0; organic_phase_composition: 100% ethanol; mixing_time_sec: 900; temperature_condition: room temperature; post_processing: dialysis against 1¡¿ PBS for 2 h; sterilization: ; storage_buffer: 1¡¿ PBS",cell_line: IGROV1; animal_model: C57BL/6 mice; administration_route: i.v.; dose: 0.25 mg/kg mRNA; gene_expression_result: spleen-specific expression; biodistribution_result: primarily spleen; toxicity_profile: well tolerated,,,,https://doi.org/10.1038/s41467-024-50093-7,Reformulating lipid nanoparticles for organ-targeted mRNA accumulation and translation,"['Kexin Su', 'Lu Shi', 'Tao Sheng', 'Xinxin Yan', 'Lixin Lin', 'Chaoyang Meng', 'Shiqi Wu', 'Yuxuan Chen', 'Yao Zhang', 'Chaorong Wang', 'Zichuan Wang', 'Junjie Qiu', 'Jiahui Zhao', 'Tengfei Xu', 'Yuan Ping', 'Zhen Gu', 'Shuai Liu']",Nature Communications,2024.0,2Ac3-C18,DOPE,cholesterol,DMG-PEG2000
854,SM-102,DSPC,cholesterol,DMG-PEG2000,50:1.5:38.5:10,mRNA,firefly_luciferase,CCCCCCCCCCCOC(=O)CCCCCN(CCCCCCCC(=O)OC(CCCCCCCC)CCCCCCCC)CCO  ,CCCCCCCCCCCCCCCCCC(=O)OC[C@H](COP(=O)([O-])OCC[N+](C)(C)C)OC(=O)CCCCCCCCCCCCCCCCC,C[C@H](CCCC(C)C)[C@H]1CC[C@@H]2[C@@]1(CC[C@H]3[C@H]2CC=C4[C@@]3(CC[C@@H](C4)O)C)C,CCCCCCCCCCCCCC(=O)OCC(COP(=O)([O-])OCCOCCOCCOCCOCCOCCOCCOCCOCCOCCOCCOCCOCCOCCOCCOCCOCCOCCOCCOCCOCCOCCOCCOCCOCCOCCOCCOCCOCCOCCOCCOCCOCCOCCOCCOCCOCCOCCOCCOCCOCCOCCOCCOCCOCCOCCOCCOCCOCCOCCOCCOCCOCCOCCOCCOCCOCCOCCOCCOCCOCCOCCOCCOCCOCCOCCOCCOCCOCCOCCOCCOCCOCCOCCOCCOCCOCCOCCOCCOCCOCCOCCOCCOCCOCCOCCOCCOCCOCCOCCO)OC(=O)CCCCCCCCCCCCC,85.0,,,0.14,,,,,,-6.8,,,,,,"synthesis_method: Ethanol dilution; device_used: ; total_flow_rate_ml_min: ; flow_rate_ratio: 1:3 (ethanol:aqueous); aqueous_phase_composition: 10 mM sodium citrate buffer, pH 4.0; organic_phase_composition: 100% ethanol; mixing_time_sec: 900; temperature_condition: room temperature; post_processing: dialysis against 1¡¿ PBS for 2 h; sterilization: ; storage_buffer: 1¡¿ PBS","cell_line: IGROV1; animal_model: C57BL/6 mice; administration_route: i.v. and i.m.; dose: 0.25 mg/kg mRNA; gene_expression_result: liver expression (i.v.), muscle expression (i.m.); biodistribution_result: primarily liver (i.v.); toxicity_profile: well tolerated",,,,https://doi.org/10.1038/s41467-024-50093-7,Reformulating lipid nanoparticles for organ-targeted mRNA accumulation and translation,"['Kexin Su', 'Lu Shi', 'Tao Sheng', 'Xinxin Yan', 'Lixin Lin', 'Chaoyang Meng', 'Shiqi Wu', 'Yuxuan Chen', 'Yao Zhang', 'Chaorong Wang', 'Zichuan Wang', 'Junjie Qiu', 'Jiahui Zhao', 'Tengfei Xu', 'Yuan Ping', 'Zhen Gu', 'Shuai Liu']",Nature Communications,2024.0,SM-102,DSPC,cholesterol,DMG-PEG2000
856,ALC-0315,DSPC,cholesterol,ALC-0159,46.3:1.6:42.7:9.4,mRNA,firefly_luciferase,CCCCCCCCC(CCCCCC)C(=O)OCCCCCCN(CCCCCCOC(=O)C(CCCCCC)CCCCCCCC)CCCCO,CCCCCCCCCCCCCCCCCC(=O)OC[C@H](COP(=O)([O-])OCC[N+](C)(C)C)OC(=O)CCCCCCCCCCCCCCCCC,C[C@H](CCCC(C)C)[C@H]1CC[C@@H]2[C@@]1(CC[C@H]3[C@H]2CC=C4[C@@]3(CC[C@@H](C4)O)C)C,CCCCCCCCCCCCCCCCCCCCCCCCCCCCCCCCCCCCCCCCCCCCCCCCCCCCCCCCCCN(CCCCCCCCCC(=O)OC)CC(O)COC(=O)CCCCCCCCC,88.0,,,0.13,,,,,,-6.5,,,,,,"synthesis_method: Ethanol dilution; device_used: ; total_flow_rate_ml_min: ; flow_rate_ratio: 1:3 (ethanol:aqueous); aqueous_phase_composition: 10 mM sodium citrate buffer, pH 4.0; organic_phase_composition: 100% ethanol; mixing_time_sec: 900; temperature_condition: room temperature; post_processing: dialysis against 1¡¿ PBS for 2 h; sterilization: ; storage_buffer: 1¡¿ PBS","cell_line: IGROV1; animal_model: C57BL/6 mice; administration_route: i.v. and i.m.; dose: 0.25 mg/kg mRNA; gene_expression_result: liver expression (i.v.), muscle expression (i.m.); biodistribution_result: primarily liver (i.v.); toxicity_profile: well tolerated",,,,https://doi.org/10.1038/s41467-024-50093-7,Reformulating lipid nanoparticles for organ-targeted mRNA accumulation and translation,"['Kexin Su', 'Lu Shi', 'Tao Sheng', 'Xinxin Yan', 'Lixin Lin', 'Chaoyang Meng', 'Shiqi Wu', 'Yuxuan Chen', 'Yao Zhang', 'Chaorong Wang', 'Zichuan Wang', 'Junjie Qiu', 'Jiahui Zhao', 'Tengfei Xu', 'Yuan Ping', 'Zhen Gu', 'Shuai Liu']",Nature Communications,2024.0,ALC-0315,DSPC,cholesterol,ALC-0159
858,DLin-MC3-DMA,DSPC,cholesterol,DMG-PEG2000,50:1.5:38.5:10,mRNA,firefly_luciferase,CCCCC/C=C\C/C=C\CCCCCCCCC(OC(=O)CCCN(C)C)CCCCCCCC/C=C\C/C=C\CCCCC,CCCCCCCCCCCCCCCCCC(=O)OC[C@H](COP(=O)([O-])OCC[N+](C)(C)C)OC(=O)CCCCCCCCCCCCCCCCC,C[C@H](CCCC(C)C)[C@H]1CC[C@@H]2[C@@]1(CC[C@H]3[C@H]2CC=C4[C@@]3(CC[C@@H](C4)O)C)C,CCCCCCCCCCCCCC(=O)OCC(COP(=O)([O-])OCCOCCOCCOCCOCCOCCOCCOCCOCCOCCOCCOCCOCCOCCOCCOCCOCCOCCOCCOCCOCCOCCOCCOCCOCCOCCOCCOCCOCCOCCOCCOCCOCCOCCOCCOCCOCCOCCOCCOCCOCCOCCOCCOCCOCCOCCOCCOCCOCCOCCOCCOCCOCCOCCOCCOCCOCCOCCOCCOCCOCCOCCOCCOCCOCCOCCOCCOCCOCCOCCOCCOCCOCCOCCOCCOCCOCCOCCOCCOCCOCCOCCOCCOCCOCCOCCOCCOCCOCCOCCO)OC(=O)CCCCCCCCCCCCC,92.0,,,0.15,,,,,,-7.0,,,,,,"synthesis_method: Ethanol dilution; device_used: ; total_flow_rate_ml_min: ; flow_rate_ratio: 1:3 (ethanol:aqueous); aqueous_phase_composition: 10 mM sodium citrate buffer, pH 4.0; organic_phase_composition: 100% ethanol; mixing_time_sec: 900; temperature_condition: room temperature; post_processing: dialysis against 1¡¿ PBS for 2 h; sterilization: ; storage_buffer: 1¡¿ PBS","cell_line: IGROV1; animal_model: C57BL/6 mice; administration_route: i.v. and i.m.; dose: 0.25 mg/kg mRNA; gene_expression_result: liver expression (i.v.), muscle expression (i.m.); biodistribution_result: primarily liver (i.v.); toxicity_profile: well tolerated",,,,https://doi.org/10.1038/s41467-024-50093-7,Reformulating lipid nanoparticles for organ-targeted mRNA accumulation and translation,"['Kexin Su', 'Lu Shi', 'Tao Sheng', 'Xinxin Yan', 'Lixin Lin', 'Chaoyang Meng', 'Shiqi Wu', 'Yuxuan Chen', 'Yao Zhang', 'Chaorong Wang', 'Zichuan Wang', 'Junjie Qiu', 'Jiahui Zhao', 'Tengfei Xu', 'Yuan Ping', 'Zhen Gu', 'Shuai Liu']",Nature Communications,2024.0,DLin-MC3-DMA,DSPC,cholesterol,DMG-PEG2000
860,Custom lipid,DOPE,cholesterol,DMG-PEG2000,15:2:25:20,mRNA,firefly_luciferase,,CCCCCCCC/C=C\CCCCCCCC(=O)OC[C@H](COP(=O)(O)OCCN)OC(=O)CCCCCCC/C=C\CCCCCCCC,C[C@H](CCCC(C)C)[C@H]1CC[C@@H]2[C@@]1(CC[C@H]3[C@H]2CC=C4[C@@]3(CC[C@@H](C4)O)C)C,CCCCCCCCCCCCCC(=O)OCC(COP(=O)([O-])OCCOCCOCCOCCOCCOCCOCCOCCOCCOCCOCCOCCOCCOCCOCCOCCOCCOCCOCCOCCOCCOCCOCCOCCOCCOCCOCCOCCOCCOCCOCCOCCOCCOCCOCCOCCOCCOCCOCCOCCOCCOCCOCCOCCOCCOCCOCCOCCOCCOCCOCCOCCOCCOCCOCCOCCOCCOCCOCCOCCOCCOCCOCCOCCOCCOCCOCCOCCOCCOCCOCCOCCOCCOCCOCCOCCOCCOCCOCCOCCOCCOCCOCCOCCOCCOCCOCCOCCOCCOCCO)OC(=O)CCCCCCCCCCCCC,78.0,,,0.14,,,,,,-6.2,,,wt/wt,10.0,lipid:mRNA,"synthesis_method: Ethanol dilution; device_used: ; total_flow_rate_ml_min: ; flow_rate_ratio: 1:3 (ethanol:aqueous); aqueous_phase_composition: 10 mM sodium citrate buffer, pH 4.0; organic_phase_composition: 100% ethanol; mixing_time_sec: 900; temperature_condition: room temperature; post_processing: dialysis against 1¡¿ PBS for 2 h; sterilization: ; storage_buffer: 1¡¿ PBS",cell_line: IGROV1; animal_model: C57BL/6 mice; administration_route: i.v.; dose: 0.25 mg/kg mRNA; gene_expression_result: liver-targeted expression; biodistribution_result: primarily liver; toxicity_profile: well tolerated,,,,https://doi.org/10.1038/s41467-024-50093-7,Reformulating lipid nanoparticles for organ-targeted mRNA accumulation and translation,"['Kexin Su', 'Lu Shi', 'Tao Sheng', 'Xinxin Yan', 'Lixin Lin', 'Chaoyang Meng', 'Shiqi Wu', 'Yuxuan Chen', 'Yao Zhang', 'Chaorong Wang', 'Zichuan Wang', 'Junjie Qiu', 'Jiahui Zhao', 'Tengfei Xu', 'Yuan Ping', 'Zhen Gu', 'Shuai Liu']",Nature Communications,2024.0,6Ac1-C8,DOPE,cholesterol,DMG-PEG2000
861,Custom lipid,DOPE,cholesterol,DMG-PEG2000,15:2:25:20,mRNA,firefly_luciferase,,CCCCCCCC/C=C\CCCCCCCC(=O)OC[C@H](COP(=O)(O)OCCN)OC(=O)CCCCCCC/C=C\CCCCCCCC,C[C@H](CCCC(C)C)[C@H]1CC[C@@H]2[C@@]1(CC[C@H]3[C@H]2CC=C4[C@@]3(CC[C@@H](C4)O)C)C,CCCCCCCCCCCCCC(=O)OCC(COP(=O)([O-])OCCOCCOCCOCCOCCOCCOCCOCCOCCOCCOCCOCCOCCOCCOCCOCCOCCOCCOCCOCCOCCOCCOCCOCCOCCOCCOCCOCCOCCOCCOCCOCCOCCOCCOCCOCCOCCOCCOCCOCCOCCOCCOCCOCCOCCOCCOCCOCCOCCOCCOCCOCCOCCOCCOCCOCCOCCOCCOCCOCCOCCOCCOCCOCCOCCOCCOCCOCCOCCOCCOCCOCCOCCOCCOCCOCCOCCOCCOCCOCCOCCOCCOCCOCCOCCOCCOCCOCCOCCOCCO)OC(=O)CCCCCCCCCCCCC,95.0,,,0.21,,,,,,-9.5,,,wt/wt,10.0,lipid:mRNA,"synthesis_method: Ethanol dilution; device_used: ; total_flow_rate_ml_min: ; flow_rate_ratio: 1:3 (ethanol:aqueous); aqueous_phase_composition: 10 mM sodium citrate buffer, pH 4.0; organic_phase_composition: 100% ethanol; mixing_time_sec: 900; temperature_condition: room temperature; post_processing: dialysis against 1¡¿ PBS for 2 h; sterilization: ; storage_buffer: 1¡¿ PBS",cell_line: IGROV1; animal_model: C57BL/6 mice; administration_route: i.v.; dose: 0.25 mg/kg mRNA; gene_expression_result: liver-targeted expression; biodistribution_result: primarily liver; toxicity_profile: well tolerated,,,,https://doi.org/10.1038/s41467-024-50093-7,Reformulating lipid nanoparticles for organ-targeted mRNA accumulation and translation,"['Kexin Su', 'Lu Shi', 'Tao Sheng', 'Xinxin Yan', 'Lixin Lin', 'Chaoyang Meng', 'Shiqi Wu', 'Yuxuan Chen', 'Yao Zhang', 'Chaorong Wang', 'Zichuan Wang', 'Junjie Qiu', 'Jiahui Zhao', 'Tengfei Xu', 'Yuan Ping', 'Zhen Gu', 'Shuai Liu']",Nature Communications,2024.0,6Ac1-C18,DOPE,cholesterol,DMG-PEG2000
862,ALC-0315,DSPC,cholesterol,ALC-0159,46.3:9.4:42.7:1.6,mRNA,firefly_luciferase,CCCCCCCCC(CCCCCC)C(=O)OCCCCCCN(CCCCCCOC(=O)C(CCCCCC)CCCCCCCC)CCCCO,CCCCCCCCCCCCCCCCCC(=O)OC[C@H](COP(=O)([O-])OCC[N+](C)(C)C)OC(=O)CCCCCCCCCCCCCCCCC,C[C@H](CCCC(C)C)[C@H]1CC[C@@H]2[C@@]1(CC[C@H]3[C@H]2CC=C4[C@@]3(CC[C@@H](C4)O)C)C,CCCCCCCCCCCCCCCCCCCCCCCCCCCCCCCCCCCCCCCCCCCCCCCCCCCCCCCCCCN(CCCCCCCCCC(=O)OC)CC(O)COC(=O)CCCCCCCCC,183.3,1.5,,,,,80.0,,approx,,,,N:P,6.0,,synthesis_method: Manual mixing; device_used: Pipette mixing; total_flow_rate_ml_min: ; flow_rate_ratio: 3:1 (aqueous:organic); aqueous_phase_composition: 1 mM sodium acetate buffer at pH 5.2; organic_phase_composition: Lipids dissolved in ethanol solution; mixing_time_sec: 1200; temperature_condition: Room temperature; post_processing: Buffer dilution to reduce ethanol concentration; sterilization: ; storage_buffer: Room temperature for 20 min,"cell_line: HepG2, A549; animal_model: BALB/c mice; administration_route: Subcutaneous; dose: 1 ¥ìg mRNA per mouse (in vivo), 100 ng mRNA per well (in vitro); gene_expression_result: Standard reference for comparison; biodistribution_result: High liver, skin, lymph node accumulation; toxicity_profile: No significant toxicity in mice",,,,https://doi.org/10.1016/j.jconrel.2025.01.071,Role of PEGylated lipid in lipid nanoparticle formulation for in vitro and in vivo delivery of mRNA vaccines,"['Li Zhang', 'Brandon Yi Loong Seow', 'Ki Hyun Bae', 'Yue Zhang', 'Kuo-Chieh Liao', 'Yue Wan', 'Yi Yan Yang']",Journal of Controlled Release,2025.0,ALC-0315,DSPC,cholesterol,ALC-0159
863,ALC-0315,DSPC,cholesterol,ALC-0159,46.3:9.4:42.7:1.6,mRNA,firefly_luciferase,CCCCCCCCC(CCCCCC)C(=O)OCCCCCCN(CCCCCCOC(=O)C(CCCCCC)CCCCCCCC)CCCCO,CCCCCCCCCCCCCCCCCC(=O)OC[C@H](COP(=O)([O-])OCC[N+](C)(C)C)OC(=O)CCCCCCCCCCCCCCCCC,C[C@H](CCCC(C)C)[C@H]1CC[C@@H]2[C@@]1(CC[C@H]3[C@H]2CC=C4[C@@]3(CC[C@@H](C4)O)C)C,CCCCCCCCCCCCCCCCCCCCCCCCCCCCCCCCCCCCCCCCCCCCCCCCCCCCCCCCCCN(CCCCCCCCCC(=O)OC)CC(O)COC(=O)CCCCCCCCC,70.0,,approx,0.2,,censored,80.0,,approx,,,,N:P,6.0,,"synthesis_method: Microfluidic mixing; device_used: NanoAssemblr Benchtop; total_flow_rate_ml_min: 12; flow_rate_ratio: 3:1 (aqueous:organic); aqueous_phase_composition: 1 mM sodium acetate buffer at pH 5.2; organic_phase_composition: Lipids dissolved in ethanol solution; mixing_time_sec: ; temperature_condition: Room temperature; post_processing: Diluted 40 times with PBS, concentrated by ultracentrifugation (30,000 Da MWCO) at 1500g, 4¡ÆC; sterilization: ; storage_buffer: PBS, stored at 4¡ÆC","cell_line: HepG2, A549; animal_model: BALB/c mice; administration_route: Subcutaneous; dose: 1 ¥ìg mRNA per mouse (in vivo), 100 ng mRNA per well (in vitro); gene_expression_result: 9.36-fold increase vs manual mixing in HepG2, 4.92-fold in A549; biodistribution_result: High liver, skin, lymph node accumulation; toxicity_profile: No significant toxicity in mice",9.36,numeric,0.42857142857142855,https://doi.org/10.1016/j.jconrel.2025.01.071,Role of PEGylated lipid in lipid nanoparticle formulation for in vitro and in vivo delivery of mRNA vaccines,"['Li Zhang', 'Brandon Yi Loong Seow', 'Ki Hyun Bae', 'Yue Zhang', 'Kuo-Chieh Liao', 'Yue Wan', 'Yi Yan Yang']",Journal of Controlled Release,2025.0,ALC-0315,DSPC,cholesterol,ALC-0159
864,ALC-0315,DSPC,cholesterol,DMG-PEG2000,46.3:9.4:42.7:1.6,mRNA,firefly_luciferase,CCCCCCCCC(CCCCCC)C(=O)OCCCCCCN(CCCCCCOC(=O)C(CCCCCC)CCCCCCCC)CCCCO,CCCCCCCCCCCCCCCCCC(=O)OC[C@H](COP(=O)([O-])OCC[N+](C)(C)C)OC(=O)CCCCCCCCCCCCCCCCC,C[C@H](CCCC(C)C)[C@H]1CC[C@@H]2[C@@]1(CC[C@H]3[C@H]2CC=C4[C@@]3(CC[C@@H](C4)O)C)C,CCCCCCCCCCCCCC(=O)OCC(COP(=O)([O-])OCCOCCOCCOCCOCCOCCOCCOCCOCCOCCOCCOCCOCCOCCOCCOCCOCCOCCOCCOCCOCCOCCOCCOCCOCCOCCOCCOCCOCCOCCOCCOCCOCCOCCOCCOCCOCCOCCOCCOCCOCCOCCOCCOCCOCCOCCOCCOCCOCCOCCOCCOCCOCCOCCOCCOCCOCCOCCOCCOCCOCCOCCOCCOCCOCCOCCOCCOCCOCCOCCOCCOCCOCCOCCOCCOCCOCCOCCOCCOCCOCCOCCOCCOCCOCCOCCOCCOCCOCCOCCO)OC(=O)CCCCCCCCCCCCC,65.0,,approx,0.2,,censored,80.0,,approx,,,,N:P,6.0,,"synthesis_method: Microfluidic mixing; device_used: NanoAssemblr Benchtop; total_flow_rate_ml_min: 12; flow_rate_ratio: 3:1 (aqueous:organic); aqueous_phase_composition: 1 mM sodium acetate buffer at pH 5.2; organic_phase_composition: Lipids dissolved in ethanol solution; mixing_time_sec: ; temperature_condition: Room temperature; post_processing: Diluted 40 times with PBS, concentrated by ultracentrifugation; sterilization: ; storage_buffer: PBS, stored at 4¡ÆC","cell_line: HepG2, A549; dose: 100 ng mRNA per well (in vitro); gene_expression_result: Comparable to ALC-0159; toxicity_profile: Cell viability >90%",159.0,numeric,1.0,https://doi.org/10.1016/j.jconrel.2025.01.071,Role of PEGylated lipid in lipid nanoparticle formulation for in vitro and in vivo delivery of mRNA vaccines,"['Li Zhang', 'Brandon Yi Loong Seow', 'Ki Hyun Bae', 'Yue Zhang', 'Kuo-Chieh Liao', 'Yue Wan', 'Yi Yan Yang']",Journal of Controlled Release,2025.0,ALC-0315,DSPC,cholesterol,DMG-PEG
865,ALC-0315,DSPC,cholesterol,DMG-PEG2000,46.3:9.4:42.7:1.6,mRNA,firefly_luciferase,CCCCCCCCC(CCCCCC)C(=O)OCCCCCCN(CCCCCCOC(=O)C(CCCCCC)CCCCCCCC)CCCCO,CCCCCCCCCCCCCCCCCC(=O)OC[C@H](COP(=O)([O-])OCC[N+](C)(C)C)OC(=O)CCCCCCCCCCCCCCCCC,C[C@H](CCCC(C)C)[C@H]1CC[C@@H]2[C@@]1(CC[C@H]3[C@H]2CC=C4[C@@]3(CC[C@@H](C4)O)C)C,CCCCCCCCCCCCCC(=O)OCC(COP(=O)([O-])OCCOCCOCCOCCOCCOCCOCCOCCOCCOCCOCCOCCOCCOCCOCCOCCOCCOCCOCCOCCOCCOCCOCCOCCOCCOCCOCCOCCOCCOCCOCCOCCOCCOCCOCCOCCOCCOCCOCCOCCOCCOCCOCCOCCOCCOCCOCCOCCOCCOCCOCCOCCOCCOCCOCCOCCOCCOCCOCCOCCOCCOCCOCCOCCOCCOCCOCCOCCOCCOCCOCCOCCOCCOCCOCCOCCOCCOCCOCCOCCOCCOCCOCCOCCOCCOCCOCCOCCOCCOCCO)OC(=O)CCCCCCCCCCCCC,65.0,,approx,0.2,,censored,80.0,,approx,,,,N:P,6.0,,"synthesis_method: Microfluidic mixing; device_used: NanoAssemblr Benchtop; total_flow_rate_ml_min: 12; flow_rate_ratio: 3:1 (aqueous:organic); aqueous_phase_composition: 1 mM sodium acetate buffer at pH 5.2; organic_phase_composition: Lipids dissolved in ethanol solution; mixing_time_sec: ; temperature_condition: Room temperature; post_processing: Diluted 40 times with PBS, concentrated by ultracentrifugation; sterilization: ; storage_buffer: PBS, stored at 4¡ÆC","cell_line: HepG2, A549; dose: 100 ng mRNA per well (in vitro); gene_expression_result: 1.70-fold higher than DMG-PEG in HepG2, 1.25-fold in A549; toxicity_profile: Cell viability >90%",1.7,numeric,0.14285714285714285,https://doi.org/10.1016/j.jconrel.2025.01.071,Role of PEGylated lipid in lipid nanoparticle formulation for in vitro and in vivo delivery of mRNA vaccines,"['Li Zhang', 'Brandon Yi Loong Seow', 'Ki Hyun Bae', 'Yue Zhang', 'Kuo-Chieh Liao', 'Yue Wan', 'Yi Yan Yang']",Journal of Controlled Release,2025.0,ALC-0315,DSPC,cholesterol,DMG-C-PEG
866,ALC-0315,DSPC,cholesterol,DSG-PEG2000,46.3:9.4:42.7:1.6,mRNA,firefly_luciferase,CCCCCCCCC(CCCCCC)C(=O)OCCCCCCN(CCCCCCOC(=O)C(CCCCCC)CCCCCCCC)CCCCO,CCCCCCCCCCCCCCCCCC(=O)OC[C@H](COP(=O)([O-])OCC[N+](C)(C)C)OC(=O)CCCCCCCCCCCCCCCCC,C[C@H](CCCC(C)C)[C@H]1CC[C@@H]2[C@@]1(CC[C@H]3[C@H]2CC=C4[C@@]3(CC[C@@H](C4)O)C)C,CCCCCCCCCCCCCCCCCC(=O)OCC(COC(=O)CCCCCCCCCCCCCCCCC)OP(=O)([O-])OCCOCCOCCOCCOCCOCCOCCOCCOCCOCCOCCOCCOCCOCCOCCOCCOCCOCCOCCOCCOCCOCCOCCOCCOCCOCCOCCOCCOCCOCCOCCOCCOCCOCCOCCOCCOCCOCCOCCOCCOCCOCCOCCOCCOCCOCCOCCOCCOCCOCCOCCOCCOCCOCCOCCOCCOCCOCCOCCOCCOCCOCCOCCOCCOCCOCCOCCOCCOCCOCCOCCOCCOCCOCCOCCOCCOCCOCCOCCOCCOCCOCCOCCOCCOCCOCCOCCOCCOCCOCCO,65.0,,approx,0.2,,censored,80.0,,approx,,,,N:P,6.0,,"synthesis_method: Microfluidic mixing; device_used: NanoAssemblr Benchtop; total_flow_rate_ml_min: 12; flow_rate_ratio: 3:1 (aqueous:organic); aqueous_phase_composition: 1 mM sodium acetate buffer at pH 5.2; organic_phase_composition: Lipids dissolved in ethanol solution; mixing_time_sec: ; temperature_condition: Room temperature; post_processing: Diluted 40 times with PBS, concentrated by ultracentrifugation; sterilization: ; storage_buffer: PBS, stored at 4¡ÆC","cell_line: HepG2, A549; dose: 100 ng mRNA per well (in vitro); gene_expression_result: 20.57-fold lower than DMG-PEG in HepG2; toxicity_profile: Cell viability >90%",20.57,numeric,0.7142857142857143,https://doi.org/10.1016/j.jconrel.2025.01.071,Role of PEGylated lipid in lipid nanoparticle formulation for in vitro and in vivo delivery of mRNA vaccines,"['Li Zhang', 'Brandon Yi Loong Seow', 'Ki Hyun Bae', 'Yue Zhang', 'Kuo-Chieh Liao', 'Yue Wan', 'Yi Yan Yang']",Journal of Controlled Release,2025.0,ALC-0315,DSPC,cholesterol,DSG-PEG
867,ALC-0315,DSPC,cholesterol,C8-Ceramide-PEG2000,46.3:9.4:42.7:1.6,mRNA,firefly_luciferase,CCCCCCCCC(CCCCCC)C(=O)OCCCCCCN(CCCCCCOC(=O)C(CCCCCC)CCCCCCCC)CCCCO,CCCCCCCCCCCCCCCCCC(=O)OC[C@H](COP(=O)([O-])OCC[N+](C)(C)C)OC(=O)CCCCCCCCCCCCCCCCC,C[C@H](CCCC(C)C)[C@H]1CC[C@@H]2[C@@]1(CC[C@H]3[C@H]2CC=C4[C@@]3(CC[C@@H](C4)O)C)C,CCCCCCCC(=O)NC(COP(=O)([O-])OCCOCCOCCOCCOCCOCCOCCOCCOCCOCCOCCOCCOCCOCCOCCOCCOCCOCCOCCOCCOCCOCCOCCOCCOCCOCCOCCOCCOCCOCCOCCOCCOCCOCCOCCOCCOCCOCCOCCOCCOCCOCCOCCOCCOCCOCCOCCOCCOCCOCCOCCOCCOCCOCCOCCOCCOCCOCCOCCOCCOCCOCCOCCOCCOCCOCCOCCOCCOCCOCCOCCOCCOCCOCCOCCOCCOCCOCCOCCOCCOCCOCCOCCOCCOCCOCCOCCOCCOCCOCCO)C(O)C=CCCCCCCCCCCCC,70.6,0.5,,,,,80.0,,approx,,,,N:P,6.0,,"synthesis_method: Microfluidic mixing; device_used: NanoAssemblr Benchtop; total_flow_rate_ml_min: 12; flow_rate_ratio: 3:1 (aqueous:organic); aqueous_phase_composition: 1 mM sodium acetate buffer at pH 5.2; organic_phase_composition: Lipids dissolved in ethanol solution; mixing_time_sec: ; temperature_condition: Room temperature; post_processing: Diluted 40 times with PBS, concentrated by ultracentrifugation; sterilization: ; storage_buffer: PBS, stored at 4¡ÆC","cell_line: HepG2, A549; animal_model: BALB/c mice; administration_route: Subcutaneous; dose: 1 ¥ìg mRNA per mouse (in vivo), 100 ng mRNA per well (in vitro); gene_expression_result: Lower than C16-Ceramide-PEG via microfluidic mixing; biodistribution_result: Mainly injection site and lymph node, minimal liver accumulation; toxicity_profile: No significant toxicity in mice; cytokine_response: Negligible anti-PEG IgM levels",16.0,numeric,0.5714285714285714,https://doi.org/10.1016/j.jconrel.2025.01.071,Role of PEGylated lipid in lipid nanoparticle formulation for in vitro and in vivo delivery of mRNA vaccines,"['Li Zhang', 'Brandon Yi Loong Seow', 'Ki Hyun Bae', 'Yue Zhang', 'Kuo-Chieh Liao', 'Yue Wan', 'Yi Yan Yang']",Journal of Controlled Release,2025.0,ALC-0315,DSPC,cholesterol,C8-Ceramide-PEG
868,ALC-0315,DSPC,cholesterol,C16-Ceramide-PEG2000,46.3:9.4:42.7:1.6,mRNA,firefly_luciferase,CCCCCCCCC(CCCCCC)C(=O)OCCCCCCN(CCCCCCOC(=O)C(CCCCCC)CCCCCCCC)CCCCO,CCCCCCCCCCCCCCCCCC(=O)OC[C@H](COP(=O)([O-])OCC[N+](C)(C)C)OC(=O)CCCCCCCCCCCCCCCCC,C[C@H](CCCC(C)C)[C@H]1CC[C@@H]2[C@@]1(CC[C@H]3[C@H]2CC=C4[C@@]3(CC[C@@H](C4)O)C)C,CCCCCCCCCCCCCCCC(=O)NC(COP(=O)([O-])OCCOCCOCCOCCOCCOCCOCCOCCOCCOCCOCCOCCOCCOCCOCCOCCOCCOCCOCCOCCOCCOCCOCCOCCOCCOCCOCCOCCOCCOCCOCCOCCOCCOCCOCCOCCOCCOCCOCCOCCOCCOCCOCCOCCOCCOCCOCCOCCOCCOCCOCCOCCOCCOCCOCCOCCOCCOCCOCCOCCOCCOCCOCCOCCOCCOCCOCCOCCOCCOCCOCCOCCOCCOCCOCCOCCOCCOCCOCCOCCOCCOCCOCCOCCOCCOCCOCCOCCOCCOCCO)C(O)C=CCCCCCCCCCCCC,75.0,,approx,,,,80.0,,approx,,,,N:P,6.0,,"synthesis_method: Microfluidic mixing; device_used: NanoAssemblr Benchtop; total_flow_rate_ml_min: 12; flow_rate_ratio: 3:1 (aqueous:organic); aqueous_phase_composition: 1 mM sodium acetate buffer at pH 5.2; organic_phase_composition: Lipids dissolved in ethanol solution; mixing_time_sec: ; temperature_condition: Room temperature; post_processing: Diluted 40 times with PBS, concentrated by ultracentrifugation; sterilization: ; storage_buffer: PBS, stored at 4¡ÆC","cell_line: HepG2, A549; animal_model: BALB/c mice; administration_route: Subcutaneous; dose: 1 ¥ìg mRNA per mouse (in vivo), 100 ng mRNA per well (in vitro); gene_expression_result: Higher than C8-Ceramide-PEG via microfluidic mixing; biodistribution_result: High liver accumulation, highest liver specificity; toxicity_profile: No significant toxicity in mice; cytokine_response: Higher anti-PEG IgM than C8-Ceramide-PEG and ALC-0159",8.0,numeric,0.2857142857142857,https://doi.org/10.1016/j.jconrel.2025.01.071,Role of PEGylated lipid in lipid nanoparticle formulation for in vitro and in vivo delivery of mRNA vaccines,"['Li Zhang', 'Brandon Yi Loong Seow', 'Ki Hyun Bae', 'Yue Zhang', 'Kuo-Chieh Liao', 'Yue Wan', 'Yi Yan Yang']",Journal of Controlled Release,2025.0,ALC-0315,DSPC,cholesterol,C16-Ceramide-PEG
869,ALC-0315,DSPC,cholesterol,DMPE-PEG2000,46.3:9.4:42.7:1.6,mRNA,firefly_luciferase,CCCCCCCCC(CCCCCC)C(=O)OCCCCCCN(CCCCCCOC(=O)C(CCCCCC)CCCCCCCC)CCCCO,CCCCCCCCCCCCCCCCCC(=O)OC[C@H](COP(=O)([O-])OCC[N+](C)(C)C)OC(=O)CCCCCCCCCCCCCCCCC,C[C@H](CCCC(C)C)[C@H]1CC[C@@H]2[C@@]1(CC[C@H]3[C@H]2CC=C4[C@@]3(CC[C@@H](C4)O)C)C,CCCCCCCCCCCCCC(=O)OCC(COP(=O)([O-])OCCN[C@@H](CO)C(=O)NCCOCCOCCOCCOCCOCCOCCOCCOCCOCCOCCOCCOCCOCCOCCOCCOCCOCCOCCOCCOCCOCCOCCOCCOCCOCCOCCOCCOCCOCCOCCOCCOCCOCCOCCOCCOCCOCCOCCOCCOCCOCCOCCOCCOCCOCCOCCOCCOCCOCCOCCOCCOCCOCCOCCOCCOCCOCCOCCOCCOCCOCCOCCOCCOCCOCCOCCOCCOCCOCCOCCOCCOCCOCCOCCOCCOCCOCCOCCOCCOCCOCCOCCOCCOCCOCCOCCOCCOCCOCCO)OC(=O)CCCCCCCCCCCCC,,,,,,,80.0,,approx,,,,N:P,6.0,,"synthesis_method: Microfluidic mixing; device_used: NanoAssemblr Benchtop; total_flow_rate_ml_min: 12; flow_rate_ratio: 3:1 (aqueous:organic); aqueous_phase_composition: 1 mM sodium acetate buffer at pH 5.2; organic_phase_composition: Lipids dissolved in ethanol solution; mixing_time_sec: ; temperature_condition: Room temperature; post_processing: Diluted 40 times with PBS, concentrated by ultracentrifugation; sterilization: ; storage_buffer: PBS, stored at 4¡ÆC","cell_line: HepG2, A549; dose: 100 ng mRNA per well (in vitro); gene_expression_result: 49.25-fold higher than DSPE-PEG in HepG2; toxicity_profile: Cell viability >90%",49.25,numeric,0.8571428571428571,https://doi.org/10.1016/j.jconrel.2025.01.071,Role of PEGylated lipid in lipid nanoparticle formulation for in vitro and in vivo delivery of mRNA vaccines,"['Li Zhang', 'Brandon Yi Loong Seow', 'Ki Hyun Bae', 'Yue Zhang', 'Kuo-Chieh Liao', 'Yue Wan', 'Yi Yan Yang']",Journal of Controlled Release,2025.0,ALC-0315,DSPC,cholesterol,DMPE-PEG
