Repository: maanasrrao1111/lnp-multi-objective-formulation

# Beyond Potency: Multi-Objective Analysis of Reporter-mRNA Lipid Nanoparticle Formulations

**Accepted at Next Generation Cancer Therapeutics 2026 (MD Anderson Cancer Center, October 6–8)**

## Summary

LNP formulation screens rank candidates by transfection potency, but potent formulations frequently fail on particle size, dispersity, or RNA encapsulation. This project systematically quantifies that gap using 464 reporter-mRNA formulations from 62 published studies.

## Data

- **Primary:** [LNP Atlas](https://doi.org/10.5281/zenodo.17243732) — 1,092 formulations (Nature Scientific Data, 2025)
- **External validation:** 45 formulations manually curated from 4 independent papers

File: data/atlas_cleaned.csv (part 18 of 21)
lnp_id,ionizable_lipid,helper_lipid,sterol_lipid,peg_lipid,lipid_molar_ratio,target_type,nucleic_acid_sequence,ionizable_lipid_smiles,helper_lipid_smiles,sterol_lipid_smiles,peg_lipid_smiles,size_mean,size_sd,size_flag,pdi_mean,pdi_sd,pdi_flag,ee_mean,ee_sd,ee_flag,zeta_mean,zeta_sd,zeta_flag,ratio_type,ratio_value,ratio_cargo,synthesis_info,bioactivity_profile,transfection_raw,transfection_unit,transfection_pctile,paper_doi,paper_title,paper_authors,paper_journal,paper_year,ionizable_lipid_original,helper_lipid_original,sterol_lipid_original,peg_lipid_original
870,ALC-0315,DSPC,cholesterol,DSPE-PEG2000,46.3:9.4:42.7:1.6,mRNA,firefly_luciferase,CCCCCCCCC(CCCCCC)C(=O)OCCCCCCN(CCCCCCOC(=O)C(CCCCCC)CCCCCCCC)CCCCO,CCCCCCCCCCCCCCCCCC(=O)OC[C@H](COP(=O)([O-])OCC[N+](C)(C)C)OC(=O)CCCCCCCCCCCCCCCCC,C[C@H](CCCC(C)C)[C@H]1CC[C@@H]2[C@@]1(CC[C@H]3[C@H]2CC=C4[C@@]3(CC[C@@H](C4)O)C)C,CCCCCCCCCCCCCCCCCC(=O)OCC(COP(=O)([O-])OCCN[C@@H](CO)C(=O)NCCOCCOCCOCCOCCOCCOCCOCCOCCOCCOCCOCCOCCOCCOCCOCCOCCOCCOCCOCCOCCOCCOCCOCCOCCOCCOCCOCCOCCOCCOCCOCCOCCOCCOCCOCCOCCOCCOCCOCCOCCOCCOCCOCCOCCOCCOCCOCCOCCOCCOCCOCCOCCOCCOCCOCCOCCOCCOCCOCCOCCOCCOCCOCCOCCOCCOCCOCCOCCOCCOCCOCCOCCOCCOCCOCCOCCOCCOCCOCCOCCOCCOCCOCCOCCOCCOCCOCCOCCOCCO)OC(=O)CCCCCCCCCCCCCCCCC,92.8,,,,,,60.0,,,,,,N:P,6.0,,"synthesis_method: Microfluidic mixing; device_used: NanoAssemblr Benchtop; total_flow_rate_ml_min: 12; flow_rate_ratio: 3:1 (aqueous:organic); aqueous_phase_composition: 1 mM sodium acetate buffer at pH 5.2; organic_phase_composition: Lipids dissolved in ethanol solution; mixing_time_sec: ; temperature_condition: Room temperature; post_processing: Diluted 40 times with PBS, concentrated by ultracentrifugation; sterilization: ; storage_buffer: PBS, stored at 4¡ÆC","cell_line: HepG2, A549; animal_model: BALB/c mice; administration_route: Subcutaneous; dose: 1 ¥ìg mRNA per mouse (in vivo), 100 ng mRNA per well (in vitro); gene_expression_result: Lowest among all tested PEG-lipids; biodistribution_result: Lower liver accumulation, higher lymph node specificity; toxicity_profile: No significant toxicity in mice; cytokine_response: Highest anti-PEG IgM production among tested formulations",,,,https://doi.org/10.1016/j.jconrel.2025.01.071,Role of PEGylated lipid in lipid nanoparticle formulation for in vitro and in vivo delivery of mRNA vaccines,"['Li Zhang', 'Brandon Yi Loong Seow', 'Ki Hyun Bae', 'Yue Zhang', 'Kuo-Chieh Liao', 'Yue Wan', 'Yi Yan Yang']",Journal of Controlled Release,2025.0,ALC-0315,DSPC,cholesterol,DSPE-PEG
875,SM-102,DPPC,cholesterol,DMPE-PEG2000,45:20:34:1,mRNA,nanoluciferase,CCCCCCCCCCCOC(=O)CCCCCN(CCCCCCCC(=O)OC(CCCCCCCC)CCCCCCCC)CCO  ,CCCCCCCCCCCCCCCC(=O)OC[C@H](COP(=O)([O-])OCC[N+](C)(C)C)OC(=O)CCCCCCCCCCCCCCC,C[C@H](CCCC(C)C)[C@H]1CC[C@@H]2[C@@]1(CC[C@H]3[C@H]2CC=C4[C@@]3(CC[C@@H](C4)O)C)C,CCCCCCCCCCCCCC(=O)OCC(COP(=O)([O-])OCCN[C@@H](CO)C(=O)NCCOCCOCCOCCOCCOCCOCCOCCOCCOCCOCCOCCOCCOCCOCCOCCOCCOCCOCCOCCOCCOCCOCCOCCOCCOCCOCCOCCOCCOCCOCCOCCOCCOCCOCCOCCOCCOCCOCCOCCOCCOCCOCCOCCOCCOCCOCCOCCOCCOCCOCCOCCOCCOCCOCCOCCOCCOCCOCCOCCOCCOCCOCCOCCOCCOCCOCCOCCOCCOCCOCCOCCOCCOCCOCCOCCOCCOCCOCCOCCOCCOCCOCCOCCOCCOCCOCCOCCOCCOCCO)OC(=O)CCCCCCCCCCCCC,78.7,,,,,,88.0,,,,,,N:P,5.67,,"synthesis_method: Microfluidic; device_used: NanoAssemblr; total_flow_rate_ml_min: ; flow_rate_ratio: 1:3 (organic:aqueous); aqueous_phase_composition: 50 mM sodium citrate buffer (pH 3.0); organic_phase_composition: 100% EtOH; mixing_time_sec: ; temperature_condition: ; post_processing: dialysis against 1x PBS for 4 hours using 10 kDa MWCO; sterilization: ; storage_buffer: 1x PBS, stored at 4¡ÆC","cell_line: HEK293T, A549; dose: 100 ng mRNA per well; gene_expression_result: 6.0¡¿10^7 RLU (HEK293T), 3.0¡¿10^7 RLU (A549)",6.0,numeric,0.6875,https://doi.org/10.1101/2023.11.09.565872,Applying machine learning to identify ionizable lipids for nanoparticle-mediated delivery of mRNA,"['Mae M. Lewis', 'Travis J. Beck', 'Debadyuti Ghosh']",bioRxiv,2023.0,SM-102,DPPC,cholesterol,DMPE-PEG 2000
876,ALC-0315,DPPC,cholesterol,DMPE-PEG2000,45:20:34:1,mRNA,nanoluciferase,CCCCCCCCC(CCCCCC)C(=O)OCCCCCCN(CCCCCCOC(=O)C(CCCCCC)CCCCCCCC)CCCCO,CCCCCCCCCCCCCCCC(=O)OC[C@H](COP(=O)([O-])OCC[N+](C)(C)C)OC(=O)CCCCCCCCCCCCCCC,C[C@H](CCCC(C)C)[C@H]1CC[C@@H]2[C@@]1(CC[C@H]3[C@H]2CC=C4[C@@]3(CC[C@@H](C4)O)C)C,CCCCCCCCCCCCCC(=O)OCC(COP(=O)([O-])OCCN[C@@H](CO)C(=O)NCCOCCOCCOCCOCCOCCOCCOCCOCCOCCOCCOCCOCCOCCOCCOCCOCCOCCOCCOCCOCCOCCOCCOCCOCCOCCOCCOCCOCCOCCOCCOCCOCCOCCOCCOCCOCCOCCOCCOCCOCCOCCOCCOCCOCCOCCOCCOCCOCCOCCOCCOCCOCCOCCOCCOCCOCCOCCOCCOCCOCCOCCOCCOCCOCCOCCOCCOCCOCCOCCOCCOCCOCCOCCOCCOCCOCCOCCOCCOCCOCCOCCOCCOCCOCCOCCOCCOCCOCCOCCO)OC(=O)CCCCCCCCCCCCC,92.16,,,,,,84.0,,,,,,N:P,5.67,,"synthesis_method: Microfluidic; device_used: NanoAssemblr; total_flow_rate_ml_min: ; flow_rate_ratio: 1:3 (organic:aqueous); aqueous_phase_composition: 50 mM sodium citrate buffer (pH 3.0); organic_phase_composition: 100% EtOH; mixing_time_sec: ; temperature_condition: ; post_processing: dialysis against 1x PBS for 4 hours using 10 kDa MWCO; sterilization: ; storage_buffer: 1x PBS, stored at 4¡ÆC","cell_line: HEK293T, A549; dose: 100 ng mRNA per well; gene_expression_result: 6.0¡¿10^7 RLU (HEK293T), 1.0¡¿10^7 RLU (A549)",6.0,numeric,0.6875,https://doi.org/10.1101/2023.11.09.565872,Applying machine learning to identify ionizable lipids for nanoparticle-mediated delivery of mRNA,"['Mae M. Lewis', 'Travis J. Beck', 'Debadyuti Ghosh']",bioRxiv,2023.0,ALC-0315,DPPC,cholesterol,DMPE-PEG 2000
877,Custom lipid,DPPC,cholesterol,DMPE-PEG2000,45:20:34:1,mRNA,nanoluciferase,,CCCCCCCCCCCCCCCC(=O)OC[C@H](COP(=O)([O-])OCC[N+](C)(C)C)OC(=O)CCCCCCCCCCCCCCC,C[C@H](CCCC(C)C)[C@H]1CC[C@@H]2[C@@]1(CC[C@H]3[C@H]2CC=C4[C@@]3(CC[C@@H](C4)O)C)C,CCCCCCCCCCCCCC(=O)OCC(COP(=O)([O-])OCCN[C@@H](CO)C(=O)NCCOCCOCCOCCOCCOCCOCCOCCOCCOCCOCCOCCOCCOCCOCCOCCOCCOCCOCCOCCOCCOCCOCCOCCOCCOCCOCCOCCOCCOCCOCCOCCOCCOCCOCCOCCOCCOCCOCCOCCOCCOCCOCCOCCOCCOCCOCCOCCOCCOCCOCCOCCOCCOCCOCCOCCOCCOCCOCCOCCOCCOCCOCCOCCOCCOCCOCCOCCOCCOCCOCCOCCOCCOCCOCCOCCOCCOCCOCCOCCOCCOCCOCCOCCOCCOCCOCCOCCOCCOCCO)OC(=O)CCCCCCCCCCCCC,85.05,,,,,,93.0,,,,,,N:P,5.67,,"synthesis_method: Microfluidic; device_used: NanoAssemblr; total_flow_rate_ml_min: ; flow_rate_ratio: 1:3 (organic:aqueous); aqueous_phase_composition: 50 mM sodium citrate buffer (pH 3.0); organic_phase_composition: 100% EtOH; mixing_time_sec: ; temperature_condition: ; post_processing: dialysis against 1x PBS for 4 hours using 10 kDa MWCO; sterilization: ; storage_buffer: 1x PBS, stored at 4¡ÆC","cell_line: HEK293T, A549; dose: 100 ng mRNA per well; gene_expression_result: 6.0¡¿10^7 RLU (HEK293T), 3.0¡¿10^7 RLU (A549)",6.0,numeric,0.6875,https://doi.org/10.1101/2023.11.09.565872,Applying machine learning to identify ionizable lipids for nanoparticle-mediated delivery of mRNA,"['Mae M. Lewis', 'Travis J. Beck', 'Debadyuti Ghosh']",bioRxiv,2023.0,BP 114 (SM-102 analog with 9-carbon single chain tail),DPPC,cholesterol,DMPE-PEG 2000
878,Custom lipid,DPPC,cholesterol,DMPE-PEG2000,45:20:34:1,mRNA,nanoluciferase,,CCCCCCCCCCCCCCCC(=O)OC[C@H](COP(=O)([O-])OCC[N+](C)(C)C)OC(=O)CCCCCCCCCCCCCCC,C[C@H](CCCC(C)C)[C@H]1CC[C@@H]2[C@@]1(CC[C@H]3[C@H]2CC=C4[C@@]3(CC[C@@H](C4)O)C)C,CCCCCCCCCCCCCC(=O)OCC(COP(=O)([O-])OCCN[C@@H](CO)C(=O)NCCOCCOCCOCCOCCOCCOCCOCCOCCOCCOCCOCCOCCOCCOCCOCCOCCOCCOCCOCCOCCOCCOCCOCCOCCOCCOCCOCCOCCOCCOCCOCCOCCOCCOCCOCCOCCOCCOCCOCCOCCOCCOCCOCCOCCOCCOCCOCCOCCOCCOCCOCCOCCOCCOCCOCCOCCOCCOCCOCCOCCOCCOCCOCCOCCOCCOCCOCCOCCOCCOCCOCCOCCOCCOCCOCCOCCOCCOCCOCCOCCOCCOCCOCCOCCOCCOCCOCCOCCOCCO)OC(=O)CCCCCCCCCCCCC,81.65,,,,,,91.0,,,,,,N:P,5.67,,"synthesis_method: Microfluidic; device_used: NanoAssemblr; total_flow_rate_ml_min: ; flow_rate_ratio: 1:3 (organic:aqueous); aqueous_phase_composition: 50 mM sodium citrate buffer (pH 3.0); organic_phase_composition: 100% EtOH; mixing_time_sec: ; temperature_condition: ; post_processing: dialysis against 1x PBS for 4 hours using 10 kDa MWCO; sterilization: ; storage_buffer: 1x PBS, stored at 4¡ÆC","cell_line: HEK293T, A549; dose: 100 ng mRNA per well; gene_expression_result: 6.0¡¿10^7 RLU (HEK293T), 3.0¡¿10^6 RLU (A549)",6.0,numeric,0.6875,https://doi.org/10.1101/2023.11.09.565872,Applying machine learning to identify ionizable lipids for nanoparticle-mediated delivery of mRNA,"['Mae M. Lewis', 'Travis J. Beck', 'Debadyuti Ghosh']",bioRxiv,2023.0,BP 113 (SM-102 analog with 7-carbon single chain tail),DPPC,cholesterol,DMPE-PEG 2000
879,Custom lipid,DPPC,cholesterol,DMPE-PEG2000,45:20:34:1,mRNA,nanoluciferase,,CCCCCCCCCCCCCCCC(=O)OC[C@H](COP(=O)([O-])OCC[N+](C)(C)C)OC(=O)CCCCCCCCCCCCCCC,C[C@H](CCCC(C)C)[C@H]1CC[C@@H]2[C@@]1(CC[C@H]3[C@H]2CC=C4[C@@]3(CC[C@@H](C4)O)C)C,CCCCCCCCCCCCCC(=O)OCC(COP(=O)([O-])OCCN[C@@H](CO)C(=O)NCCOCCOCCOCCOCCOCCOCCOCCOCCOCCOCCOCCOCCOCCOCCOCCOCCOCCOCCOCCOCCOCCOCCOCCOCCOCCOCCOCCOCCOCCOCCOCCOCCOCCOCCOCCOCCOCCOCCOCCOCCOCCOCCOCCOCCOCCOCCOCCOCCOCCOCCOCCOCCOCCOCCOCCOCCOCCOCCOCCOCCOCCOCCOCCOCCOCCOCCOCCOCCOCCOCCOCCOCCOCCOCCOCCOCCOCCOCCOCCOCCOCCOCCOCCOCCOCCOCCOCCOCCOCCO)OC(=O)CCCCCCCCCCCCC,93.4,,,,,,93.0,,,,,,N:P,5.67,,"synthesis_method: Microfluidic; device_used: NanoAssemblr; total_flow_rate_ml_min: ; flow_rate_ratio: 1:3 (organic:aqueous); aqueous_phase_composition: 50 mM sodium citrate buffer (pH 3.0); organic_phase_composition: 100% EtOH; mixing_time_sec: ; temperature_condition: ; post_processing: dialysis against 1x PBS for 4 hours using 10 kDa MWCO; sterilization: ; storage_buffer: 1x PBS, stored at 4¡ÆC","cell_line: HEK293T, A549; dose: 100 ng mRNA per well; gene_expression_result: 7.0¡¿10^7 RLU (HEK293T), 2.0¡¿10^7 RLU (A549)",7.0,numeric,1.0,https://doi.org/10.1101/2023.11.09.565872,Applying machine learning to identify ionizable lipids for nanoparticle-mediated delivery of mRNA,"['Mae M. Lewis', 'Travis J. Beck', 'Debadyuti Ghosh']",bioRxiv,2023.0,BP 142 (SM-102 analog with 3-carbon head),DPPC,cholesterol,DMPE-PEG 2000
880,Custom lipid,DPPC,cholesterol,DMPE-PEG2000,45:20:34:1,mRNA,nanoluciferase,,CCCCCCCCCCCCCCCC(=O)OC[C@H](COP(=O)([O-])OCC[N+](C)(C)C)OC(=O)CCCCCCCCCCCCCCC,C[C@H](CCCC(C)C)[C@H]1CC[C@@H]2[C@@]1(CC[C@H]3[C@H]2CC=C4[C@@]3(CC[C@@H](C4)O)C)C,CCCCCCCCCCCCCC(=O)OCC(COP(=O)([O-])OCCN[C@@H](CO)C(=O)NCCOCCOCCOCCOCCOCCOCCOCCOCCOCCOCCOCCOCCOCCOCCOCCOCCOCCOCCOCCOCCOCCOCCOCCOCCOCCOCCOCCOCCOCCOCCOCCOCCOCCOCCOCCOCCOCCOCCOCCOCCOCCOCCOCCOCCOCCOCCOCCOCCOCCOCCOCCOCCOCCOCCOCCOCCOCCOCCOCCOCCOCCOCCOCCOCCOCCOCCOCCOCCOCCOCCOCCOCCOCCOCCOCCOCCOCCOCCOCCOCCOCCOCCOCCOCCOCCOCCOCCOCCOCCO)OC(=O)CCCCCCCCCCCCC,87.39,,,,,,90.0,,,,,,N:P,5.67,,"synthesis_method: Microfluidic; device_used: NanoAssemblr; total_flow_rate_ml_min: ; flow_rate_ratio: 1:3 (organic:aqueous); aqueous_phase_composition: 50 mM sodium citrate buffer (pH 3.0); organic_phase_composition: 100% EtOH; mixing_time_sec: ; temperature_condition: ; post_processing: dialysis against 1x PBS for 4 hours using 10 kDa MWCO; sterilization: ; storage_buffer: 1x PBS, stored at 4¡ÆC","cell_line: HEK293T, A549; dose: 100 ng mRNA per well; gene_expression_result: 4.0¡¿10^7 RLU (HEK293T), 2.0¡¿10^6 RLU (A549)",4.0,numeric,0.25,https://doi.org/10.1101/2023.11.09.565872,Applying machine learning to identify ionizable lipids for nanoparticle-mediated delivery of mRNA,"['Mae M. Lewis', 'Travis J. Beck', 'Debadyuti Ghosh']",bioRxiv,2023.0,BP 223 (ALC-0315 analog with 5-carbon head),DPPC,cholesterol,DMPE-PEG 2000
881,Custom lipid,DPPC,cholesterol,DMPE-PEG2000,45:20:34:1,mRNA,nanoluciferase,,CCCCCCCCCCCCCCCC(=O)OC[C@H](COP(=O)([O-])OCC[N+](C)(C)C)OC(=O)CCCCCCCCCCCCCCC,C[C@H](CCCC(C)C)[C@H]1CC[C@@H]2[C@@]1(CC[C@H]3[C@H]2CC=C4[C@@]3(CC[C@@H](C4)O)C)C,CCCCCCCCCCCCCC(=O)OCC(COP(=O)([O-])OCCN[C@@H](CO)C(=O)NCCOCCOCCOCCOCCOCCOCCOCCOCCOCCOCCOCCOCCOCCOCCOCCOCCOCCOCCOCCOCCOCCOCCOCCOCCOCCOCCOCCOCCOCCOCCOCCOCCOCCOCCOCCOCCOCCOCCOCCOCCOCCOCCOCCOCCOCCOCCOCCOCCOCCOCCOCCOCCOCCOCCOCCOCCOCCOCCOCCOCCOCCOCCOCCOCCOCCOCCOCCOCCOCCOCCOCCOCCOCCOCCOCCOCCOCCOCCOCCOCCOCCOCCOCCOCCOCCOCCOCCOCCOCCO)OC(=O)CCCCCCCCCCCCC,87.48,,,,,,90.0,,,,,,N:P,5.67,,"synthesis_method: Microfluidic; device_used: NanoAssemblr; total_flow_rate_ml_min: ; flow_rate_ratio: 1:3 (organic:aqueous); aqueous_phase_composition: 50 mM sodium citrate buffer (pH 3.0); organic_phase_composition: 100% EtOH; mixing_time_sec: ; temperature_condition: ; post_processing: dialysis against 1x PBS for 4 hours using 10 kDa MWCO; sterilization: ; storage_buffer: 1x PBS, stored at 4¡ÆC","cell_line: HEK293T, A549; dose: 100 ng mRNA per well; gene_expression_result: 2.0¡¿10^7 RLU (HEK293T), 5.0¡¿10^6 RLU (A549)",2.0,numeric,0.125,https://doi.org/10.1101/2023.11.09.565872,Applying machine learning to identify ionizable lipids for nanoparticle-mediated delivery of mRNA,"['Mae M. Lewis', 'Travis J. Beck', 'Debadyuti Ghosh']",bioRxiv,2023.0,BP 226 (ALC-0315 analog with 2-carbon head),DPPC,cholesterol,DMPE-PEG 2000
882,Custom lipid,DPPC,cholesterol,DMPE-PEG2000,45:20:34:1,mRNA,nanoluciferase,,CCCCCCCCCCCCCCCC(=O)OC[C@H](COP(=O)([O-])OCC[N+](C)(C)C)OC(=O)CCCCCCCCCCCCCCC,C[C@H](CCCC(C)C)[C@H]1CC[C@@H]2[C@@]1(CC[C@H]3[C@H]2CC=C4[C@@]3(CC[C@@H](C4)O)C)C,CCCCCCCCCCCCCC(=O)OCC(COP(=O)([O-])OCCN[C@@H](CO)C(=O)NCCOCCOCCOCCOCCOCCOCCOCCOCCOCCOCCOCCOCCOCCOCCOCCOCCOCCOCCOCCOCCOCCOCCOCCOCCOCCOCCOCCOCCOCCOCCOCCOCCOCCOCCOCCOCCOCCOCCOCCOCCOCCOCCOCCOCCOCCOCCOCCOCCOCCOCCOCCOCCOCCOCCOCCOCCOCCOCCOCCOCCOCCOCCOCCOCCOCCOCCOCCOCCOCCOCCOCCOCCOCCOCCOCCOCCOCCOCCOCCOCCOCCOCCOCCOCCOCCOCCOCCOCCOCCO)OC(=O)CCCCCCCCCCCCC,62.6,,,,,,78.0,,,,,,N:P,5.67,,"synthesis_method: Microfluidic; device_used: NanoAssemblr; total_flow_rate_ml_min: ; flow_rate_ratio: 1:3 (organic:aqueous); aqueous_phase_composition: 50 mM sodium citrate buffer (pH 3.0); organic_phase_composition: 100% EtOH; mixing_time_sec: ; temperature_condition: ; post_processing: dialysis against 1x PBS for 4 hours using 10 kDa MWCO; sterilization: ; storage_buffer: 1x PBS, stored at 4¡ÆC","cell_line: HEK293T, A549; dose: 100 ng mRNA per well; gene_expression_result: 5.0¡¿10^6 RLU (HEK293T), 6.0¡¿10^7 RLU (A549)",5.0,numeric,0.375,https://doi.org/10.1101/2023.11.09.565872,Applying machine learning to identify ionizable lipids for nanoparticle-mediated delivery of mRNA,"['Mae M. Lewis', 'Travis J. Beck', 'Debadyuti Ghosh']",bioRxiv,2023.0,"BP 227 (ALC-0315 analog with 2-carbon head, 8-carbon tails)",DPPC,cholesterol,DMPE-PEG 2000
885,C12-200,DOPE,cholesterol,PE-PEG2000,35:2.5:46.5:16,mRNA,firefly_luciferase,NCCN1CCN(CCN(CC(O)CCCCCCCCCCCC)CC(O)CCCCCCCCCCCC)CC1CN(CC(O)CCCCCCCCCCCC)CN(CC(O)CCCCCCCCCCCC)CC(O)CCCCCCCCCCCC,CCCCCCCC/C=C\CCCCCCCC(=O)OC[C@H](COP(=O)(O)OCCN)OC(=O)CCCCCCC/C=C\CCCCCCCC,C[C@H](CCCC(C)C)[C@H]1CC[C@@H]2[C@@]1(CC[C@H]3[C@H]2CC=C4[C@@]3(CC[C@@H](C4)O)C)C,CCCCCCCCCCCCCCCC(=O)OCC(COP(=O)([O-])OCCN[C@@H](CO)C(=O)NCCOCCOCCOCCOCCOCCOCCOCCOCCOCCOCCOCCOCCOCCOCCOCCOCCOCCOCCOCCOCCOCCOCCOCCOCCOCCOCCOCCOCCOCCOCCOCCOCCOCCOCCOCCOCCOCCOCCOCCOCCOCCOCCOCCOCCOCCOCCOCCOCCOCCOCCOCCOCCOCCOCCOCCOCCOCCOCCOCCOCCOCCOCCOCCOCCOCCOCCOCCOCCOCCOCCOCCOCCOCCOCCOCCOCCOCCOCCOCCOCCOCCOCCOCCOCCOCCOCCOCCOCCOCCO)OC(=O)CCCCCCCCCCCCCCC,79.85,,range,0.0985,,range,82.3,,range,,,,wt/wt,10.0,C12-200:RNA,"synthesis_method: Microfluidic; device_used: Parallelized Microfluidic Device (PMD), single row PMD, or single channel; total_flow_rate_ml_min: ; flow_rate_ratio: 3:1 (aqueous:ethanol); aqueous_phase_composition: mRNA in buffer; organic_phase_composition: lipids in ethanol; mixing_time_sec: ; temperature_condition: ; post_processing: dialyzed against 1X PBS for two hours, concentrated using 50K MWCO centrifugal filters, filtered by 0.22 ¥ìm filters; sterilization: 0.22 ¥ìm filtration; storage_buffer: 1X PBS","animal_model: C57BL/6 mice; administration_route: IV (tail vein injection); dose: 0.2 mg/kg; gene_expression_result: 5-fold increase in luciferase expression compared to bulk mixed; biodistribution_result: Hepatic expression; toxicity_profile: No clinically significant differences in liver enzymes (AST, ALT, ALP)",5.0,numeric,,https://doi.org/10.1021/acs.nanolett.1c01353,Scalable mRNA and siRNA Lipid Nanoparticle Production Using a Parallelized Microfluidic Device,"['Sarah J. Shepherd', 'Claude C. Warzecha', 'Sagar Yadavali', 'Rakan El-Mayta', 'Mohamad-Gabriel Alameh', 'Lili Wang', 'Drew Weissman', 'James M. Wilson', 'David Issadore', 'Michael J. Mitchell']",Nano Letters,2021.0,C12-200,DOPE,cholesterol,PEG2000-PE
911,SM-102,DSPC,cholesterol,DMG-PEG2000,50:38.5:10:1.5,mRNA,"firefly_luciferase, gfp",CCCCCCCCCCCOC(=O)CCCCCN(CCCCCCCC(=O)OC(CCCCCCCC)CCCCCCCC)CCO  ,CCCCCCCCCCCCCCCCCC(=O)OC[C@H](COP(=O)([O-])OCC[N+](C)(C)C)OC(=O)CCCCCCCCCCCCCCCCC,C[C@H](CCCC(C)C)[C@H]1CC[C@@H]2[C@@]1(CC[C@H]3[C@H]2CC=C4[C@@]3(CC[C@@H](C4)O)C)C,CCCCCCCCCCCCCC(=O)OCC(COP(=O)([O-])OCCOCCOCCOCCOCCOCCOCCOCCOCCOCCOCCOCCOCCOCCOCCOCCOCCOCCOCCOCCOCCOCCOCCOCCOCCOCCOCCOCCOCCOCCOCCOCCOCCOCCOCCOCCOCCOCCOCCOCCOCCOCCOCCOCCOCCOCCOCCOCCOCCOCCOCCOCCOCCOCCOCCOCCOCCOCCOCCOCCOCCOCCOCCOCCOCCOCCOCCOCCOCCOCCOCCOCCOCCOCCOCCOCCOCCOCCOCCOCCOCCOCCOCCOCCOCCOCCOCCOCCOCCOCCO)OC(=O)CCCCCCCCCCCCC,63.5,0.6,,,,,95.0,2.0,,,,,N:P,6.0,,"synthesis_method: Microfluidic; device_used: NanoGenerator Flex; total_flow_rate_ml_min: 4; flow_rate_ratio: 3:1; aqueous_phase_composition: 100 mM citrate buffer (pH 4.0); organic_phase_composition: anhydrous ethanol; mixing_time_sec: ; temperature_condition: room temperature; post_processing: ultrafiltration at 3,000 rpm using 100 kDa MWCO Millipore filter; sterilization: ; storage_buffer: Tris buffer (pH 7.4)",cell_line: HEK293T; dose: 20 ¥ìL of mRNA-LNP suspension per well; gene_expression_result: 4.0¡¿10^8 normalized RLU,4.0,numeric,,https://doi.org/10.1101/2024.09.27.614859,Structural Characterization of mRNA Lipid Nanoparticles in the Presence of Intrinsic Drug-free Lipid Nanoparticles,"['Xiaoxia Chen', 'Yongfeng Ye', 'Mengrong Li', 'Taisen Zuo', 'Zhenhua Xie', 'Yubin Ke', 'He Cheng', 'Liang Hong', 'Zhuo Liu']",bioRxiv,2024.0,SM-102,DSPC,cholesterol,DMG-PEG2000
913,DLin-MC3-DMA,DSPC,cholesterol,DMG-PEG2000,50:10:35:5,mRNA,firefly_luciferase,CCCCC/C=C\C/C=C\CCCCCCCCC(OC(=O)CCCN(C)C)CCCCCCCC/C=C\C/C=C\CCCCC,CCCCCCCCCCCCCCCCCC(=O)OC[C@H](COP(=O)([O-])OCC[N+](C)(C)C)OC(=O)CCCCCCCCCCCCCCCCC,C[C@H](CCCC(C)C)[C@H]1CC[C@@H]2[C@@]1(CC[C@H]3[C@H]2CC=C4[C@@]3(CC[C@@H](C4)O)C)C,CCCCCCCCCCCCCC(=O)OCC(COP(=O)([O-])OCCOCCOCCOCCOCCOCCOCCOCCOCCOCCOCCOCCOCCOCCOCCOCCOCCOCCOCCOCCOCCOCCOCCOCCOCCOCCOCCOCCOCCOCCOCCOCCOCCOCCOCCOCCOCCOCCOCCOCCOCCOCCOCCOCCOCCOCCOCCOCCOCCOCCOCCOCCOCCOCCOCCOCCOCCOCCOCCOCCOCCOCCOCCOCCOCCOCCOCCOCCOCCOCCOCCOCCOCCOCCOCCOCCOCCOCCOCCOCCOCCOCCOCCOCCOCCOCCOCCOCCOCCOCCO)OC(=O)CCCCCCCCCCCCC,52.0,2.0,multi_condition,0.004,0.002,multi_condition,79.0,,multi_method,,,,unparsed,,"OTHER:12.3 ¥ìg/mL free mRNA, 60.7 ¥ìg/mL total mRNA","synthesis_method: Microfluidic; device_used: NanoAssemblr IgniteTM; total_flow_rate_ml_min: 4; flow_rate_ratio: 3:1; aqueous_phase_composition: 50 mM citrate buffer, pH 4, mRNA at 0.25 g/L; organic_phase_composition: absolute ethanol with lipids; mixing_time_sec: ; temperature_condition: 25¡ÆC; post_processing: dialysis overnight against 500 mL 50 mM citrate buffer pH 4, then two successive dialysis against 500 mL PBS pH 7.4; sterilization: filtered using 0.2 or 0.45 micrometer filters; storage_buffer: PBS pH 7.4, stored at +5¡ÆC",,,,,https://doi.org/10.1038/s41434-022-00370-1,Taylor Dispersion Analysis to support lipid-nanoparticle formulations for mRNA vaccines,"['Camille Malburet', 'Laurent Leclercq', 'Jean-Francois Cotte', 'Jerome Thiebaud', 'Emilie Bazin', 'Marie Garinot', 'Herve Cottet']",Gene Therapy,2023.0,DLin-MC3-DMA,DSPC,cholesterol,DMG-PEG-2000
914,DLin-MC3-DMA,DSPC,cholesterol,DMG-PEG2000,50:10:38.5:1.5,mRNA,firefly_luciferase,CCCCC/C=C\C/C=C\CCCCCCCCC(OC(=O)CCCN(C)C)CCCCCCCC/C=C\C/C=C\CCCCC,CCCCCCCCCCCCCCCCCC(=O)OC[C@H](COP(=O)([O-])OCC[N+](C)(C)C)OC(=O)CCCCCCCCCCCCCCCCC,C[C@H](CCCC(C)C)[C@H]1CC[C@@H]2[C@@]1(CC[C@H]3[C@H]2CC=C4[C@@]3(CC[C@@H](C4)O)C)C,CCCCCCCCCCCCCC(=O)OCC(COP(=O)([O-])OCCOCCOCCOCCOCCOCCOCCOCCOCCOCCOCCOCCOCCOCCOCCOCCOCCOCCOCCOCCOCCOCCOCCOCCOCCOCCOCCOCCOCCOCCOCCOCCOCCOCCOCCOCCOCCOCCOCCOCCOCCOCCOCCOCCOCCOCCOCCOCCOCCOCCOCCOCCOCCOCCOCCOCCOCCOCCOCCOCCOCCOCCOCCOCCOCCOCCOCCOCCOCCOCCOCCOCCOCCOCCOCCOCCOCCOCCOCCOCCOCCOCCOCCOCCOCCOCCOCCOCCOCCOCCO)OC(=O)CCCCCCCCCCCCC,86.0,3.0,multi_condition,0.011,0.007,multi_condition,,,,,,,,,,"synthesis_method: Microfluidic; device_used: NanoAssemblr IgniteTM; total_flow_rate_ml_min: 4; flow_rate_ratio: 3:1; aqueous_phase_composition: 50 mM citrate buffer, pH 4, mRNA at 0.25 g/L; organic_phase_composition: absolute ethanol with lipids; mixing_time_sec: ; temperature_condition: 25¡ÆC; post_processing: dialysis overnight against 500 mL 50 mM citrate buffer pH 4, then two successive dialysis against 500 mL PBS pH 7.4; sterilization: filtered using 0.2 or 0.45 micrometer filters; storage_buffer: PBS pH 7.4, stored at +5¡ÆC",,,,,https://doi.org/10.1038/s41434-022-00370-1,Taylor Dispersion Analysis to support lipid-nanoparticle formulations for mRNA vaccines,"['Camille Malburet', 'Laurent Leclercq', 'Jean-Francois Cotte', 'Jerome Thiebaud', 'Emilie Bazin', 'Marie Garinot', 'Herve Cottet']",Gene Therapy,2023.0,DLin-MC3-DMA,DSPC,cholesterol,DMG-PEG-2000
915,DLin-MC3-DMA,DSPC,cholesterol,DMG-PEG2000,50:10:39.5:0.5,mRNA,firefly_luciferase,CCCCC/C=C\C/C=C\CCCCCCCCC(OC(=O)CCCN(C)C)CCCCCCCC/C=C\C/C=C\CCCCC,CCCCCCCCCCCCCCCCCC(=O)OC[C@H](COP(=O)([O-])OCC[N+](C)(C)C)OC(=O)CCCCCCCCCCCCCCCCC,C[C@H](CCCC(C)C)[C@H]1CC[C@@H]2[C@@]1(CC[C@H]3[C@H]2CC=C4[C@@]3(CC[C@@H](C4)O)C)C,CCCCCCCCCCCCCC(=O)OCC(COP(=O)([O-])OCCOCCOCCOCCOCCOCCOCCOCCOCCOCCOCCOCCOCCOCCOCCOCCOCCOCCOCCOCCOCCOCCOCCOCCOCCOCCOCCOCCOCCOCCOCCOCCOCCOCCOCCOCCOCCOCCOCCOCCOCCOCCOCCOCCOCCOCCOCCOCCOCCOCCOCCOCCOCCOCCOCCOCCOCCOCCOCCOCCOCCOCCOCCOCCOCCOCCOCCOCCOCCOCCOCCOCCOCCOCCOCCOCCOCCOCCOCCOCCOCCOCCOCCOCCOCCOCCOCCOCCOCCOCCO)OC(=O)CCCCCCCCCCCCC,216.0,4.0,multi_condition,0.017,0.005,multi_condition,95.0,,multi_method,,,,unparsed,,"OTHER:3.2 ¥ìg/mL free mRNA, 62.1 ¥ìg/mL total mRNA","synthesis_method: Microfluidic; device_used: NanoAssemblr IgniteTM; total_flow_rate_ml_min: 4; flow_rate_ratio: 3:1; aqueous_phase_composition: 50 mM citrate buffer, pH 4, mRNA at 0.25 g/L; organic_phase_composition: absolute ethanol with lipids; mixing_time_sec: ; temperature_condition: 25¡ÆC; post_processing: dialysis overnight against 500 mL 50 mM citrate buffer pH 4, then two successive dialysis against 500 mL PBS pH 7.4; sterilization: filtered using 0.2 or 0.45 micrometer filters; storage_buffer: PBS pH 7.4, stored at +5¡ÆC",,,,,https://doi.org/10.1038/s41434-022-00370-1,Taylor Dispersion Analysis to support lipid-nanoparticle formulations for mRNA vaccines,"['Camille Malburet', 'Laurent Leclercq', 'Jean-Francois Cotte', 'Jerome Thiebaud', 'Emilie Bazin', 'Marie Garinot', 'Herve Cottet']",Gene Therapy,2023.0,DLin-MC3-DMA,DSPC,cholesterol,DMG-PEG-2000
922,DLin-MC3-DMA,DSPC,cholesterol,DMG-PEG2000,50:1.5:38.5:10,mRNA,firefly_luciferase,CCCCC/C=C\C/C=C\CCCCCCCCC(OC(=O)CCCN(C)C)CCCCCCCC/C=C\C/C=C\CCCCC,CCCCCCCCCCCCCCCCCC(=O)OC[C@H](COP(=O)([O-])OCC[N+](C)(C)C)OC(=O)CCCCCCCCCCCCCCCCC,C[C@H](CCCC(C)C)[C@H]1CC[C@@H]2[C@@]1(CC[C@H]3[C@H]2CC=C4[C@@]3(CC[C@@H](C4)O)C)C,CCCCCCCCCCCCCC(=O)OCC(COP(=O)([O-])OCCOCCOCCOCCOCCOCCOCCOCCOCCOCCOCCOCCOCCOCCOCCOCCOCCOCCOCCOCCOCCOCCOCCOCCOCCOCCOCCOCCOCCOCCOCCOCCOCCOCCOCCOCCOCCOCCOCCOCCOCCOCCOCCOCCOCCOCCOCCOCCOCCOCCOCCOCCOCCOCCOCCOCCOCCOCCOCCOCCOCCOCCOCCOCCOCCOCCOCCOCCOCCOCCOCCOCCOCCOCCOCCOCCOCCOCCOCCOCCOCCOCCOCCOCCOCCOCCOCCOCCOCCOCCO)OC(=O)CCCCCCCCCCCCC,70.0,,approx,,,,85.0,,censored,,,,wt/wt,10.0,OTHER_wt_ratio,"synthesis_method: Microfluidic; device_used: SCALAR 1x chip; total_flow_rate_ml_min: 1.1-1.2; flow_rate_ratio: 3:1 (aqueous:ethanol); aqueous_phase_composition: mRNA (74 ¥ìg/mL) in 10 mM citrate buffer; organic_phase_composition: lipids in ethanol; mixing_time_sec: ; temperature_condition: ; post_processing: dialyzed against 1x PBS in 20-kDa MWCO dialysis cassettes for 2h, filtered by 0.22-¥ìm PES filters; sterilization: 0.22-¥ìm PES filtration; storage_buffer: 1x PBS, stored at 4¡ÆC","cell_line: HepG2 cells; animal_model: C57BL/6 mice; administration_route: intramuscular; dose: 50 ng per 5,000 cells (in vitro), 5 ¥ìg per mouse (in vivo); gene_expression_result: normalized luminescence ~150 (HepG2); biodistribution_result: injection site and inguinal lymph nodes, some liver transfection",150.0,numeric,0.8333333333333334,https://doi.org/10.1073/pnas.2303567120,Throughput-scalable manufacturing of SARS-CoV-2 mRNA lipid nanoparticle vaccines,"['Sarah J. Shepherd', 'Xuexiang Han', 'Alvin J. Mukalel', 'Rakan El-Mayta', 'Ajay S. Thatte', 'Jingyu Wu', 'Marshall S. Padilla', 'Mohamad-Gabriel Alameh', 'Neha Srikumar', 'Daeyeon Lee', 'Drew Weissman', 'David Issadore', 'Michael J. Mitchell']",PNAS,2023.0,D-Lin-MC3-DMA (MC3),"DSPC (1,2-distearoyl-sn-glycero-3-phosphocholine)",cholesterol,DMG-PEG 2000
923,DLin-MC3-DMA,DSPC,cholesterol,DMG-PEG2000,50:1.5:38.5:10,mRNA,firefly_luciferase,CCCCC/C=C\C/C=C\CCCCCCCCC(OC(=O)CCCN(C)C)CCCCCCCC/C=C\C/C=C\CCCCC,CCCCCCCCCCCCCCCCCC(=O)OC[C@H](COP(=O)([O-])OCC[N+](C)(C)C)OC(=O)CCCCCCCCCCCCCCCCC,C[C@H](CCCC(C)C)[C@H]1CC[C@@H]2[C@@]1(CC[C@H]3[C@H]2CC=C4[C@@]3(CC[C@@H](C4)O)C)C,CCCCCCCCCCCCCC(=O)OCC(COP(=O)([O-])OCCOCCOCCOCCOCCOCCOCCOCCOCCOCCOCCOCCOCCOCCOCCOCCOCCOCCOCCOCCOCCOCCOCCOCCOCCOCCOCCOCCOCCOCCOCCOCCOCCOCCOCCOCCOCCOCCOCCOCCOCCOCCOCCOCCOCCOCCOCCOCCOCCOCCOCCOCCOCCOCCOCCOCCOCCOCCOCCOCCOCCOCCOCCOCCOCCOCCOCCOCCOCCOCCOCCOCCOCCOCCOCCOCCOCCOCCOCCOCCOCCOCCOCCOCCOCCOCCOCCOCCOCCOCCO)OC(=O)CCCCCCCCCCCCC,70.0,,approx,,,,85.0,,censored,,,,wt/wt,10.0,OTHER_wt_ratio,"synthesis_method: Microfluidic; device_used: SCALAR 10x chip; total_flow_rate_ml_min: 0.72; flow_rate_ratio: 3:1 (aqueous:ethanol); aqueous_phase_composition: mRNA (diluted 3x) in 10 mM citrate buffer; organic_phase_composition: lipids (diluted 3x) in ethanol; mixing_time_sec: ; temperature_condition: ; post_processing: dialyzed against 1x PBS in 20-kDa MWCO dialysis cassettes for 2h, filtered by 0.22-¥ìm PES filters; sterilization: 0.22-¥ìm PES filtration; storage_buffer: 1x PBS, stored at 4¡ÆC","cell_line: HepG2 cells; animal_model: C57BL/6 mice; administration_route: intramuscular; dose: 50 ng per 5,000 cells (in vitro), 5 ¥ìg per mouse (in vivo); gene_expression_result: normalized luminescence ~150 (HepG2); biodistribution_result: injection site and inguinal lymph nodes, some liver transfection",150.0,numeric,0.8333333333333334,https://doi.org/10.1073/pnas.2303567120,Throughput-scalable manufacturing of SARS-CoV-2 mRNA lipid nanoparticle vaccines,"['Sarah J. Shepherd', 'Xuexiang Han', 'Alvin J. Mukalel', 'Rakan El-Mayta', 'Ajay S. Thatte', 'Jingyu Wu', 'Marshall S. Padilla', 'Mohamad-Gabriel Alameh', 'Neha Srikumar', 'Daeyeon Lee', 'Drew Weissman', 'David Issadore', 'Michael J. Mitchell']",PNAS,2023.0,D-Lin-MC3-DMA (MC3),"DSPC (1,2-distearoyl-sn-glycero-3-phosphocholine)",cholesterol,DMG-PEG 2000
928,DLin-MC3-DMA,DSPC,cholesterol,DMG-PEG2000,50:1.5:38.5:10,mRNA,mcherry,CCCCC/C=C\C/C=C\CCCCCCCCC(OC(=O)CCCN(C)C)CCCCCCCC/C=C\C/C=C\CCCCC,CCCCCCCCCCCCCCCCCC(=O)OC[C@H](COP(=O)([O-])OCC[N+](C)(C)C)OC(=O)CCCCCCCCCCCCCCCCC,C[C@H](CCCC(C)C)[C@H]1CC[C@@H]2[C@@]1(CC[C@H]3[C@H]2CC=C4[C@@]3(CC[C@@H](C4)O)C)C,CCCCCCCCCCCCCC(=O)OCC(COP(=O)([O-])OCCOCCOCCOCCOCCOCCOCCOCCOCCOCCOCCOCCOCCOCCOCCOCCOCCOCCOCCOCCOCCOCCOCCOCCOCCOCCOCCOCCOCCOCCOCCOCCOCCOCCOCCOCCOCCOCCOCCOCCOCCOCCOCCOCCOCCOCCOCCOCCOCCOCCOCCOCCOCCOCCOCCOCCOCCOCCOCCOCCOCCOCCOCCOCCOCCOCCOCCOCCOCCOCCOCCOCCOCCOCCOCCOCCOCCOCCOCCOCCOCCOCCOCCOCCOCCOCCOCCOCCOCCOCCO)OC(=O)CCCCCCCCCCCCC,,,,,,,85.0,,censored,,,,wt/wt,10.0,OTHER_wt_ratio,"synthesis_method: Microfluidic; device_used: SCALAR 1x chip (reuse experiment); total_flow_rate_ml_min: 1.1-1.2; flow_rate_ratio: 3:1 (aqueous:ethanol); aqueous_phase_composition: mRNA in 10 mM citrate buffer; organic_phase_composition: lipids in ethanol; mixing_time_sec: ; temperature_condition: ; post_processing: dialyzed against 1x PBS, filtered, chip cleaned with 1% triton X 100; sterilization: 0.22-¥ìm PES filtration; storage_buffer: 1x PBS, stored at 4¡ÆC","cell_line: Jurkat cells; dose: 60 ng per 60,000 cells; gene_expression_result: mCherry positive cells ~100%",100.0,percent,0.75,https://doi.org/10.1073/pnas.2303567120,Throughput-scalable manufacturing of SARS-CoV-2 mRNA lipid nanoparticle vaccines,"['Sarah J. Shepherd', 'Xuexiang Han', 'Alvin J. Mukalel', 'Rakan El-Mayta', 'Ajay S. Thatte', 'Jingyu Wu', 'Marshall S. Padilla', 'Mohamad-Gabriel Alameh', 'Neha Srikumar', 'Daeyeon Lee', 'Drew Weissman', 'David Issadore', 'Michael J. Mitchell']",PNAS,2023.0,D-Lin-MC3-DMA (MC3),"DSPC (1,2-distearoyl-sn-glycero-3-phosphocholine)",cholesterol,DMG-PEG 2000
929,DLin-MC3-DMA,DSPC,cholesterol,DMG-PEG2000,50:1.5:38.5:10,mRNA,gfp,CCCCC/C=C\C/C=C\CCCCCCCCC(OC(=O)CCCN(C)C)CCCCCCCC/C=C\C/C=C\CCCCC,CCCCCCCCCCCCCCCCCC(=O)OC[C@H](COP(=O)([O-])OCC[N+](C)(C)C)OC(=O)CCCCCCCCCCCCCCCCC,C[C@H](CCCC(C)C)[C@H]1CC[C@@H]2[C@@]1(CC[C@H]3[C@H]2CC=C4[C@@]3(CC[C@@H](C4)O)C)C,CCCCCCCCCCCCCC(=O)OCC(COP(=O)([O-])OCCOCCOCCOCCOCCOCCOCCOCCOCCOCCOCCOCCOCCOCCOCCOCCOCCOCCOCCOCCOCCOCCOCCOCCOCCOCCOCCOCCOCCOCCOCCOCCOCCOCCOCCOCCOCCOCCOCCOCCOCCOCCOCCOCCOCCOCCOCCOCCOCCOCCOCCOCCOCCOCCOCCOCCOCCOCCOCCOCCOCCOCCOCCOCCOCCOCCOCCOCCOCCOCCOCCOCCOCCOCCOCCOCCOCCOCCOCCOCCOCCOCCOCCOCCOCCOCCOCCOCCOCCOCCO)OC(=O)CCCCCCCCCCCCC,,,,,,,85.0,,censored,,,,wt/wt,10.0,OTHER_wt_ratio,"synthesis_method: Microfluidic; device_used: SCALAR 1x chip (reuse experiment); total_flow_rate_ml_min: 1.1-1.2; flow_rate_ratio: 3:1 (aqueous:ethanol); aqueous_phase_composition: mRNA in 10 mM citrate buffer; organic_phase_composition: lipids in ethanol; mixing_time_sec: ; temperature_condition: ; post_processing: dialyzed against 1x PBS, filtered, chip cleaned with 1% triton X 100; sterilization: 0.22-¥ìm PES filtration; storage_buffer: 1x PBS, stored at 4¡ÆC","cell_line: Jurkat cells; dose: 60 ng per 60,000 cells; gene_expression_result: GFP positive cells ~100%",100.0,percent,0.75,https://doi.org/10.1073/pnas.2303567120,Throughput-scalable manufacturing of SARS-CoV-2 mRNA lipid nanoparticle vaccines,"['Sarah J. Shepherd', 'Xuexiang Han', 'Alvin J. Mukalel', 'Rakan El-Mayta', 'Ajay S. Thatte', 'Jingyu Wu', 'Marshall S. Padilla', 'Mohamad-Gabriel Alameh', 'Neha Srikumar', 'Daeyeon Lee', 'Drew Weissman', 'David Issadore', 'Michael J. Mitchell']",PNAS,2023.0,D-Lin-MC3-DMA (MC3),"DSPC (1,2-distearoyl-sn-glycero-3-phosphocholine)",cholesterol,DMG-PEG 2000
931,DLin-MC3-DMA,DSPC,cholesterol,DMG-PEG2000,50:1.5:38.5:10,mRNA,firefly_luciferase,CCCCC/C=C\C/C=C\CCCCCCCCC(OC(=O)CCCN(C)C)CCCCCCCC/C=C\C/C=C\CCCCC,CCCCCCCCCCCCCCCCCC(=O)OC[C@H](COP(=O)([O-])OCC[N+](C)(C)C)OC(=O)CCCCCCCCCCCCCCCCC,C[C@H](CCCC(C)C)[C@H]1CC[C@@H]2[C@@]1(CC[C@H]3[C@H]2CC=C4[C@@]3(CC[C@@H](C4)O)C)C,CCCCCCCCCCCCCC(=O)OCC(COP(=O)([O-])OCCOCCOCCOCCOCCOCCOCCOCCOCCOCCOCCOCCOCCOCCOCCOCCOCCOCCOCCOCCOCCOCCOCCOCCOCCOCCOCCOCCOCCOCCOCCOCCOCCOCCOCCOCCOCCOCCOCCOCCOCCOCCOCCOCCOCCOCCOCCOCCOCCOCCOCCOCCOCCOCCOCCOCCOCCOCCOCCOCCOCCOCCOCCOCCOCCOCCOCCOCCOCCOCCOCCOCCOCCOCCOCCOCCOCCOCCOCCOCCOCCOCCOCCOCCOCCOCCOCCOCCOCCOCCO)OC(=O)CCCCCCCCCCCCC,160.0,,approx,,,,60.0,,approx,,,,wt/wt,10.0,OTHER_wt_ratio,"synthesis_method: Pipette mixing (bulk mixed); device_used: Eppendorf Xplorer Electronic Pipette; total_flow_rate_ml_min: ; flow_rate_ratio: 3:1 (aqueous:ethanol); aqueous_phase_composition: mRNA (74 ¥ìg/mL) in 10 mM citrate buffer; organic_phase_composition: lipids in ethanol; mixing_time_sec: 50 cycles at maximum speed; temperature_condition: ; post_processing: dialyzed against 1x PBS, filtered by 0.45-¥ìm PES filter; sterilization: 0.45-¥ìm PES filtration; storage_buffer: 1x PBS, stored at 4¡ÆC","cell_line: HepG2 cells; dose: 50 ng per 5,000 cells; gene_expression_result: normalized luminescence ~80 (significantly lower than microfluidic)",80.0,numeric,0.3333333333333333,https://doi.org/10.1073/pnas.2303567120,Throughput-scalable manufacturing of SARS-CoV-2 mRNA lipid nanoparticle vaccines,"['Sarah J. Shepherd', 'Xuexiang Han', 'Alvin J. Mukalel', 'Rakan El-Mayta', 'Ajay S. Thatte', 'Jingyu Wu', 'Marshall S. Padilla', 'Mohamad-Gabriel Alameh', 'Neha Srikumar', 'Daeyeon Lee', 'Drew Weissman', 'David Issadore', 'Michael J. Mitchell']",PNAS,2023.0,D-Lin-MC3-DMA (MC3),"DSPC (1,2-distearoyl-sn-glycero-3-phosphocholine)",cholesterol,DMG-PEG 2000
932,L202,DSPC,cholesterol,DMG-PEG2000,50:10:38.5:1.5,mRNA,firefly_luciferase,CCCCCCCCCCC(CCCCCCCCC(=O)OCCC(CCCCC)CCCCC)COC(=O)C1CCN(CC1)C,CCCCCCCCCCCCCCCCCC(=O)OC[C@H](COP(=O)([O-])OCC[N+](C)(C)C)OC(=O)CCCCCCCCCCCCCCCCC,C[C@H](CCCC(C)C)[C@H]1CC[C@@H]2[C@@]1(CC[C@H]3[C@H]2CC=C4[C@@]3(CC[C@@H](C4)O)C)C,CCCCCCCCCCCCCC(=O)OCC(COP(=O)([O-])OCCOCCOCCOCCOCCOCCOCCOCCOCCOCCOCCOCCOCCOCCOCCOCCOCCOCCOCCOCCOCCOCCOCCOCCOCCOCCOCCOCCOCCOCCOCCOCCOCCOCCOCCOCCOCCOCCOCCOCCOCCOCCOCCOCCOCCOCCOCCOCCOCCOCCOCCOCCOCCOCCOCCOCCOCCOCCOCCOCCOCCOCCOCCOCCOCCOCCOCCOCCOCCOCCOCCOCCOCCOCCOCCOCCOCCOCCOCCOCCOCCOCCOCCOCCOCCOCCOCCOCCOCCOCCO)OC(=O)CCCCCCCCCCCCC,213.5,,range,0.22,,range,66.5,,range,,,,wt/wt,0.05,mRNA:lipi,"synthesis_method: Microfluidic; device_used: NanoAssemblr (Precision Nanosystems); total_flow_rate_ml_min: 1-4; flow_rate_ratio: 1:1 to 3:1 (aqueous:ethanol); aqueous_phase_composition: 50 mM sodium citrate buffer, pH 3.5; organic_phase_composition: EtOH with dissolved lipids; mixing_time_sec: ; temperature_condition: 2-8¡ÆC during dialysis; post_processing: Two-stage dialysis: first against PBS (pH 7.5) for 6h at 2-8¡ÆC, then against 8% sucrose/20 mM Tris buffer (pH 7.5) overnight at 2-8¡ÆC. Concentration via ultrafiltration (100 kDa MWCO); sterilization: ; storage_buffer: 8% sucrose/20 mM Tris buffer (pH 7.5)","cell_line: Hep3B, Huh7; dose: 100 ng/mL and 500 ng/mL mRNA; gene_expression_result: Luciferase expression varied by particle size, with medium-sized LNPs (105 nm) showing highest expression",105.0,numeric,0.6,https://doi.org/10.1248/cpb.c24-00089,Understanding the Manufacturing Process of Lipid Nanoparticles for mRNA Delivery Using Machine Learning,"['Shinya Sato', 'Syusuke Sano', 'Hiroki Muto', 'Kenji Kubara', 'Keita Kondo', 'Takayuki Miyazaki', 'Yuta Suzuki', 'Yoshifumi Uemoto', 'Koji Ukai']",Chemical and Pharmaceutical Bulletin,2024.0,L202,DSPC,cholesterol,mPEG2000-DMG
933,L202,DSPC,cholesterol,DMG-PEG2000,50:10:38.5:1.5,mRNA,firefly_luciferase,CCCCCCCCCCC(CCCCCCCCC(=O)OCCC(CCCCC)CCCCC)COC(=O)C1CCN(CC1)C,CCCCCCCCCCCCCCCCCC(=O)OC[C@H](COP(=O)([O-])OCC[N+](C)(C)C)OC(=O)CCCCCCCCCCCCCCCCC,C[C@H](CCCC(C)C)[C@H]1CC[C@@H]2[C@@]1(CC[C@H]3[C@H]2CC=C4[C@@]3(CC[C@@H](C4)O)C)C,CCCCCCCCCCCCCC(=O)OCC(COP(=O)([O-])OCCOCCOCCOCCOCCOCCOCCOCCOCCOCCOCCOCCOCCOCCOCCOCCOCCOCCOCCOCCOCCOCCOCCOCCOCCOCCOCCOCCOCCOCCOCCOCCOCCOCCOCCOCCOCCOCCOCCOCCOCCOCCOCCOCCOCCOCCOCCOCCOCCOCCOCCOCCOCCOCCOCCOCCOCCOCCOCCOCCOCCOCCOCCOCCOCCOCCOCCOCCOCCOCCOCCOCCOCCOCCOCCOCCOCCOCCOCCOCCOCCOCCOCCOCCOCCOCCOCCOCCOCCOCCO)OC(=O)CCCCCCCCCCCCC,83.0,,,0.121,,,96.0,,,,,,wt/wt,0.05,mRNA:lipi,"synthesis_method: Microfluidic; device_used: NanoAssemblr; total_flow_rate_ml_min: 4.0; flow_rate_ratio: 25% EtOH (flow rate ratio 3:1); aqueous_phase_composition: 50 mM sodium citrate buffer, pH 4.0; organic_phase_composition: EtOH; mixing_time_sec: ; temperature_condition: 2-8¡ÆC; post_processing: Two-stage dialysis with Method C (dilution with citrate buffer then dialysis); sterilization: ; storage_buffer: 8% sucrose/20 mM Tris buffer (pH 7.5)","cell_line: Hep3B, Huh7; dose: 100 ng/mL and 500 ng/mL mRNA; gene_expression_result: Target ~80 nm particle size achieved via Bayesian optimization",80.0,numeric,0.3,https://doi.org/10.1248/cpb.c24-00089,Understanding the Manufacturing Process of Lipid Nanoparticles for mRNA Delivery Using Machine Learning,"['Shinya Sato', 'Syusuke Sano', 'Hiroki Muto', 'Kenji Kubara', 'Keita Kondo', 'Takayuki Miyazaki', 'Yuta Suzuki', 'Yoshifumi Uemoto', 'Koji Ukai']",Chemical and Pharmaceutical Bulletin,2024.0,L202,DSPC,cholesterol,mPEG2000-DMG
934,L202,DSPC,cholesterol,DMG-PEG2000,50:10:38.5:1.5,mRNA,firefly_luciferase,CCCCCCCCCCC(CCCCCCCCC(=O)OCCC(CCCCC)CCCCC)COC(=O)C1CCN(CC1)C,CCCCCCCCCCCCCCCCCC(=O)OC[C@H](COP(=O)([O-])OCC[N+](C)(C)C)OC(=O)CCCCCCCCCCCCCCCCC,C[C@H](CCCC(C)C)[C@H]1CC[C@@H]2[C@@]1(CC[C@H]3[C@H]2CC=C4[C@@]3(CC[C@@H](C4)O)C)C,CCCCCCCCCCCCCC(=O)OCC(COP(=O)([O-])OCCOCCOCCOCCOCCOCCOCCOCCOCCOCCOCCOCCOCCOCCOCCOCCOCCOCCOCCOCCOCCOCCOCCOCCOCCOCCOCCOCCOCCOCCOCCOCCOCCOCCOCCOCCOCCOCCOCCOCCOCCOCCOCCOCCOCCOCCOCCOCCOCCOCCOCCOCCOCCOCCOCCOCCOCCOCCOCCOCCOCCOCCOCCOCCOCCOCCOCCOCCOCCOCCOCCOCCOCCOCCOCCOCCOCCOCCOCCOCCOCCOCCOCCOCCOCCOCCOCCOCCOCCOCCO)OC(=O)CCCCCCCCCCCCC,77.0,,,0.081,,,96.0,,,,,,wt/wt,0.05,mRNA:lipi,"synthesis_method: Microfluidic; device_used: NanoAssemblr; total_flow_rate_ml_min: 4.0; flow_rate_ratio: 25% EtOH (flow rate ratio 3:1); aqueous_phase_composition: 50 mM sodium citrate buffer, pH 3.5; organic_phase_composition: EtOH; mixing_time_sec: ; temperature_condition: 2-8¡ÆC; post_processing: Two-stage dialysis with Method C; sterilization: ; storage_buffer: 8% sucrose/20 mM Tris buffer (pH 7.5)","cell_line: Hep3B, Huh7; dose: 100 ng/mL and 500 ng/mL mRNA; gene_expression_result: Target ~80 nm particle size achieved via Bayesian optimization",80.0,numeric,0.3,https://doi.org/10.1248/cpb.c24-00089,Understanding the Manufacturing Process of Lipid Nanoparticles for mRNA Delivery Using Machine Learning,"['Shinya Sato', 'Syusuke Sano', 'Hiroki Muto', 'Kenji Kubara', 'Keita Kondo', 'Takayuki Miyazaki', 'Yuta Suzuki', 'Yoshifumi Uemoto', 'Koji Ukai']",Chemical and Pharmaceutical Bulletin,2024.0,L202,DSPC,cholesterol,mPEG2000-DMG
935,L202,DSPC,cholesterol,DMG-PEG2000,50:10:38.5:1.5,mRNA,firefly_luciferase,CCCCCCCCCCC(CCCCCCCCC(=O)OCCC(CCCCC)CCCCC)COC(=O)C1CCN(CC1)C,CCCCCCCCCCCCCCCCCC(=O)OC[C@H](COP(=O)([O-])OCC[N+](C)(C)C)OC(=O)CCCCCCCCCCCCCCCCC,C[C@H](CCCC(C)C)[C@H]1CC[C@@H]2[C@@]1(CC[C@H]3[C@H]2CC=C4[C@@]3(CC[C@@H](C4)O)C)C,CCCCCCCCCCCCCC(=O)OCC(COP(=O)([O-])OCCOCCOCCOCCOCCOCCOCCOCCOCCOCCOCCOCCOCCOCCOCCOCCOCCOCCOCCOCCOCCOCCOCCOCCOCCOCCOCCOCCOCCOCCOCCOCCOCCOCCOCCOCCOCCOCCOCCOCCOCCOCCOCCOCCOCCOCCOCCOCCOCCOCCOCCOCCOCCOCCOCCOCCOCCOCCOCCOCCOCCOCCOCCOCCOCCOCCOCCOCCOCCOCCOCCOCCOCCOCCOCCOCCOCCOCCOCCOCCOCCOCCOCCOCCOCCOCCOCCOCCOCCOCCO)OC(=O)CCCCCCCCCCCCC,200.0,,,0.058,,,97.0,,,,,,wt/wt,0.05,mRNA:lipi,"synthesis_method: Microfluidic; device_used: NanoAssemblr; total_flow_rate_ml_min: 2.5; flow_rate_ratio: 44% EtOH; aqueous_phase_composition: 50 mM sodium citrate buffer, pH 3.5; organic_phase_composition: EtOH; mixing_time_sec: ; temperature_condition: 2-8¡ÆC; post_processing: Two-stage dialysis with Method C; sterilization: ; storage_buffer: 8% sucrose/20 mM Tris buffer (pH 7.5)","cell_line: Hep3B, Huh7; dose: 100 ng/mL and 500 ng/mL mRNA; gene_expression_result: Target ~200 nm particle size achieved via Bayesian optimization",200.0,numeric,0.9,https://doi.org/10.1248/cpb.c24-00089,Understanding the Manufacturing Process of Lipid Nanoparticles for mRNA Delivery Using Machine Learning,"['Shinya Sato', 'Syusuke Sano', 'Hiroki Muto', 'Kenji Kubara', 'Keita Kondo', 'Takayuki Miyazaki', 'Yuta Suzuki', 'Yoshifumi Uemoto', 'Koji Ukai']",Chemical and Pharmaceutical Bulletin,2024.0,L202,DSPC,cholesterol,mPEG2000-DMG
936,L202,DSPC,cholesterol,DMG-PEG2000,50:10:38.5:1.5,mRNA,firefly_luciferase,CCCCCCCCCCC(CCCCCCCCC(=O)OCCC(CCCCC)CCCCC)COC(=O)C1CCN(CC1)C,CCCCCCCCCCCCCCCCCC(=O)OC[C@H](COP(=O)([O-])OCC[N+](C)(C)C)OC(=O)CCCCCCCCCCCCCCCCC,C[C@H](CCCC(C)C)[C@H]1CC[C@@H]2[C@@]1(CC[C@H]3[C@H]2CC=C4[C@@]3(CC[C@@H](C4)O)C)C,CCCCCCCCCCCCCC(=O)OCC(COP(=O)([O-])OCCOCCOCCOCCOCCOCCOCCOCCOCCOCCOCCOCCOCCOCCOCCOCCOCCOCCOCCOCCOCCOCCOCCOCCOCCOCCOCCOCCOCCOCCOCCOCCOCCOCCOCCOCCOCCOCCOCCOCCOCCOCCOCCOCCOCCOCCOCCOCCOCCOCCOCCOCCOCCOCCOCCOCCOCCOCCOCCOCCOCCOCCOCCOCCOCCOCCOCCOCCOCCOCCOCCOCCOCCOCCOCCOCCOCCOCCOCCOCCOCCOCCOCCOCCOCCOCCOCCOCCOCCOCCO)OC(=O)CCCCCCCCCCCCC,186.0,,,0.072,,,97.0,,,,,,wt/wt,0.05,mRNA:lipi,"synthesis_method: Microfluidic; device_used: NanoAssemblr; total_flow_rate_ml_min: 2.5; flow_rate_ratio: 45% EtOH; aqueous_phase_composition: 50 mM sodium citrate buffer, pH 3.5; organic_phase_composition: EtOH; mixing_time_sec: ; temperature_condition: 2-8¡ÆC; post_processing: Two-stage dialysis with Method C; sterilization: ; storage_buffer: 8% sucrose/20 mM Tris buffer (pH 7.5)","cell_line: Hep3B, Huh7; dose: 100 ng/mL and 500 ng/mL mRNA; gene_expression_result: Target ~200 nm particle size achieved via Bayesian optimization",200.0,numeric,0.9,https://doi.org/10.1248/cpb.c24-00089,Understanding the Manufacturing Process of Lipid Nanoparticles for mRNA Delivery Using Machine Learning,"['Shinya Sato', 'Syusuke Sano', 'Hiroki Muto', 'Kenji Kubara', 'Keita Kondo', 'Takayuki Miyazaki', 'Yuta Suzuki', 'Yoshifumi Uemoto', 'Koji Ukai']",Chemical and Pharmaceutical Bulletin,2024.0,L202,DSPC,cholesterol,mPEG2000-DMG
