Repository: maanasrrao1111/lnp-multi-objective-formulation

# Beyond Potency: Multi-Objective Analysis of Reporter-mRNA Lipid Nanoparticle Formulations

**Accepted at Next Generation Cancer Therapeutics 2026 (MD Anderson Cancer Center, October 6–8)**

## Summary

LNP formulation screens rank candidates by transfection potency, but potent formulations frequently fail on particle size, dispersity, or RNA encapsulation. This project systematically quantifies that gap using 464 reporter-mRNA formulations from 62 published studies.

## Data

- **Primary:** [LNP Atlas](https://doi.org/10.5281/zenodo.17243732) — 1,092 formulations (Nature Scientific Data, 2025)
- **External validation:** 45 formulations manually curated from 4 independent papers

File: data/atlas_cleaned.csv (part 19 of 21)
lnp_id,ionizable_lipid,helper_lipid,sterol_lipid,peg_lipid,lipid_molar_ratio,target_type,nucleic_acid_sequence,ionizable_lipid_smiles,helper_lipid_smiles,sterol_lipid_smiles,peg_lipid_smiles,size_mean,size_sd,size_flag,pdi_mean,pdi_sd,pdi_flag,ee_mean,ee_sd,ee_flag,zeta_mean,zeta_sd,zeta_flag,ratio_type,ratio_value,ratio_cargo,synthesis_info,bioactivity_profile,transfection_raw,transfection_unit,transfection_pctile,paper_doi,paper_title,paper_authors,paper_journal,paper_year,ionizable_lipid_original,helper_lipid_original,sterol_lipid_original,peg_lipid_original
937,L202,DSPC,cholesterol,DMG-PEG2000,50:10:38.5:1.5,mRNA,firefly_luciferase,CCCCCCCCCCC(CCCCCCCCC(=O)OCCC(CCCCC)CCCCC)COC(=O)C1CCN(CC1)C,CCCCCCCCCCCCCCCCCC(=O)OC[C@H](COP(=O)([O-])OCC[N+](C)(C)C)OC(=O)CCCCCCCCCCCCCCCCC,C[C@H](CCCC(C)C)[C@H]1CC[C@@H]2[C@@]1(CC[C@H]3[C@H]2CC=C4[C@@]3(CC[C@@H](C4)O)C)C,CCCCCCCCCCCCCC(=O)OCC(COP(=O)([O-])OCCOCCOCCOCCOCCOCCOCCOCCOCCOCCOCCOCCOCCOCCOCCOCCOCCOCCOCCOCCOCCOCCOCCOCCOCCOCCOCCOCCOCCOCCOCCOCCOCCOCCOCCOCCOCCOCCOCCOCCOCCOCCOCCOCCOCCOCCOCCOCCOCCOCCOCCOCCOCCOCCOCCOCCOCCOCCOCCOCCOCCOCCOCCOCCOCCOCCOCCOCCOCCOCCOCCOCCOCCOCCOCCOCCOCCOCCOCCOCCOCCOCCOCCOCCOCCOCCOCCOCCOCCOCCO)OC(=O)CCCCCCCCCCCCC,81.0,,,0.109,,,96.0,,,,,,wt/wt,0.05,mRNA:lipi,"synthesis_method: Microfluidic; device_used: NanoAssemblr; total_flow_rate_ml_min: ; flow_rate_ratio: ; aqueous_phase_composition: 50 mM sodium citrate buffer, pH 3.5; organic_phase_composition: EtOH; mixing_time_sec: ; temperature_condition: 2-8¡ÆC; post_processing: Two-stage dialysis with Method C; sterilization: ; storage_buffer: 8% sucrose/20 mM Tris buffer (pH 7.5)","cell_line: Hep3B, Huh7; dose: 100 ng/mL and 500 ng/mL mRNA; gene_expression_result: Small size category for protein expression studies",,,,https://doi.org/10.1248/cpb.c24-00089,Understanding the Manufacturing Process of Lipid Nanoparticles for mRNA Delivery Using Machine Learning,"['Shinya Sato', 'Syusuke Sano', 'Hiroki Muto', 'Kenji Kubara', 'Keita Kondo', 'Takayuki Miyazaki', 'Yuta Suzuki', 'Yoshifumi Uemoto', 'Koji Ukai']",Chemical and Pharmaceutical Bulletin,2024.0,L202,DSPC,cholesterol,mPEG2000-DMG
938,L202,DSPC,cholesterol,DMG-PEG2000,50:10:38.5:1.5,mRNA,firefly_luciferase,CCCCCCCCCCC(CCCCCCCCC(=O)OCCC(CCCCC)CCCCC)COC(=O)C1CCN(CC1)C,CCCCCCCCCCCCCCCCCC(=O)OC[C@H](COP(=O)([O-])OCC[N+](C)(C)C)OC(=O)CCCCCCCCCCCCCCCCC,C[C@H](CCCC(C)C)[C@H]1CC[C@@H]2[C@@]1(CC[C@H]3[C@H]2CC=C4[C@@]3(CC[C@@H](C4)O)C)C,CCCCCCCCCCCCCC(=O)OCC(COP(=O)([O-])OCCOCCOCCOCCOCCOCCOCCOCCOCCOCCOCCOCCOCCOCCOCCOCCOCCOCCOCCOCCOCCOCCOCCOCCOCCOCCOCCOCCOCCOCCOCCOCCOCCOCCOCCOCCOCCOCCOCCOCCOCCOCCOCCOCCOCCOCCOCCOCCOCCOCCOCCOCCOCCOCCOCCOCCOCCOCCOCCOCCOCCOCCOCCOCCOCCOCCOCCOCCOCCOCCOCCOCCOCCOCCOCCOCCOCCOCCOCCOCCOCCOCCOCCOCCOCCOCCOCCOCCOCCOCCO)OC(=O)CCCCCCCCCCCCC,109.0,,,0.053,,,96.0,,,,,,wt/wt,0.05,mRNA:lipi,"synthesis_method: Microfluidic; device_used: NanoAssemblr; total_flow_rate_ml_min: ; flow_rate_ratio: ; aqueous_phase_composition: 50 mM sodium citrate buffer, pH 3.5; organic_phase_composition: EtOH; mixing_time_sec: ; temperature_condition: 2-8¡ÆC; post_processing: Two-stage dialysis with Method C; sterilization: ; storage_buffer: 8% sucrose/20 mM Tris buffer (pH 7.5)","cell_line: Hep3B, Huh7; dose: 100 ng/mL and 500 ng/mL mRNA; gene_expression_result: Medium size category showed highest protein expression levels",,,,https://doi.org/10.1248/cpb.c24-00089,Understanding the Manufacturing Process of Lipid Nanoparticles for mRNA Delivery Using Machine Learning,"['Shinya Sato', 'Syusuke Sano', 'Hiroki Muto', 'Kenji Kubara', 'Keita Kondo', 'Takayuki Miyazaki', 'Yuta Suzuki', 'Yoshifumi Uemoto', 'Koji Ukai']",Chemical and Pharmaceutical Bulletin,2024.0,L202,DSPC,cholesterol,mPEG2000-DMG
939,L202,DSPC,cholesterol,DMG-PEG2000,50:10:38.5:1.5,mRNA,firefly_luciferase,CCCCCCCCCCC(CCCCCCCCC(=O)OCCC(CCCCC)CCCCC)COC(=O)C1CCN(CC1)C,CCCCCCCCCCCCCCCCCC(=O)OC[C@H](COP(=O)([O-])OCC[N+](C)(C)C)OC(=O)CCCCCCCCCCCCCCCCC,C[C@H](CCCC(C)C)[C@H]1CC[C@@H]2[C@@]1(CC[C@H]3[C@H]2CC=C4[C@@]3(CC[C@@H](C4)O)C)C,CCCCCCCCCCCCCC(=O)OCC(COP(=O)([O-])OCCOCCOCCOCCOCCOCCOCCOCCOCCOCCOCCOCCOCCOCCOCCOCCOCCOCCOCCOCCOCCOCCOCCOCCOCCOCCOCCOCCOCCOCCOCCOCCOCCOCCOCCOCCOCCOCCOCCOCCOCCOCCOCCOCCOCCOCCOCCOCCOCCOCCOCCOCCOCCOCCOCCOCCOCCOCCOCCOCCOCCOCCOCCOCCOCCOCCOCCOCCOCCOCCOCCOCCOCCOCCOCCOCCOCCOCCOCCOCCOCCOCCOCCOCCOCCOCCOCCOCCOCCOCCO)OC(=O)CCCCCCCCCCCCC,139.0,,,0.057,,,92.0,,,,,,wt/wt,0.05,mRNA:lipi,"synthesis_method: Microfluidic; device_used: NanoAssemblr; total_flow_rate_ml_min: ; flow_rate_ratio: ; aqueous_phase_composition: 50 mM sodium citrate buffer, pH 3.5; organic_phase_composition: EtOH; mixing_time_sec: ; temperature_condition: 2-8¡ÆC; post_processing: Two-stage dialysis with Method C; sterilization: ; storage_buffer: 8% sucrose/20 mM Tris buffer (pH 7.5)","cell_line: Hep3B, Huh7; dose: 100 ng/mL and 500 ng/mL mRNA; gene_expression_result: Large size category for protein expression studies",,,,https://doi.org/10.1248/cpb.c24-00089,Understanding the Manufacturing Process of Lipid Nanoparticles for mRNA Delivery Using Machine Learning,"['Shinya Sato', 'Syusuke Sano', 'Hiroki Muto', 'Kenji Kubara', 'Keita Kondo', 'Takayuki Miyazaki', 'Yuta Suzuki', 'Yoshifumi Uemoto', 'Koji Ukai']",Chemical and Pharmaceutical Bulletin,2024.0,L202,DSPC,cholesterol,mPEG2000-DMG
940,L202,DSPC,cholesterol,DMG-PEG2000,50:10:38.5:1.5,mRNA,firefly_luciferase,CCCCCCCCCCC(CCCCCCCCC(=O)OCCC(CCCCC)CCCCC)COC(=O)C1CCN(CC1)C,CCCCCCCCCCCCCCCCCC(=O)OC[C@H](COP(=O)([O-])OCC[N+](C)(C)C)OC(=O)CCCCCCCCCCCCCCCCC,C[C@H](CCCC(C)C)[C@H]1CC[C@@H]2[C@@]1(CC[C@H]3[C@H]2CC=C4[C@@]3(CC[C@@H](C4)O)C)C,CCCCCCCCCCCCCC(=O)OCC(COP(=O)([O-])OCCOCCOCCOCCOCCOCCOCCOCCOCCOCCOCCOCCOCCOCCOCCOCCOCCOCCOCCOCCOCCOCCOCCOCCOCCOCCOCCOCCOCCOCCOCCOCCOCCOCCOCCOCCOCCOCCOCCOCCOCCOCCOCCOCCOCCOCCOCCOCCOCCOCCOCCOCCOCCOCCOCCOCCOCCOCCOCCOCCOCCOCCOCCOCCOCCOCCOCCOCCOCCOCCOCCOCCOCCOCCOCCOCCOCCOCCOCCOCCOCCOCCOCCOCCOCCOCCOCCOCCOCCOCCO)OC(=O)CCCCCCCCCCCCC,199.0,,,0.062,,,97.0,,,,,,wt/wt,0.05,mRNA:lipi,"synthesis_method: Microfluidic; device_used: NanoAssemblr; total_flow_rate_ml_min: ; flow_rate_ratio: ; aqueous_phase_composition: 50 mM sodium citrate buffer, pH 3.5; organic_phase_composition: EtOH; mixing_time_sec: ; temperature_condition: 2-8¡ÆC; post_processing: Two-stage dialysis with Method C; sterilization: ; storage_buffer: 8% sucrose/20 mM Tris buffer (pH 7.5)","cell_line: Hep3B, Huh7; dose: 100 ng/mL and 500 ng/mL mRNA; gene_expression_result: Extra-large size category showed lowest protein expression levels",,,,https://doi.org/10.1248/cpb.c24-00089,Understanding the Manufacturing Process of Lipid Nanoparticles for mRNA Delivery Using Machine Learning,"['Shinya Sato', 'Syusuke Sano', 'Hiroki Muto', 'Kenji Kubara', 'Keita Kondo', 'Takayuki Miyazaki', 'Yuta Suzuki', 'Yoshifumi Uemoto', 'Koji Ukai']",Chemical and Pharmaceutical Bulletin,2024.0,L202,DSPC,cholesterol,mPEG2000-DMG
946,cKK-E12,DOPE,cholesterol,C14-PEG2000,35:16:46.5:2.5,mRNA,"firefly_luciferase, epo, cre_recombinase",CCCCCCCCCCCC(O)CN1CCCCC(C(=O)NC2CCCCCNC(=O)C3N(CC(O)CCCCCCCCCCCC)CCC(CC3)N(CC(O)CCCCCCCCCCCC)CC(O)CCCCCCCCCCCC)C1,CCCCCCCC/C=C\CCCCCCCC(=O)OC[C@H](COP(=O)(O)OCCN)OC(=O)CCCCCCC/C=C\CCCCCCCC,C[C@H](CCCC(C)C)[C@H]1CC[C@@H]2[C@@]1(CC[C@H]3[C@H]2CC=C4[C@@]3(CC[C@@H](C4)O)C)C,CCCCCCCCCCCCCCOC(=O)CCOCCOCCOCCOCCOCCOCCOCCOCCOCCOCCOCCOCCOCCOCCOCCOCCOCCOCCOCCOCCOCCOCCOCCOCCOCCOCCOCCOCCOCCOCCOCCOCCOCCOCCOCCOCCOCCOCCOCCOCCOCCOCCOCCOCCOCCOCCOCCOCCOCCOCCOCCOCCOCCOCCOCCOCCOCCOCCOCCOCCOCCOCCOCCOCCOCCOCCOCCOCCOCCOCCOCCOCCOCCOCCOCCOCCOCCOCCOCCOCCOCCOCCOCCOCCOCCOCCOCCOCCOCCO,86.7,0.5,multi_condition,0.17,,multi_method,65.5,3.8,multi_condition,-5.5,1.2,,,,,"synthesis_method: Microfluidic; device_used: microfluidic chip device; total_flow_rate_ml_min: ; flow_rate_ratio: 3:1 (aqueous:ethanol); aqueous_phase_composition: 10 mM citrate buffer (pH 3.5); organic_phase_composition: ethanol with dissolved lipids; mixing_time_sec: ; temperature_condition: ; post_processing: dialyzed against 1¡¿PBS in 20,000 MWCO cassette at 4¡ÆC for 2 h; sterilization: ; storage_buffer: 1¡¿PBS","cell_line: primary hepatocytes, HeLa cells; animal_model: C57BL/6 mice; administration_route: intravenous (IV); dose: 0.75 mg/kg mRNA; gene_expression_result: hEPO: ~14,000 ng/mL at 6h, Fluc: ~10^6 p/s/cm©÷/sr; biodistribution_result: primarily liver, followed by spleen; toxicity_profile: dose-dependent increase in AST, ALT, BUN, total bilirubin at ¡Ã2.25 mg/kg; cytokine_response: elevation of IFN, IL6, TNF¥á, groAlpha, MCP1",14.0,numeric,1.0,https://doi.org/10.1038/s41467-020-16248-y,Synergistic lipid compositions for albumin receptor mediated delivery of mRNA to the liver,"['Lei Miao', 'Jiaqi Lin', 'Yuxuan Huang', 'Linxian Li', 'Derfogail Delcassian', 'Yifan Ge', 'Yunhua Shi', 'Daniel G. Anderson']",Nature Communications,2020.0,cKK-E12,DOPE,cholesterol,C14-PEG2000
947,Custom lipid,DOPE,cholesterol,C14-PEG2000,35:16:46.5:2.5,mRNA,"firefly_luciferase, epo",,CCCCCCCC/C=C\CCCCCCCC(=O)OC[C@H](COP(=O)(O)OCCN)OC(=O)CCCCCCC/C=C\CCCCCCCC,C[C@H](CCCC(C)C)[C@H]1CC[C@@H]2[C@@]1(CC[C@H]3[C@H]2CC=C4[C@@]3(CC[C@@H](C4)O)C)C,CCCCCCCCCCCCCCOC(=O)CCOCCOCCOCCOCCOCCOCCOCCOCCOCCOCCOCCOCCOCCOCCOCCOCCOCCOCCOCCOCCOCCOCCOCCOCCOCCOCCOCCOCCOCCOCCOCCOCCOCCOCCOCCOCCOCCOCCOCCOCCOCCOCCOCCOCCOCCOCCOCCOCCOCCOCCOCCOCCOCCOCCOCCOCCOCCOCCOCCOCCOCCOCCOCCOCCOCCOCCOCCOCCOCCOCCOCCOCCOCCOCCOCCOCCOCCOCCOCCOCCOCCOCCOCCOCCOCCOCCOCCOCCOCCO,85.0,1.2,multi_condition,0.1,,multi_method,75.2,3.1,multi_condition,-1.1,0.8,,,,,"synthesis_method: Microfluidic; device_used: microfluidic chip device; total_flow_rate_ml_min: ; flow_rate_ratio: 3:1 (aqueous:ethanol); aqueous_phase_composition: 10 mM citrate buffer (pH 3.5); organic_phase_composition: ethanol with dissolved lipids; mixing_time_sec: ; temperature_condition: ; post_processing: dialyzed against 1¡¿PBS in 20,000 MWCO cassette at 4¡ÆC for 2 h; sterilization: ; storage_buffer: 1¡¿PBS","cell_line: primary hepatocytes, HeLa cells; animal_model: C57BL/6 mice; administration_route: intravenous (IV); dose: 0.75 mg/kg mRNA; gene_expression_result: moderate protein expression, enhanced fusion capability; biodistribution_result: primarily liver; toxicity_profile: lower toxicity compared to cKK-E12, minimal immune stimulation; cytokine_response: reduced inflammatory cytokines compared to cKK-E12",,,,https://doi.org/10.1038/s41467-020-16248-y,Synergistic lipid compositions for albumin receptor mediated delivery of mRNA to the liver,"['Lei Miao', 'Jiaqi Lin', 'Yuxuan Huang', 'Linxian Li', 'Derfogail Delcassian', 'Yifan Ge', 'Yunhua Shi', 'Daniel G. Anderson']",Nature Communications,2020.0,A6 (biodegradable alkyne lipid),DOPE,cholesterol,C14-PEG2000
948,Custom lipid,DOPE,cholesterol,C14-PEG2000,35:16:46.5:2.5,mRNA,"firefly_luciferase, epo, cre_recombinase",CCCCCCCCCCCC(O)CN1CCCCC(C(=O)NC2CCCCCNC(=O)C3N(CC(O)CCCCCCCCCCCC)CCC(CC3)N(CC(O)CCCCCCCCCCCC)CC(O)CCCCCCCCCCCC)C1,CCCCCCCC/C=C\CCCCCCCC(=O)OC[C@H](COP(=O)(O)OCCN)OC(=O)CCCCCCC/C=C\CCCCCCCC,C[C@H](CCCC(C)C)[C@H]1CC[C@@H]2[C@@]1(CC[C@H]3[C@H]2CC=C4[C@@]3(CC[C@@H](C4)O)C)C,CCCCCCCCCCCCCCOC(=O)CCOCCOCCOCCOCCOCCOCCOCCOCCOCCOCCOCCOCCOCCOCCOCCOCCOCCOCCOCCOCCOCCOCCOCCOCCOCCOCCOCCOCCOCCOCCOCCOCCOCCOCCOCCOCCOCCOCCOCCOCCOCCOCCOCCOCCOCCOCCOCCOCCOCCOCCOCCOCCOCCOCCOCCOCCOCCOCCOCCOCCOCCOCCOCCOCCOCCOCCOCCOCCOCCOCCOCCOCCOCCOCCOCCOCCOCCOCCOCCOCCOCCOCCOCCOCCOCCOCCOCCOCCOCCO,99.5,0.3,multi_condition,0.07,,multi_method,72.5,2.2,multi_condition,-2.1,1.3,,,,,"synthesis_method: Microfluidic; device_used: microfluidic chip device; total_flow_rate_ml_min: ; flow_rate_ratio: 3:1 (aqueous:ethanol); aqueous_phase_composition: 10 mM citrate buffer (pH 3.5); organic_phase_composition: ethanol with dissolved lipids; mixing_time_sec: ; temperature_condition: ; post_processing: dialyzed against 1¡¿PBS in 20,000 MWCO cassette at 4¡ÆC for 2 h; sterilization: ; storage_buffer: 1¡¿PBS","cell_line: primary hepatocytes, HeLa cells; animal_model: C57BL/6 mice, renal anemia mouse model; administration_route: intravenous (IV); dose: 0.75 mg/kg mRNA, 0.015-0.25 mg/kg for repeated dosing; gene_expression_result: 5.69-fold higher Fluc expression than cKK-E12, 2.52-fold higher hEPO than cKK-E12; biodistribution_result: primarily liver (73.4% hepatocytes expressing), spleen; toxicity_profile: improved tolerability, lower AST levels after repeated dosing; cytokine_response: reduced inflammatory cytokines compared to cKK-E12",5.69,numeric,0.5,https://doi.org/10.1038/s41467-020-16248-y,Synergistic lipid compositions for albumin receptor mediated delivery of mRNA to the liver,"['Lei Miao', 'Jiaqi Lin', 'Yuxuan Huang', 'Linxian Li', 'Derfogail Delcassian', 'Yifan Ge', 'Yunhua Shi', 'Daniel G. Anderson']",Nature Communications,2020.0,cKK-E12:A6 (7:3 molar ratio),DOPE,cholesterol,C14-PEG2000
949,A2-Iso5-2DC18,DOPE,cholesterol,C14-PEG2000,35:2.5:37.5:16,mRNA,"firefly_luciferase, ova, trp2",CCCCCCCC/C=C\CCCCCCCC1(N(C(N=C1)C(=O)OCC)CCCN2CCCC2)CCCCCCC/C=C\CCCCCCCC,CCCCCCCC/C=C\CCCCCCCC(=O)OC[C@H](COP(=O)(O)OCCN)OC(=O)CCCCCCC/C=C\CCCCCCCC,C[C@H](CCCC(C)C)[C@H]1CC[C@@H]2[C@@]1(CC[C@H]3[C@H]2CC=C4[C@@]3(CC[C@@H](C4)O)C)C,CCCCCCCCCCCCCCOC(=O)CCOCCOCCOCCOCCOCCOCCOCCOCCOCCOCCOCCOCCOCCOCCOCCOCCOCCOCCOCCOCCOCCOCCOCCOCCOCCOCCOCCOCCOCCOCCOCCOCCOCCOCCOCCOCCOCCOCCOCCOCCOCCOCCOCCOCCOCCOCCOCCOCCOCCOCCOCCOCCOCCOCCOCCOCCOCCOCCOCCOCCOCCOCCOCCOCCOCCOCCOCCOCCOCCOCCOCCOCCOCCOCCOCCOCCOCCOCCOCCOCCOCCOCCOCCOCCOCCOCCOCCOCCOCCO,99.9,,,0.145,,,77.0,2.6,multi_condition,4.36,,,wt/wt,10.0,lipid:mRNA,"synthesis_method: Microfluidic; device_used: microfluidic chip device; total_flow_rate_ml_min: ; flow_rate_ratio: 3:1 (ethanol:aqueous); aqueous_phase_composition: 10mM citrate buffer (pH 3.0); organic_phase_composition: ethanol; mixing_time_sec: ; temperature_condition: room temperature; post_processing: dialysis against 1X PBS in 20,000 MWCO cassette at 4¡ÆC for 1h; sterilization: ; storage_buffer: 1X PBS, stored at 4¡ÆC","cell_line: Macrophages, HeLa, BMDCs, BMDMs, B16F10, B16-OVA; animal_model: C57BL/6 mice; administration_route: subcutaneous; dose: 15 ¥ìg mRNA per mouse; gene_expression_result: 6.88¡¾0.08E+04 RLU (in vitro macrophage), 1.8¡¾0.4E+07 (in vivo s.c. 0.5mg/kg); biodistribution_result: local injection site and draining lymph nodes; toxicity_profile: AST: 31.7¡¾5.6 IU/L, ALT: 132.3¡¾22.4 IU/L, Histology: OK; cytokine_response: CTL lysis: 53.3¡¾12.6%, ELISpot: 159.7¡¾56.2 spots, Antibody titer: 200.3¡¾25.7 RLU",800.0,absolute,0.023255813953488372,https://doi.org/10.1038/s41587-019-0247-3,Delivery of mRNA vaccines with heterocyclic lipids increases anti-tumor efficacy by STING-mediated immune cell activation,"['Lei Miao', 'Linxian Li', 'Yuxuan Huang', 'Derfogail Delcassian', 'Jasdave Chahal', 'Jinsong Han', 'Yunhua Shi', 'Kaitlyn Sadtler', 'Wenting Gao', 'Jiaqi Lin', 'Joshua C. Doloff', 'Robert Langer', 'Daniel G. Anderson']",Nature Biotechnology,2019.0,A2-Iso5-2DC18,DOPE,cholesterol,C14-PEG2000
950,A12-Iso5-2DC18,DOPE,cholesterol,C14-PEG2000,35:2.5:37.5:16,mRNA,"firefly_luciferase, ova",CCCCCCCC/C=C\CCCCCCCC1(N(C(N=C1)C(=O)OCC)CCCN(C)C)CCCCCCC/C=C\CCCCCCCC,CCCCCCCC/C=C\CCCCCCCC(=O)OC[C@H](COP(=O)(O)OCCN)OC(=O)CCCCCCC/C=C\CCCCCCCC,C[C@H](CCCC(C)C)[C@H]1CC[C@@H]2[C@@]1(CC[C@H]3[C@H]2CC=C4[C@@]3(CC[C@@H](C4)O)C)C,CCCCCCCCCCCCCCOC(=O)CCOCCOCCOCCOCCOCCOCCOCCOCCOCCOCCOCCOCCOCCOCCOCCOCCOCCOCCOCCOCCOCCOCCOCCOCCOCCOCCOCCOCCOCCOCCOCCOCCOCCOCCOCCOCCOCCOCCOCCOCCOCCOCCOCCOCCOCCOCCOCCOCCOCCOCCOCCOCCOCCOCCOCCOCCOCCOCCOCCOCCOCCOCCOCCOCCOCCOCCOCCOCCOCCOCCOCCOCCOCCOCCOCCOCCOCCOCCOCCOCCOCCOCCOCCOCCOCCOCCOCCOCCOCCO,87.9,,,0.135,,,68.4,2.8,multi_condition,4.85,,,wt/wt,10.0,lipid:mRNA,"synthesis_method: Microfluidic; device_used: microfluidic chip device; total_flow_rate_ml_min: ; flow_rate_ratio: 3:1 (ethanol:aqueous); aqueous_phase_composition: 10mM citrate buffer (pH 3.0); organic_phase_composition: ethanol; mixing_time_sec: ; temperature_condition: room temperature; post_processing: dialysis against 1X PBS in 20,000 MWCO cassette at 4¡ÆC for 1h; sterilization: ; storage_buffer: 1X PBS, stored at 4¡ÆC","cell_line: Macrophages, HeLa, BMDCs, BMDMs; animal_model: C57BL/6 mice; administration_route: subcutaneous; dose: 15 ¥ìg mRNA per mouse; gene_expression_result: 5.01¡¾0.80E+04 RLU (in vitro macrophage), 1.6¡¾0.3E+07 (in vivo s.c. 0.5mg/kg); biodistribution_result: local injection site and draining lymph nodes; toxicity_profile: AST: 31.3¡¾2.8 IU/L, ALT: 113.7¡¾8.5 IU/L, Histology: OK; cytokine_response: CTL lysis: 27.2¡¾1.7%, ELISpot: 14.7¡¾2.5 spots, Antibody titer: 49.5¡¾19.8 RLU",8000.0,absolute,0.09302325581395349,https://doi.org/10.1038/s41587-019-0247-3,Delivery of mRNA vaccines with heterocyclic lipids increases anti-tumor efficacy by STING-mediated immune cell activation,"['Lei Miao', 'Linxian Li', 'Yuxuan Huang', 'Derfogail Delcassian', 'Jasdave Chahal', 'Jinsong Han', 'Yunhua Shi', 'Kaitlyn Sadtler', 'Wenting Gao', 'Jiaqi Lin', 'Joshua C. Doloff', 'Robert Langer', 'Daniel G. Anderson']",Nature Biotechnology,2019.0,A12-Iso5-2DC18,DOPE,cholesterol,C14-PEG2000
951,Custom lipid,DOPE,cholesterol,C14-PEG2000,35:2.5:37.5:16,mRNA,"firefly_luciferase, ova",CCOC(=O)C1=NC(CCCCCCCCC=CCCCCCCCC)(CCCCCCCCC=CCCCCCCCC)CN1CCCN1CCCCC1,CCCCCCCC/C=C\CCCCCCCC(=O)OC[C@H](COP(=O)(O)OCCN)OC(=O)CCCCCCC/C=C\CCCCCCCC,C[C@H](CCCC(C)C)[C@H]1CC[C@@H]2[C@@]1(CC[C@H]3[C@H]2CC=C4[C@@]3(CC[C@@H](C4)O)C)C,CCCCCCCCCCCCCCOC(=O)CCOCCOCCOCCOCCOCCOCCOCCOCCOCCOCCOCCOCCOCCOCCOCCOCCOCCOCCOCCOCCOCCOCCOCCOCCOCCOCCOCCOCCOCCOCCOCCOCCOCCOCCOCCOCCOCCOCCOCCOCCOCCOCCOCCOCCOCCOCCOCCOCCOCCOCCOCCOCCOCCOCCOCCOCCOCCOCCOCCOCCOCCOCCOCCOCCOCCOCCOCCOCCOCCOCCOCCOCCOCCOCCOCCOCCOCCOCCOCCOCCOCCOCCOCCOCCOCCOCCOCCOCCOCCO,86.9,,,0.205,,,61.2,3.7,multi_condition,8.37,,,wt/wt,10.0,lipid:mRNA,"synthesis_method: Microfluidic; device_used: microfluidic chip device; total_flow_rate_ml_min: ; flow_rate_ratio: 3:1 (ethanol:aqueous); aqueous_phase_composition: 10mM citrate buffer (pH 3.0); organic_phase_composition: ethanol; mixing_time_sec: ; temperature_condition: room temperature; post_processing: dialysis against 1X PBS in 20,000 MWCO cassette at 4¡ÆC for 1h; sterilization: ; storage_buffer: 1X PBS, stored at 4¡ÆC","cell_line: Macrophages, HeLa, BMDCs, BMDMs; animal_model: C57BL/6 mice; administration_route: subcutaneous; dose: 15 ¥ìg mRNA per mouse; gene_expression_result: 1.54¡¾0.12E+05 RLU (in vitro macrophage), 2.0¡¾0.2E+07 (in vivo s.c. 0.5mg/kg); biodistribution_result: local injection site and draining lymph nodes; toxicity_profile: AST: 29.6¡¾8.1 IU/L, ALT: 124.3¡¾52.4 IU/L, Histology: OK; cytokine_response: CTL lysis: 81.4¡¾3.3%, ELISpot: 357.3¡¾48.7 spots, Antibody titer: 258.3¡¾62.8 RLU",12000.0,absolute,0.11627906976744186,https://doi.org/10.1038/s41587-019-0247-3,Delivery of mRNA vaccines with heterocyclic lipids increases anti-tumor efficacy by STING-mediated immune cell activation,"['Lei Miao', 'Linxian Li', 'Yuxuan Huang', 'Derfogail Delcassian', 'Jasdave Chahal', 'Jinsong Han', 'Yunhua Shi', 'Kaitlyn Sadtler', 'Wenting Gao', 'Jiaqi Lin', 'Joshua C. Doloff', 'Robert Langer', 'Daniel G. Anderson']",Nature Biotechnology,2019.0,A13-Iso5-2DC18,DOPE,cholesterol,C14-PEG2000
952,Custom lipid,DOPE,cholesterol,C14-PEG2000,35:2.5:37.5:16,mRNA,"firefly_luciferase, ova",CCOC(=O)C1=NC(CCCCCCCCC=CCCCCCCCC)(CCCCCCCCC=CCCCCCCCC)CN1CCCN1CC(C)CCC1CC,CCCCCCCC/C=C\CCCCCCCC(=O)OC[C@H](COP(=O)(O)OCCN)OC(=O)CCCCCCC/C=C\CCCCCCCC,C[C@H](CCCC(C)C)[C@H]1CC[C@@H]2[C@@]1(CC[C@H]3[C@H]2CC=C4[C@@]3(CC[C@@H](C4)O)C)C,CCCCCCCCCCCCCCOC(=O)CCOCCOCCOCCOCCOCCOCCOCCOCCOCCOCCOCCOCCOCCOCCOCCOCCOCCOCCOCCOCCOCCOCCOCCOCCOCCOCCOCCOCCOCCOCCOCCOCCOCCOCCOCCOCCOCCOCCOCCOCCOCCOCCOCCOCCOCCOCCOCCOCCOCCOCCOCCOCCOCCOCCOCCOCCOCCOCCOCCOCCOCCOCCOCCOCCOCCOCCOCCOCCOCCOCCOCCOCCOCCOCCOCCOCCOCCOCCOCCOCCOCCOCCOCCOCCOCCOCCOCCOCCOCCO,89.6,,,0.159,,,63.4,4.6,multi_condition,4.54,,,wt/wt,10.0,lipid:mRNA,"synthesis_method: Microfluidic; device_used: microfluidic chip device; total_flow_rate_ml_min: ; flow_rate_ratio: 3:1 (ethanol:aqueous); aqueous_phase_composition: 10mM citrate buffer (pH 3.0); organic_phase_composition: ethanol; mixing_time_sec: ; temperature_condition: room temperature; post_processing: dialysis against 1X PBS in 20,000 MWCO cassette at 4¡ÆC for 1h; sterilization: ; storage_buffer: 1X PBS, stored at 4¡ÆC","cell_line: Macrophages, HeLa, BMDCs, BMDMs; animal_model: C57BL/6 mice; administration_route: subcutaneous; dose: 15 ¥ìg mRNA per mouse; gene_expression_result: 7.92¡¾1.69E+04 RLU (in vitro macrophage), 2.7¡¾0.4E+07 (in vivo s.c. 0.5mg/kg); biodistribution_result: local injection site and draining lymph nodes; toxicity_profile: AST: 31.5¡¾4.0 IU/L, ALT: 128.3¡¾13.3 IU/L, Histology: OK; cytokine_response: CTL lysis: 96.6¡¾2.1%, ELISpot: 854.3¡¾60.3 spots, Antibody titer: 457.2¡¾22.2 RLU",16900.0,absolute,0.16279069767441862,https://doi.org/10.1038/s41587-019-0247-3,Delivery of mRNA vaccines with heterocyclic lipids increases anti-tumor efficacy by STING-mediated immune cell activation,"['Lei Miao', 'Linxian Li', 'Yuxuan Huang', 'Derfogail Delcassian', 'Jasdave Chahal', 'Jinsong Han', 'Yunhua Shi', 'Kaitlyn Sadtler', 'Wenting Gao', 'Jiaqi Lin', 'Joshua C. Doloff', 'Robert Langer', 'Daniel G. Anderson']",Nature Biotechnology,2019.0,A17-Iso5-2DC18,DOPE,cholesterol,C14-PEG2000
953,A18-Iso5-2DC18,DOPE,cholesterol,C14-PEG2000,35:2.5:37.5:16,mRNA,"firefly_luciferase, ova, e7, trp2",CCCCCCCC/C=C\CCCCCCCC1(N(C(N=C1)C(=O)OCC)CCCN2C(CCCC2)CC)CCCCCCC/C=C\CCCCCCCC,CCCCCCCC/C=C\CCCCCCCC(=O)OC[C@H](COP(=O)(O)OCCN)OC(=O)CCCCCCC/C=C\CCCCCCCC,C[C@H](CCCC(C)C)[C@H]1CC[C@@H]2[C@@]1(CC[C@H]3[C@H]2CC=C4[C@@]3(CC[C@@H](C4)O)C)C,CCCCCCCCCCCCCCOC(=O)CCOCCOCCOCCOCCOCCOCCOCCOCCOCCOCCOCCOCCOCCOCCOCCOCCOCCOCCOCCOCCOCCOCCOCCOCCOCCOCCOCCOCCOCCOCCOCCOCCOCCOCCOCCOCCOCCOCCOCCOCCOCCOCCOCCOCCOCCOCCOCCOCCOCCOCCOCCOCCOCCOCCOCCOCCOCCOCCOCCOCCOCCOCCOCCOCCOCCOCCOCCOCCOCCOCCOCCOCCOCCOCCOCCOCCOCCOCCOCCOCCOCCOCCOCCOCCOCCOCCOCCOCCOCCO,95.9,,,0.166,,,67.6,5.1,multi_condition,6.41,,,wt/wt,10.0,lipid:mRNA,"synthesis_method: Microfluidic; device_used: microfluidic chip device; total_flow_rate_ml_min: ; flow_rate_ratio: 3:1 (ethanol:aqueous); aqueous_phase_composition: 10mM citrate buffer (pH 3.0); organic_phase_composition: ethanol; mixing_time_sec: ; temperature_condition: room temperature; post_processing: dialysis against 1X PBS in 20,000 MWCO cassette at 4¡ÆC for 1h; sterilization: ; storage_buffer: 1X PBS, stored at 4¡ÆC","cell_line: Macrophages, HeLa, BMDCs, BMDMs, B16F10, TC-1, B16-OVA; animal_model: C57BL/6 mice; administration_route: subcutaneous; dose: 15 ¥ìg mRNA per mouse; gene_expression_result: 4.01¡¾0.60E+05 RLU (in vitro macrophage), 4.4¡¾0.6E+08 (in vivo s.c. 0.5mg/kg); biodistribution_result: local injection site and draining lymph nodes; toxicity_profile: AST: 29.5¡¾1.5 IU/L, ALT: 134.3¡¾4.3 IU/L, Histology: OK; cytokine_response: CTL lysis: 88.7¡¾3.5%, ELISpot: 745.0¡¾13.8 spots, Antibody titer: 379.4¡¾23.2 RLU, strong STING pathway activation",60000.0,absolute,0.20930232558139536,https://doi.org/10.1038/s41587-019-0247-3,Delivery of mRNA vaccines with heterocyclic lipids increases anti-tumor efficacy by STING-mediated immune cell activation,"['Lei Miao', 'Linxian Li', 'Yuxuan Huang', 'Derfogail Delcassian', 'Jasdave Chahal', 'Jinsong Han', 'Yunhua Shi', 'Kaitlyn Sadtler', 'Wenting Gao', 'Jiaqi Lin', 'Joshua C. Doloff', 'Robert Langer', 'Daniel G. Anderson']",Nature Biotechnology,2019.0,A18-Iso5-2DC18,DOPE,cholesterol,C14-PEG2000
954,Custom lipid,DOPE,cholesterol,C14-PEG2000,35:2.5:37.5:16,mRNA,"firefly_luciferase, ova",CCOC(=O)C1=NC(CCCCCCCCC=CCCCCCCCC)(CCCCCCCCC=CCCCCCCCC)CN1CCCN1CCCCCC1,CCCCCCCC/C=C\CCCCCCCC(=O)OC[C@H](COP(=O)(O)OCCN)OC(=O)CCCCCCC/C=C\CCCCCCCC,C[C@H](CCCC(C)C)[C@H]1CC[C@@H]2[C@@]1(CC[C@H]3[C@H]2CC=C4[C@@]3(CC[C@@H](C4)O)C)C,CCCCCCCCCCCCCCOC(=O)CCOCCOCCOCCOCCOCCOCCOCCOCCOCCOCCOCCOCCOCCOCCOCCOCCOCCOCCOCCOCCOCCOCCOCCOCCOCCOCCOCCOCCOCCOCCOCCOCCOCCOCCOCCOCCOCCOCCOCCOCCOCCOCCOCCOCCOCCOCCOCCOCCOCCOCCOCCOCCOCCOCCOCCOCCOCCOCCOCCOCCOCCOCCOCCOCCOCCOCCOCCOCCOCCOCCOCCOCCOCCOCCOCCOCCOCCOCCOCCOCCOCCOCCOCCOCCOCCOCCOCCOCCOCCO,97.9,,,0.125,,,61.2,4.6,multi_condition,4.37,,,wt/wt,10.0,lipid:mRNA,"synthesis_method: Microfluidic; device_used: microfluidic chip device; total_flow_rate_ml_min: ; flow_rate_ratio: 3:1 (ethanol:aqueous); aqueous_phase_composition: 10mM citrate buffer (pH 3.0); organic_phase_composition: ethanol; mixing_time_sec: ; temperature_condition: room temperature; post_processing: dialysis against 1X PBS in 20,000 MWCO cassette at 4¡ÆC for 1h; sterilization: ; storage_buffer: 1X PBS, stored at 4¡ÆC","cell_line: Macrophages, HeLa, BMDCs, BMDMs; animal_model: C57BL/6 mice; administration_route: subcutaneous; dose: 15 ¥ìg mRNA per mouse; gene_expression_result: 3.08¡¾0.51E+05 RLU (in vitro macrophage), 1.6¡¾0.05E+08 (in vivo s.c. 0.5mg/kg); biodistribution_result: local injection site and draining lymph nodes; toxicity_profile: AST: 25.5¡¾0.5 IU/L, ALT: 105.5¡¾5.5 IU/L, Histology: OK; cytokine_response: CTL lysis: 93.2¡¾2.8%, ELISpot: 478.0¡¾71.2 spots, Antibody titer: 406.2¡¾95.1 RLU",51000.0,absolute,0.18604651162790697,https://doi.org/10.1038/s41587-019-0247-3,Delivery of mRNA vaccines with heterocyclic lipids increases anti-tumor efficacy by STING-mediated immune cell activation,"['Lei Miao', 'Linxian Li', 'Yuxuan Huang', 'Derfogail Delcassian', 'Jasdave Chahal', 'Jinsong Han', 'Yunhua Shi', 'Kaitlyn Sadtler', 'Wenting Gao', 'Jiaqi Lin', 'Joshua C. Doloff', 'Robert Langer', 'Daniel G. Anderson']",Nature Biotechnology,2019.0,A21-Iso5-2DC18,DOPE,cholesterol,C14-PEG2000
955,Custom lipid,DOPE,cholesterol,C14-PEG2000,35:2.5:37.5:16,mRNA,"firefly_luciferase, ova",CCOC(=O)C1=NC(CCCCCCCCC=CCCCCCCCC)(CCCCCCCCC=CCCCCCCCC)CN1CCCN(CC)CC,CCCCCCCC/C=C\CCCCCCCC(=O)OC[C@H](COP(=O)(O)OCCN)OC(=O)CCCCCCC/C=C\CCCCCCCC,C[C@H](CCCC(C)C)[C@H]1CC[C@@H]2[C@@]1(CC[C@H]3[C@H]2CC=C4[C@@]3(CC[C@@H](C4)O)C)C,CCCCCCCCCCCCCCOC(=O)CCOCCOCCOCCOCCOCCOCCOCCOCCOCCOCCOCCOCCOCCOCCOCCOCCOCCOCCOCCOCCOCCOCCOCCOCCOCCOCCOCCOCCOCCOCCOCCOCCOCCOCCOCCOCCOCCOCCOCCOCCOCCOCCOCCOCCOCCOCCOCCOCCOCCOCCOCCOCCOCCOCCOCCOCCOCCOCCOCCOCCOCCOCCOCCOCCOCCOCCOCCOCCOCCOCCOCCOCCOCCOCCOCCOCCOCCOCCOCCOCCOCCOCCOCCOCCOCCOCCOCCOCCOCCO,92.4,,,0.176,,,67.2,2.9,multi_condition,5.51,,,wt/wt,10.0,lipid:mRNA,"synthesis_method: Microfluidic; device_used: microfluidic chip device; total_flow_rate_ml_min: ; flow_rate_ratio: 3:1 (ethanol:aqueous); aqueous_phase_composition: 10mM citrate buffer (pH 3.0); organic_phase_composition: ethanol; mixing_time_sec: ; temperature_condition: room temperature; post_processing: dialysis against 1X PBS in 20,000 MWCO cassette at 4¡ÆC for 1h; sterilization: ; storage_buffer: 1X PBS, stored at 4¡ÆC","cell_line: Macrophages, HeLa, BMDCs, BMDMs; animal_model: C57BL/6 mice; administration_route: subcutaneous; dose: 15 ¥ìg mRNA per mouse; gene_expression_result: 3.41¡¾0.22E+04 RLU (in vitro macrophage), 1.2¡¾0.1E+07 (in vivo s.c. 0.5mg/kg); biodistribution_result: local injection site and draining lymph nodes; toxicity_profile: AST: 31.5¡¾0.5 IU/L, ALT: 117.5¡¾6.5 IU/L, Histology: OK; cytokine_response: CTL lysis: 20.9¡¾1.3%, ELISpot: 39.3¡¾7.4 spots, Antibody titer: 116.3¡¾73.2 RLU",2200.0,absolute,0.046511627906976744,https://doi.org/10.1038/s41587-019-0247-3,Delivery of mRNA vaccines with heterocyclic lipids increases anti-tumor efficacy by STING-mediated immune cell activation,"['Lei Miao', 'Linxian Li', 'Yuxuan Huang', 'Derfogail Delcassian', 'Jasdave Chahal', 'Jinsong Han', 'Yunhua Shi', 'Kaitlyn Sadtler', 'Wenting Gao', 'Jiaqi Lin', 'Joshua C. Doloff', 'Robert Langer', 'Daniel G. Anderson']",Nature Biotechnology,2019.0,A24-Iso5-2DC18,DOPE,cholesterol,C14-PEG2000
956,Custom lipid,DOPE,cholesterol,C14-PEG2000,35:2.5:37.5:16,mRNA,"firefly_luciferase, ova, trp2",CCOC(=O)C1=NC(CCCCCCCCC=CCCCCCCCC)(CCCCCCCCC=CCCCCCCCC)CN1CCCN(CCCC)CCCC,CCCCCCCC/C=C\CCCCCCCC(=O)OC[C@H](COP(=O)(O)OCCN)OC(=O)CCCCCCC/C=C\CCCCCCCC,C[C@H](CCCC(C)C)[C@H]1CC[C@@H]2[C@@]1(CC[C@H]3[C@H]2CC=C4[C@@]3(CC[C@@H](C4)O)C)C,CCCCCCCCCCCCCCOC(=O)CCOCCOCCOCCOCCOCCOCCOCCOCCOCCOCCOCCOCCOCCOCCOCCOCCOCCOCCOCCOCCOCCOCCOCCOCCOCCOCCOCCOCCOCCOCCOCCOCCOCCOCCOCCOCCOCCOCCOCCOCCOCCOCCOCCOCCOCCOCCOCCOCCOCCOCCOCCOCCOCCOCCOCCOCCOCCOCCOCCOCCOCCOCCOCCOCCOCCOCCOCCOCCOCCOCCOCCOCCOCCOCCOCCOCCOCCOCCOCCOCCOCCOCCOCCOCCOCCOCCOCCOCCOCCO,95.9,,,0.21,,,67.5,6.5,multi_condition,6.41,,,wt/wt,10.0,lipid:mRNA,"synthesis_method: Microfluidic; device_used: microfluidic chip device; total_flow_rate_ml_min: ; flow_rate_ratio: 3:1 (ethanol:aqueous); aqueous_phase_composition: 10mM citrate buffer (pH 3.0); organic_phase_composition: ethanol; mixing_time_sec: ; temperature_condition: room temperature; post_processing: dialysis against 1X PBS in 20,000 MWCO cassette at 4¡ÆC for 1h; sterilization: ; storage_buffer: 1X PBS, stored at 4¡ÆC","cell_line: Macrophages, HeLa, BMDCs, BMDMs; animal_model: C57BL/6 mice; administration_route: subcutaneous; dose: 15 ¥ìg mRNA per mouse; gene_expression_result: 9.71¡¾1.45E+04 RLU (in vitro macrophage), 1.4¡¾0.2E+07 (in vivo s.c. 0.5mg/kg); biodistribution_result: local injection site and draining lymph nodes; toxicity_profile: AST: 27.5¡¾2.5 IU/L, ALT: 124.5¡¾5.5 IU/L, Histology: OK; cytokine_response: CTL lysis: 11.5¡¾4.5%, ELISpot: 5.3¡¾0.6 spots, Antibody titer: 30.2¡¾1.9 RLU",14500.0,absolute,0.13953488372093023,https://doi.org/10.1038/s41587-019-0247-3,Delivery of mRNA vaccines with heterocyclic lipids increases anti-tumor efficacy by STING-mediated immune cell activation,"['Lei Miao', 'Linxian Li', 'Yuxuan Huang', 'Derfogail Delcassian', 'Jasdave Chahal', 'Jinsong Han', 'Yunhua Shi', 'Kaitlyn Sadtler', 'Wenting Gao', 'Jiaqi Lin', 'Joshua C. Doloff', 'Robert Langer', 'Daniel G. Anderson']",Nature Biotechnology,2019.0,A25-Iso5-2DC18,DOPE,cholesterol,C14-PEG2000
957,Custom lipid,DOPE,cholesterol,C14-PEG2000,35:2.5:37.5:16,mRNA,"firefly_luciferase, ova",CCOC(=O)C1=NC(CCCCCCCCC=CCCCCCCCC)(CCCCCCCCC=CCCCCCCCC)CN1CCCN(CCC)CCC,CCCCCCCC/C=C\CCCCCCCC(=O)OC[C@H](COP(=O)(O)OCCN)OC(=O)CCCCCCC/C=C\CCCCCCCC,C[C@H](CCCC(C)C)[C@H]1CC[C@@H]2[C@@]1(CC[C@H]3[C@H]2CC=C4[C@@]3(CC[C@@H](C4)O)C)C,CCCCCCCCCCCCCCOC(=O)CCOCCOCCOCCOCCOCCOCCOCCOCCOCCOCCOCCOCCOCCOCCOCCOCCOCCOCCOCCOCCOCCOCCOCCOCCOCCOCCOCCOCCOCCOCCOCCOCCOCCOCCOCCOCCOCCOCCOCCOCCOCCOCCOCCOCCOCCOCCOCCOCCOCCOCCOCCOCCOCCOCCOCCOCCOCCOCCOCCOCCOCCOCCOCCOCCOCCOCCOCCOCCOCCOCCOCCOCCOCCOCCOCCOCCOCCOCCOCCOCCOCCOCCOCCOCCOCCOCCOCCOCCOCCO,92.3,,,0.197,,,67.8,2.4,multi_condition,5.36,,,wt/wt,10.0,lipid:mRNA,"synthesis_method: Microfluidic; device_used: microfluidic chip device; total_flow_rate_ml_min: ; flow_rate_ratio: 3:1 (ethanol:aqueous); aqueous_phase_composition: 10mM citrate buffer (pH 3.0); organic_phase_composition: ethanol; mixing_time_sec: ; temperature_condition: room temperature; post_processing: dialysis against 1X PBS in 20,000 MWCO cassette at 4¡ÆC for 1h; sterilization: ; storage_buffer: 1X PBS, stored at 4¡ÆC","cell_line: Macrophages, HeLa, BMDCs, BMDMs; animal_model: C57BL/6 mice; administration_route: subcutaneous; dose: 15 ¥ìg mRNA per mouse; gene_expression_result: 1.43¡¾0.05E+05 RLU (in vitro macrophage), 1.1¡¾0.02E+07 (in vivo s.c. 0.5mg/kg); biodistribution_result: local injection site and draining lymph nodes; toxicity_profile: AST: 39.3¡¾5.8 IU/L, ALT: 122.7¡¾10.5 IU/L, Histology: OK; cytokine_response: CTL lysis: 26.5¡¾2.9%, ELISpot: 36.3¡¾2.5 spots, Antibody titer: 40.3¡¾1.8 RLU",5000.0,absolute,0.06976744186046512,https://doi.org/10.1038/s41587-019-0247-3,Delivery of mRNA vaccines with heterocyclic lipids increases anti-tumor efficacy by STING-mediated immune cell activation,"['Lei Miao', 'Linxian Li', 'Yuxuan Huang', 'Derfogail Delcassian', 'Jasdave Chahal', 'Jinsong Han', 'Yunhua Shi', 'Kaitlyn Sadtler', 'Wenting Gao', 'Jiaqi Lin', 'Joshua C. Doloff', 'Robert Langer', 'Daniel G. Anderson']",Nature Biotechnology,2019.0,A26-Iso5-2DC18,DOPE,cholesterol,C14-PEG2000
958,DLin-MC3-DMA,DOPE,cholesterol,C14-PEG2000,35:2.5:37.5:16,mRNA,"firefly_luciferase, ova, e7, trp2",CCCCC/C=C\C/C=C\CCCCCCCCC(OC(=O)CCCN(C)C)CCCCCCCC/C=C\C/C=C\CCCCC,CCCCCCCC/C=C\CCCCCCCC(=O)OC[C@H](COP(=O)(O)OCCN)OC(=O)CCCCCCC/C=C\CCCCCCCC,C[C@H](CCCC(C)C)[C@H]1CC[C@@H]2[C@@]1(CC[C@H]3[C@H]2CC=C4[C@@]3(CC[C@@H](C4)O)C)C,CCCCCCCCCCCCCCOC(=O)CCOCCOCCOCCOCCOCCOCCOCCOCCOCCOCCOCCOCCOCCOCCOCCOCCOCCOCCOCCOCCOCCOCCOCCOCCOCCOCCOCCOCCOCCOCCOCCOCCOCCOCCOCCOCCOCCOCCOCCOCCOCCOCCOCCOCCOCCOCCOCCOCCOCCOCCOCCOCCOCCOCCOCCOCCOCCOCCOCCOCCOCCOCCOCCOCCOCCOCCOCCOCCOCCOCCOCCOCCOCCOCCOCCOCCOCCOCCOCCOCCOCCOCCOCCOCCOCCOCCOCCOCCOCCO,115.0,,range,0.3,,censored,60.0,,range,,,,wt/wt,10.0,lipid:mRNA,"synthesis_method: Microfluidic; device_used: microfluidic chip device; total_flow_rate_ml_min: ; flow_rate_ratio: 3:1 (ethanol:aqueous); aqueous_phase_composition: 10mM citrate buffer (pH 3.0); organic_phase_composition: ethanol; mixing_time_sec: ; temperature_condition: room temperature; post_processing: dialysis against 1X PBS in 20,000 MWCO cassette at 4¡ÆC for 1h; sterilization: ; storage_buffer: 1X PBS, stored at 4¡ÆC","cell_line: HeLa, BMDCs, BMDMs, B16F10, TC-1, B16-OVA; animal_model: C57BL/6 mice; administration_route: subcutaneous; dose: 15 ¥ìg mRNA per mouse; gene_expression_result: control lipid for comparison; biodistribution_result: local injection site and draining lymph nodes; toxicity_profile: no observable toxicity; cytokine_response: minimal immune activation compared to cyclic lipids",,,,https://doi.org/10.1038/s41587-019-0247-3,Delivery of mRNA vaccines with heterocyclic lipids increases anti-tumor efficacy by STING-mediated immune cell activation,"['Lei Miao', 'Linxian Li', 'Yuxuan Huang', 'Derfogail Delcassian', 'Jasdave Chahal', 'Jinsong Han', 'Yunhua Shi', 'Kaitlyn Sadtler', 'Wenting Gao', 'Jiaqi Lin', 'Joshua C. Doloff', 'Robert Langer', 'Daniel G. Anderson']",Nature Biotechnology,2019.0,MC3,DOPE,cholesterol,C14-PEG2000
959,A2-Iso5-2DC18,DOPE,cholesterol,C14-PEG2000,45:2.5:42.5:10,mRNA,firefly_luciferase,CCCCCCCC/C=C\CCCCCCCC1(N(C(N=C1)C(=O)OCC)CCCN2CCCC2)CCCCCCC/C=C\CCCCCCCC,CCCCCCCC/C=C\CCCCCCCC(=O)OC[C@H](COP(=O)(O)OCCN)OC(=O)CCCCCCC/C=C\CCCCCCCC,C[C@H](CCCC(C)C)[C@H]1CC[C@@H]2[C@@]1(CC[C@H]3[C@H]2CC=C4[C@@]3(CC[C@@H](C4)O)C)C,CCCCCCCCCCCCCCOC(=O)CCOCCOCCOCCOCCOCCOCCOCCOCCOCCOCCOCCOCCOCCOCCOCCOCCOCCOCCOCCOCCOCCOCCOCCOCCOCCOCCOCCOCCOCCOCCOCCOCCOCCOCCOCCOCCOCCOCCOCCOCCOCCOCCOCCOCCOCCOCCOCCOCCOCCOCCOCCOCCOCCOCCOCCOCCOCCOCCOCCOCCOCCOCCOCCOCCOCCOCCOCCOCCOCCOCCOCCOCCOCCOCCOCCOCCOCCOCCOCCOCCOCCOCCOCCOCCOCCOCCOCCOCCOCCO,87.6,,,0.2,,,45.5,,,,,,wt/wt,10.0,lipid:mRNA,"synthesis_method: Microfluidic; device_used: microfluidic chip device; total_flow_rate_ml_min: ; flow_rate_ratio: 3:1 (ethanol:aqueous); aqueous_phase_composition: 10mM citrate buffer (pH 3.0); organic_phase_composition: ethanol; mixing_time_sec: ; temperature_condition: room temperature; post_processing: dialysis against 1X PBS in 20,000 MWCO cassette at 4¡ÆC for 1h; sterilization: ; storage_buffer: 1X PBS, stored at 4¡ÆC",animal_model: C57BL/6 mice; administration_route: subcutaneous; gene_expression_result: 6.0E+07 (optimized formulation),60000000.0,absolute,0.9883720930232558,https://doi.org/10.1038/s41587-019-0247-3,Delivery of mRNA vaccines with heterocyclic lipids increases anti-tumor efficacy by STING-mediated immune cell activation,"['Lei Miao', 'Linxian Li', 'Yuxuan Huang', 'Derfogail Delcassian', 'Jasdave Chahal', 'Jinsong Han', 'Yunhua Shi', 'Kaitlyn Sadtler', 'Wenting Gao', 'Jiaqi Lin', 'Joshua C. Doloff', 'Robert Langer', 'Daniel G. Anderson']",Nature Biotechnology,2019.0,A2-Iso5-2DC18,DOPE,cholesterol,C14-PEG2000
960,A2-Iso5-2DC18,DOPE,cholesterol,C14-PEG2000,35:2.5:37.5:25,mRNA,firefly_luciferase,CCCCCCCC/C=C\CCCCCCCC1(N(C(N=C1)C(=O)OCC)CCCN2CCCC2)CCCCCCC/C=C\CCCCCCCC,CCCCCCCC/C=C\CCCCCCCC(=O)OC[C@H](COP(=O)(O)OCCN)OC(=O)CCCCCCC/C=C\CCCCCCCC,C[C@H](CCCC(C)C)[C@H]1CC[C@@H]2[C@@]1(CC[C@H]3[C@H]2CC=C4[C@@]3(CC[C@@H](C4)O)C)C,CCCCCCCCCCCCCCOC(=O)CCOCCOCCOCCOCCOCCOCCOCCOCCOCCOCCOCCOCCOCCOCCOCCOCCOCCOCCOCCOCCOCCOCCOCCOCCOCCOCCOCCOCCOCCOCCOCCOCCOCCOCCOCCOCCOCCOCCOCCOCCOCCOCCOCCOCCOCCOCCOCCOCCOCCOCCOCCOCCOCCOCCOCCOCCOCCOCCOCCOCCOCCOCCOCCOCCOCCOCCOCCOCCOCCOCCOCCOCCOCCOCCOCCOCCOCCOCCOCCOCCOCCOCCOCCOCCOCCOCCOCCOCCOCCO,99.9,,,0.1,,,61.3,,,,,,wt/wt,15.0,lipid:mRNA,"synthesis_method: Microfluidic; device_used: microfluidic chip device; total_flow_rate_ml_min: ; flow_rate_ratio: 3:1 (ethanol:aqueous); aqueous_phase_composition: 10mM citrate buffer (pH 3.0); organic_phase_composition: ethanol; mixing_time_sec: ; temperature_condition: room temperature; post_processing: dialysis against 1X PBS; sterilization: ; storage_buffer: 1X PBS, stored at 4¡ÆC","cell_line: HeLa, B16F10; animal_model: C57BL/6 mice; administration_route: intramuscular; gene_expression_result: 3.9E+07 RLU (in vivo i.m.), 2.2E+07 RLU (HeLa), 2.0E+06 RLU (B16F10)",39000000.0,absolute,0.8372093023255814,https://doi.org/10.1038/s41587-019-0247-3,Delivery of mRNA vaccines with heterocyclic lipids increases anti-tumor efficacy by STING-mediated immune cell activation,"['Lei Miao', 'Linxian Li', 'Yuxuan Huang', 'Derfogail Delcassian', 'Jasdave Chahal', 'Jinsong Han', 'Yunhua Shi', 'Kaitlyn Sadtler', 'Wenting Gao', 'Jiaqi Lin', 'Joshua C. Doloff', 'Robert Langer', 'Daniel G. Anderson']",Nature Biotechnology,2019.0,A2-Iso5-2DC18,DOPE,cholesterol,C14-PEG2000
961,A2-Iso5-2DC18,DOPE,cholesterol,C14-PEG2000,50:1.5:32.5:16,mRNA,firefly_luciferase,CCCCCCCC/C=C\CCCCCCCC1(N(C(N=C1)C(=O)OCC)CCCN2CCCC2)CCCCCCC/C=C\CCCCCCCC,CCCCCCCC/C=C\CCCCCCCC(=O)OC[C@H](COP(=O)(O)OCCN)OC(=O)CCCCCCC/C=C\CCCCCCCC,C[C@H](CCCC(C)C)[C@H]1CC[C@@H]2[C@@]1(CC[C@H]3[C@H]2CC=C4[C@@]3(CC[C@@H](C4)O)C)C,CCCCCCCCCCCCCCOC(=O)CCOCCOCCOCCOCCOCCOCCOCCOCCOCCOCCOCCOCCOCCOCCOCCOCCOCCOCCOCCOCCOCCOCCOCCOCCOCCOCCOCCOCCOCCOCCOCCOCCOCCOCCOCCOCCOCCOCCOCCOCCOCCOCCOCCOCCOCCOCCOCCOCCOCCOCCOCCOCCOCCOCCOCCOCCOCCOCCOCCOCCOCCOCCOCCOCCOCCOCCOCCOCCOCCOCCOCCOCCOCCOCCOCCOCCOCCOCCOCCOCCOCCOCCOCCOCCOCCOCCOCCOCCOCCO,76.9,,,0.2,,,55.3,,,,,,wt/wt,10.0,lipid:mRNA,"synthesis_method: Microfluidic; device_used: microfluidic chip device; total_flow_rate_ml_min: ; flow_rate_ratio: 3:1 (ethanol:aqueous); aqueous_phase_composition: 10mM citrate buffer (pH 3.0); organic_phase_composition: ethanol; mixing_time_sec: ; temperature_condition: room temperature; post_processing: dialysis against 1X PBS; sterilization: ; storage_buffer: 1X PBS, stored at 4¡ÆC","cell_line: HeLa, B16F10; animal_model: C57BL/6 mice; administration_route: intramuscular; gene_expression_result: 3.5E+07 RLU (in vivo i.m.), 1.7E+07 RLU (HeLa), 2.0E+06 RLU (B16F10)",35000000.0,absolute,0.813953488372093,https://doi.org/10.1038/s41587-019-0247-3,Delivery of mRNA vaccines with heterocyclic lipids increases anti-tumor efficacy by STING-mediated immune cell activation,"['Lei Miao', 'Linxian Li', 'Yuxuan Huang', 'Derfogail Delcassian', 'Jasdave Chahal', 'Jinsong Han', 'Yunhua Shi', 'Kaitlyn Sadtler', 'Wenting Gao', 'Jiaqi Lin', 'Joshua C. Doloff', 'Robert Langer', 'Daniel G. Anderson']",Nature Biotechnology,2019.0,A2-Iso5-2DC18,DOPE,cholesterol,C14-PEG2000
962,A2-Iso5-2DC18,DOPE,cholesterol,C14-PEG2000,50:2.9:31.1:16,mRNA,firefly_luciferase,CCCCCCCC/C=C\CCCCCCCC1(N(C(N=C1)C(=O)OCC)CCCN2CCCC2)CCCCCCC/C=C\CCCCCCCC,CCCCCCCC/C=C\CCCCCCCC(=O)OC[C@H](COP(=O)(O)OCCN)OC(=O)CCCCCCC/C=C\CCCCCCCC,C[C@H](CCCC(C)C)[C@H]1CC[C@@H]2[C@@]1(CC[C@H]3[C@H]2CC=C4[C@@]3(CC[C@@H](C4)O)C)C,CCCCCCCCCCCCCCOC(=O)CCOCCOCCOCCOCCOCCOCCOCCOCCOCCOCCOCCOCCOCCOCCOCCOCCOCCOCCOCCOCCOCCOCCOCCOCCOCCOCCOCCOCCOCCOCCOCCOCCOCCOCCOCCOCCOCCOCCOCCOCCOCCOCCOCCOCCOCCOCCOCCOCCOCCOCCOCCOCCOCCOCCOCCOCCOCCOCCOCCOCCOCCOCCOCCOCCOCCOCCOCCOCCOCCOCCOCCOCCOCCOCCOCCOCCOCCOCCOCCOCCOCCOCCOCCOCCOCCOCCOCCOCCOCCO,101.0,,,0.2,,,60.6,,,,,,wt/wt,10.0,lipid:mRNA,"synthesis_method: Microfluidic; device_used: microfluidic chip device; total_flow_rate_ml_min: ; flow_rate_ratio: 3:1 (ethanol:aqueous); aqueous_phase_composition: 10mM citrate buffer (pH 3.0); organic_phase_composition: ethanol; mixing_time_sec: ; temperature_condition: room temperature; post_processing: dialysis against 1X PBS; sterilization: ; storage_buffer: 1X PBS, stored at 4¡ÆC","cell_line: HeLa, B16F10; animal_model: C57BL/6 mice; administration_route: intramuscular; gene_expression_result: 5.9E+07 RLU (in vivo i.m.), 6.9E+06 RLU (HeLa), 1.3E+06 RLU (B16F10)",59000000.0,absolute,0.9534883720930233,https://doi.org/10.1038/s41587-019-0247-3,Delivery of mRNA vaccines with heterocyclic lipids increases anti-tumor efficacy by STING-mediated immune cell activation,"['Lei Miao', 'Linxian Li', 'Yuxuan Huang', 'Derfogail Delcassian', 'Jasdave Chahal', 'Jinsong Han', 'Yunhua Shi', 'Kaitlyn Sadtler', 'Wenting Gao', 'Jiaqi Lin', 'Joshua C. Doloff', 'Robert Langer', 'Daniel G. Anderson']",Nature Biotechnology,2019.0,A2-Iso5-2DC18,DOPE,cholesterol,C14-PEG2000
