Repository: maanasrrao1111/lnp-multi-objective-formulation

# Beyond Potency: Multi-Objective Analysis of Reporter-mRNA Lipid Nanoparticle Formulations

**Accepted at Next Generation Cancer Therapeutics 2026 (MD Anderson Cancer Center, October 6–8)**

## Summary

LNP formulation screens rank candidates by transfection potency, but potent formulations frequently fail on particle size, dispersity, or RNA encapsulation. This project systematically quantifies that gap using 464 reporter-mRNA formulations from 62 published studies.

## Data

- **Primary:** [LNP Atlas](https://doi.org/10.5281/zenodo.17243732) — 1,092 formulations (Nature Scientific Data, 2025)
- **External validation:** 45 formulations manually curated from 4 independent papers

File: data/atlas_cleaned.csv (part 20 of 21)
lnp_id,ionizable_lipid,helper_lipid,sterol_lipid,peg_lipid,lipid_molar_ratio,target_type,nucleic_acid_sequence,ionizable_lipid_smiles,helper_lipid_smiles,sterol_lipid_smiles,peg_lipid_smiles,size_mean,size_sd,size_flag,pdi_mean,pdi_sd,pdi_flag,ee_mean,ee_sd,ee_flag,zeta_mean,zeta_sd,zeta_flag,ratio_type,ratio_value,ratio_cargo,synthesis_info,bioactivity_profile,transfection_raw,transfection_unit,transfection_pctile,paper_doi,paper_title,paper_authors,paper_journal,paper_year,ionizable_lipid_original,helper_lipid_original,sterol_lipid_original,peg_lipid_original
963,A2-Iso5-2DC18,DOPE,cholesterol,C14-PEG2000,50:1.5:32.5:16,mRNA,firefly_luciferase,CCCCCCCC/C=C\CCCCCCCC1(N(C(N=C1)C(=O)OCC)CCCN2CCCC2)CCCCCCC/C=C\CCCCCCCC,CCCCCCCC/C=C\CCCCCCCC(=O)OC[C@H](COP(=O)(O)OCCN)OC(=O)CCCCCCC/C=C\CCCCCCCC,C[C@H](CCCC(C)C)[C@H]1CC[C@@H]2[C@@]1(CC[C@H]3[C@H]2CC=C4[C@@]3(CC[C@@H](C4)O)C)C,CCCCCCCCCCCCCCOC(=O)CCOCCOCCOCCOCCOCCOCCOCCOCCOCCOCCOCCOCCOCCOCCOCCOCCOCCOCCOCCOCCOCCOCCOCCOCCOCCOCCOCCOCCOCCOCCOCCOCCOCCOCCOCCOCCOCCOCCOCCOCCOCCOCCOCCOCCOCCOCCOCCOCCOCCOCCOCCOCCOCCOCCOCCOCCOCCOCCOCCOCCOCCOCCOCCOCCOCCOCCOCCOCCOCCOCCOCCOCCOCCOCCOCCOCCOCCOCCOCCOCCOCCOCCOCCOCCOCCOCCOCCOCCOCCO,259.6,,,0.3,,,25.5,,,,,,wt/wt,2.9,lipid:mRNA,"synthesis_method: Microfluidic; device_used: microfluidic chip device; total_flow_rate_ml_min: ; flow_rate_ratio: 3:1 (ethanol:aqueous); aqueous_phase_composition: 10mM citrate buffer (pH 3.0); organic_phase_composition: ethanol; mixing_time_sec: ; temperature_condition: room temperature; post_processing: dialysis against 1X PBS; sterilization: ; storage_buffer: 1X PBS, stored at 4¡ÆC","cell_line: HeLa, B16F10; animal_model: C57BL/6 mice; administration_route: intramuscular; gene_expression_result: 2.1E+07 RLU (in vivo i.m.), 1.2E+07 RLU (HeLa), 2.2E+06 RLU (B16F10)",21000000.0,absolute,0.5348837209302325,https://doi.org/10.1038/s41587-019-0247-3,Delivery of mRNA vaccines with heterocyclic lipids increases anti-tumor efficacy by STING-mediated immune cell activation,"['Lei Miao', 'Linxian Li', 'Yuxuan Huang', 'Derfogail Delcassian', 'Jasdave Chahal', 'Jinsong Han', 'Yunhua Shi', 'Kaitlyn Sadtler', 'Wenting Gao', 'Jiaqi Lin', 'Joshua C. Doloff', 'Robert Langer', 'Daniel G. Anderson']",Nature Biotechnology,2019.0,A2-Iso5-2DC18,DOPE,cholesterol,C14-PEG2000
964,A2-Iso5-2DC18,DOPE,cholesterol,C14-PEG2000,35:0.5:57.5:7,mRNA,firefly_luciferase,CCCCCCCC/C=C\CCCCCCCC1(N(C(N=C1)C(=O)OCC)CCCN2CCCC2)CCCCCCC/C=C\CCCCCCCC,CCCCCCCC/C=C\CCCCCCCC(=O)OC[C@H](COP(=O)(O)OCCN)OC(=O)CCCCCCC/C=C\CCCCCCCC,C[C@H](CCCC(C)C)[C@H]1CC[C@@H]2[C@@]1(CC[C@H]3[C@H]2CC=C4[C@@]3(CC[C@@H](C4)O)C)C,CCCCCCCCCCCCCCOC(=O)CCOCCOCCOCCOCCOCCOCCOCCOCCOCCOCCOCCOCCOCCOCCOCCOCCOCCOCCOCCOCCOCCOCCOCCOCCOCCOCCOCCOCCOCCOCCOCCOCCOCCOCCOCCOCCOCCOCCOCCOCCOCCOCCOCCOCCOCCOCCOCCOCCOCCOCCOCCOCCOCCOCCOCCOCCOCCOCCOCCOCCOCCOCCOCCOCCOCCOCCOCCOCCOCCOCCOCCOCCOCCOCCOCCOCCOCCOCCOCCOCCOCCOCCOCCOCCOCCOCCOCCOCCOCCO,115.9,,,0.3,,,64.7,,,,,,wt/wt,5.0,lipid:mRNA,"synthesis_method: Microfluidic; device_used: microfluidic chip device; total_flow_rate_ml_min: ; flow_rate_ratio: 3:1 (ethanol:aqueous); aqueous_phase_composition: 10mM citrate buffer (pH 3.0); organic_phase_composition: ethanol; mixing_time_sec: ; temperature_condition: room temperature; post_processing: dialysis against 1X PBS; sterilization: ; storage_buffer: 1X PBS, stored at 4¡ÆC","cell_line: HeLa, B16F10; animal_model: C57BL/6 mice; administration_route: intramuscular; gene_expression_result: 7.5E+06 RLU (in vivo i.m.), 1.2E+07 RLU (HeLa), 6.1E+06 RLU (B16F10)",7500000.0,absolute,0.32558139534883723,https://doi.org/10.1038/s41587-019-0247-3,Delivery of mRNA vaccines with heterocyclic lipids increases anti-tumor efficacy by STING-mediated immune cell activation,"['Lei Miao', 'Linxian Li', 'Yuxuan Huang', 'Derfogail Delcassian', 'Jasdave Chahal', 'Jinsong Han', 'Yunhua Shi', 'Kaitlyn Sadtler', 'Wenting Gao', 'Jiaqi Lin', 'Joshua C. Doloff', 'Robert Langer', 'Daniel G. Anderson']",Nature Biotechnology,2019.0,A2-Iso5-2DC18,DOPE,cholesterol,C14-PEG2000
965,A2-Iso5-2DC18,DOPE,cholesterol,C14-PEG2000,65:0.5:27.5:7,mRNA,firefly_luciferase,CCCCCCCC/C=C\CCCCCCCC1(N(C(N=C1)C(=O)OCC)CCCN2CCCC2)CCCCCCC/C=C\CCCCCCCC,CCCCCCCC/C=C\CCCCCCCC(=O)OC[C@H](COP(=O)(O)OCCN)OC(=O)CCCCCCC/C=C\CCCCCCCC,C[C@H](CCCC(C)C)[C@H]1CC[C@@H]2[C@@]1(CC[C@H]3[C@H]2CC=C4[C@@]3(CC[C@@H](C4)O)C)C,CCCCCCCCCCCCCCOC(=O)CCOCCOCCOCCOCCOCCOCCOCCOCCOCCOCCOCCOCCOCCOCCOCCOCCOCCOCCOCCOCCOCCOCCOCCOCCOCCOCCOCCOCCOCCOCCOCCOCCOCCOCCOCCOCCOCCOCCOCCOCCOCCOCCOCCOCCOCCOCCOCCOCCOCCOCCOCCOCCOCCOCCOCCOCCOCCOCCOCCOCCOCCOCCOCCOCCOCCOCCOCCOCCOCCOCCOCCOCCOCCOCCOCCOCCOCCOCCOCCOCCOCCOCCOCCOCCOCCOCCOCCOCCOCCO,137.9,,,0.2,,,57.9,,,,,,wt/wt,15.0,lipid:mRNA,"synthesis_method: Microfluidic; device_used: microfluidic chip device; total_flow_rate_ml_min: ; flow_rate_ratio: 3:1 (ethanol:aqueous); aqueous_phase_composition: 10mM citrate buffer (pH 3.0); organic_phase_composition: ethanol; mixing_time_sec: ; temperature_condition: room temperature; post_processing: dialysis against 1X PBS; sterilization: ; storage_buffer: 1X PBS, stored at 4¡ÆC","cell_line: HeLa, B16F10; animal_model: C57BL/6 mice; administration_route: intramuscular; gene_expression_result: 7.9E+06 RLU (in vivo i.m.), 1.4E+04 RLU (HeLa), 4.8E+03 RLU (B16F10)",7900000.0,absolute,0.3953488372093023,https://doi.org/10.1038/s41587-019-0247-3,Delivery of mRNA vaccines with heterocyclic lipids increases anti-tumor efficacy by STING-mediated immune cell activation,"['Lei Miao', 'Linxian Li', 'Yuxuan Huang', 'Derfogail Delcassian', 'Jasdave Chahal', 'Jinsong Han', 'Yunhua Shi', 'Kaitlyn Sadtler', 'Wenting Gao', 'Jiaqi Lin', 'Joshua C. Doloff', 'Robert Langer', 'Daniel G. Anderson']",Nature Biotechnology,2019.0,A2-Iso5-2DC18,DOPE,cholesterol,C14-PEG2000
966,A2-Iso5-2DC18,DOPE,cholesterol,C14-PEG2000,65:2.5:7.5:25,mRNA,firefly_luciferase,CCCCCCCC/C=C\CCCCCCCC1(N(C(N=C1)C(=O)OCC)CCCN2CCCC2)CCCCCCC/C=C\CCCCCCCC,CCCCCCCC/C=C\CCCCCCCC(=O)OC[C@H](COP(=O)(O)OCCN)OC(=O)CCCCCCC/C=C\CCCCCCCC,C[C@H](CCCC(C)C)[C@H]1CC[C@@H]2[C@@]1(CC[C@H]3[C@H]2CC=C4[C@@]3(CC[C@@H](C4)O)C)C,CCCCCCCCCCCCCCOC(=O)CCOCCOCCOCCOCCOCCOCCOCCOCCOCCOCCOCCOCCOCCOCCOCCOCCOCCOCCOCCOCCOCCOCCOCCOCCOCCOCCOCCOCCOCCOCCOCCOCCOCCOCCOCCOCCOCCOCCOCCOCCOCCOCCOCCOCCOCCOCCOCCOCCOCCOCCOCCOCCOCCOCCOCCOCCOCCOCCOCCOCCOCCOCCOCCOCCOCCOCCOCCOCCOCCOCCOCCOCCOCCOCCOCCOCCOCCOCCOCCOCCOCCOCCOCCOCCOCCOCCOCCOCCOCCO,167.9,,,0.2,,,22.5,,,,,,wt/wt,5.0,lipid:mRNA,"synthesis_method: Microfluidic; device_used: microfluidic chip device; total_flow_rate_ml_min: ; flow_rate_ratio: 3:1 (ethanol:aqueous); aqueous_phase_composition: 10mM citrate buffer (pH 3.0); organic_phase_composition: ethanol; mixing_time_sec: ; temperature_condition: room temperature; post_processing: dialysis against 1X PBS; sterilization: ; storage_buffer: 1X PBS, stored at 4¡ÆC","cell_line: HeLa, B16F10; animal_model: C57BL/6 mice; administration_route: intramuscular; gene_expression_result: 1.1E+07 RLU (in vivo i.m.), 4.9E+06 RLU (HeLa), 2.7E+06 RLU (B16F10)",11000000.0,absolute,0.4418604651162791,https://doi.org/10.1038/s41587-019-0247-3,Delivery of mRNA vaccines with heterocyclic lipids increases anti-tumor efficacy by STING-mediated immune cell activation,"['Lei Miao', 'Linxian Li', 'Yuxuan Huang', 'Derfogail Delcassian', 'Jasdave Chahal', 'Jinsong Han', 'Yunhua Shi', 'Kaitlyn Sadtler', 'Wenting Gao', 'Jiaqi Lin', 'Joshua C. Doloff', 'Robert Langer', 'Daniel G. Anderson']",Nature Biotechnology,2019.0,A2-Iso5-2DC18,DOPE,cholesterol,C14-PEG2000
967,A2-Iso5-2DC18,DOPE,cholesterol,C14-PEG2000,50:1.5:32.5:16,mRNA,firefly_luciferase,CCCCCCCC/C=C\CCCCCCCC1(N(C(N=C1)C(=O)OCC)CCCN2CCCC2)CCCCCCC/C=C\CCCCCCCC,CCCCCCCC/C=C\CCCCCCCC(=O)OC[C@H](COP(=O)(O)OCCN)OC(=O)CCCCCCC/C=C\CCCCCCCC,C[C@H](CCCC(C)C)[C@H]1CC[C@@H]2[C@@]1(CC[C@H]3[C@H]2CC=C4[C@@]3(CC[C@@H](C4)O)C)C,CCCCCCCCCCCCCCOC(=O)CCOCCOCCOCCOCCOCCOCCOCCOCCOCCOCCOCCOCCOCCOCCOCCOCCOCCOCCOCCOCCOCCOCCOCCOCCOCCOCCOCCOCCOCCOCCOCCOCCOCCOCCOCCOCCOCCOCCOCCOCCOCCOCCOCCOCCOCCOCCOCCOCCOCCOCCOCCOCCOCCOCCOCCOCCOCCOCCOCCOCCOCCOCCOCCOCCOCCOCCOCCOCCOCCOCCOCCOCCOCCOCCOCCOCCOCCOCCOCCOCCOCCOCCOCCOCCOCCOCCOCCOCCOCCO,122.4,,,0.3,,,96.4,,,,,,wt/wt,17.1,lipid:mRNA,"synthesis_method: Microfluidic; device_used: microfluidic chip device; total_flow_rate_ml_min: ; flow_rate_ratio: 3:1 (ethanol:aqueous); aqueous_phase_composition: 10mM citrate buffer (pH 3.0); organic_phase_composition: ethanol; mixing_time_sec: ; temperature_condition: room temperature; post_processing: dialysis against 1X PBS; sterilization: ; storage_buffer: 1X PBS, stored at 4¡ÆC","cell_line: HeLa, B16F10; animal_model: C57BL/6 mice; administration_route: intramuscular; gene_expression_result: 9.6E+06 RLU (in vivo i.m.), 3.5E+06 RLU (HeLa), 9.7E+05 RLU (B16F10)",9600000.0,absolute,0.4186046511627907,https://doi.org/10.1038/s41587-019-0247-3,Delivery of mRNA vaccines with heterocyclic lipids increases anti-tumor efficacy by STING-mediated immune cell activation,"['Lei Miao', 'Linxian Li', 'Yuxuan Huang', 'Derfogail Delcassian', 'Jasdave Chahal', 'Jinsong Han', 'Yunhua Shi', 'Kaitlyn Sadtler', 'Wenting Gao', 'Jiaqi Lin', 'Joshua C. Doloff', 'Robert Langer', 'Daniel G. Anderson']",Nature Biotechnology,2019.0,A2-Iso5-2DC18,DOPE,cholesterol,C14-PEG2000
968,A2-Iso5-2DC18,DOPE,cholesterol,C14-PEG2000,50:1.5:32.5:16,mRNA,firefly_luciferase,CCCCCCCC/C=C\CCCCCCCC1(N(C(N=C1)C(=O)OCC)CCCN2CCCC2)CCCCCCC/C=C\CCCCCCCC,CCCCCCCC/C=C\CCCCCCCC(=O)OC[C@H](COP(=O)(O)OCCN)OC(=O)CCCCCCC/C=C\CCCCCCCC,C[C@H](CCCC(C)C)[C@H]1CC[C@@H]2[C@@]1(CC[C@H]3[C@H]2CC=C4[C@@]3(CC[C@@H](C4)O)C)C,CCCCCCCCCCCCCCOC(=O)CCOCCOCCOCCOCCOCCOCCOCCOCCOCCOCCOCCOCCOCCOCCOCCOCCOCCOCCOCCOCCOCCOCCOCCOCCOCCOCCOCCOCCOCCOCCOCCOCCOCCOCCOCCOCCOCCOCCOCCOCCOCCOCCOCCOCCOCCOCCOCCOCCOCCOCCOCCOCCOCCOCCOCCOCCOCCOCCOCCOCCOCCOCCOCCOCCOCCOCCOCCOCCOCCOCCOCCOCCOCCOCCOCCOCCOCCOCCOCCOCCOCCOCCOCCOCCOCCOCCOCCOCCOCCO,95.9,,,0.2,,,59.5,,,,,,wt/wt,10.0,lipid:mRNA,"synthesis_method: Microfluidic; device_used: microfluidic chip device; total_flow_rate_ml_min: ; flow_rate_ratio: 3:1 (ethanol:aqueous); aqueous_phase_composition: 10mM citrate buffer (pH 3.0); organic_phase_composition: ethanol; mixing_time_sec: ; temperature_condition: room temperature; post_processing: dialysis against 1X PBS; sterilization: ; storage_buffer: 1X PBS, stored at 4¡ÆC","cell_line: HeLa, B16F10; animal_model: C57BL/6 mice; administration_route: intramuscular; gene_expression_result: 3.2E+07 RLU (in vivo i.m.), 1.7E+07 RLU (HeLa), 1.6E+06 RLU (B16F10)",32000000.0,absolute,0.7906976744186046,https://doi.org/10.1038/s41587-019-0247-3,Delivery of mRNA vaccines with heterocyclic lipids increases anti-tumor efficacy by STING-mediated immune cell activation,"['Lei Miao', 'Linxian Li', 'Yuxuan Huang', 'Derfogail Delcassian', 'Jasdave Chahal', 'Jinsong Han', 'Yunhua Shi', 'Kaitlyn Sadtler', 'Wenting Gao', 'Jiaqi Lin', 'Joshua C. Doloff', 'Robert Langer', 'Daniel G. Anderson']",Nature Biotechnology,2019.0,A2-Iso5-2DC18,DOPE,cholesterol,C14-PEG2000
969,A2-Iso5-2DC18,DOPE,cholesterol,C14-PEG2000,71.2:1.5:11.3:16,mRNA,firefly_luciferase,CCCCCCCC/C=C\CCCCCCCC1(N(C(N=C1)C(=O)OCC)CCCN2CCCC2)CCCCCCC/C=C\CCCCCCCC,CCCCCCCC/C=C\CCCCCCCC(=O)OC[C@H](COP(=O)(O)OCCN)OC(=O)CCCCCCC/C=C\CCCCCCCC,C[C@H](CCCC(C)C)[C@H]1CC[C@@H]2[C@@]1(CC[C@H]3[C@H]2CC=C4[C@@]3(CC[C@@H](C4)O)C)C,CCCCCCCCCCCCCCOC(=O)CCOCCOCCOCCOCCOCCOCCOCCOCCOCCOCCOCCOCCOCCOCCOCCOCCOCCOCCOCCOCCOCCOCCOCCOCCOCCOCCOCCOCCOCCOCCOCCOCCOCCOCCOCCOCCOCCOCCOCCOCCOCCOCCOCCOCCOCCOCCOCCOCCOCCOCCOCCOCCOCCOCCOCCOCCOCCOCCOCCOCCOCCOCCOCCOCCOCCOCCOCCOCCOCCOCCOCCOCCOCCOCCOCCOCCOCCOCCOCCOCCOCCOCCOCCOCCOCCOCCOCCOCCOCCO,72.3,,,0.2,,,56.4,,,,,,wt/wt,10.0,lipid:mRNA,"synthesis_method: Microfluidic; device_used: microfluidic chip device; total_flow_rate_ml_min: ; flow_rate_ratio: 3:1 (ethanol:aqueous); aqueous_phase_composition: 10mM citrate buffer (pH 3.0); organic_phase_composition: ethanol; mixing_time_sec: ; temperature_condition: room temperature; post_processing: dialysis against 1X PBS; sterilization: ; storage_buffer: 1X PBS, stored at 4¡ÆC","cell_line: HeLa, B16F10; animal_model: C57BL/6 mice; administration_route: intramuscular; gene_expression_result: 2.0E+06 RLU (in vivo i.m.), 4.2E+06 RLU (HeLa), 9.2E+05 RLU (B16F10)",2000000.0,absolute,0.27906976744186046,https://doi.org/10.1038/s41587-019-0247-3,Delivery of mRNA vaccines with heterocyclic lipids increases anti-tumor efficacy by STING-mediated immune cell activation,"['Lei Miao', 'Linxian Li', 'Yuxuan Huang', 'Derfogail Delcassian', 'Jasdave Chahal', 'Jinsong Han', 'Yunhua Shi', 'Kaitlyn Sadtler', 'Wenting Gao', 'Jiaqi Lin', 'Joshua C. Doloff', 'Robert Langer', 'Daniel G. Anderson']",Nature Biotechnology,2019.0,A2-Iso5-2DC18,DOPE,cholesterol,C14-PEG2000
970,A2-Iso5-2DC18,DOPE,cholesterol,C14-PEG2000,50:1.5:32.5:16,mRNA,firefly_luciferase,CCCCCCCC/C=C\CCCCCCCC1(N(C(N=C1)C(=O)OCC)CCCN2CCCC2)CCCCCCC/C=C\CCCCCCCC,CCCCCCCC/C=C\CCCCCCCC(=O)OC[C@H](COP(=O)(O)OCCN)OC(=O)CCCCCCC/C=C\CCCCCCCC,C[C@H](CCCC(C)C)[C@H]1CC[C@@H]2[C@@]1(CC[C@H]3[C@H]2CC=C4[C@@]3(CC[C@@H](C4)O)C)C,CCCCCCCCCCCCCCOC(=O)CCOCCOCCOCCOCCOCCOCCOCCOCCOCCOCCOCCOCCOCCOCCOCCOCCOCCOCCOCCOCCOCCOCCOCCOCCOCCOCCOCCOCCOCCOCCOCCOCCOCCOCCOCCOCCOCCOCCOCCOCCOCCOCCOCCOCCOCCOCCOCCOCCOCCOCCOCCOCCOCCOCCOCCOCCOCCOCCOCCOCCOCCOCCOCCOCCOCCOCCOCCOCCOCCOCCOCCOCCOCCOCCOCCOCCOCCOCCOCCOCCOCCOCCOCCOCCOCCOCCOCCOCCOCCO,94.0,,,0.2,,,68.1,,,,,,wt/wt,10.0,lipid:mRNA,"synthesis_method: Microfluidic; device_used: microfluidic chip device; total_flow_rate_ml_min: ; flow_rate_ratio: 3:1 (ethanol:aqueous); aqueous_phase_composition: 10mM citrate buffer (pH 3.0); organic_phase_composition: ethanol; mixing_time_sec: ; temperature_condition: room temperature; post_processing: dialysis against 1X PBS; sterilization: ; storage_buffer: 1X PBS, stored at 4¡ÆC","cell_line: HeLa, B16F10; animal_model: C57BL/6 mice; administration_route: intramuscular; gene_expression_result: 2.2E+07 RLU (in vivo i.m.), 2.5E+07 RLU (HeLa), 1.6E+06 RLU (B16F10)",22000000.0,absolute,0.5813953488372093,https://doi.org/10.1038/s41587-019-0247-3,Delivery of mRNA vaccines with heterocyclic lipids increases anti-tumor efficacy by STING-mediated immune cell activation,"['Lei Miao', 'Linxian Li', 'Yuxuan Huang', 'Derfogail Delcassian', 'Jasdave Chahal', 'Jinsong Han', 'Yunhua Shi', 'Kaitlyn Sadtler', 'Wenting Gao', 'Jiaqi Lin', 'Joshua C. Doloff', 'Robert Langer', 'Daniel G. Anderson']",Nature Biotechnology,2019.0,A2-Iso5-2DC18,DOPE,cholesterol,C14-PEG2000
971,A2-Iso5-2DC18,DOPE,cholesterol,C14-PEG2000,28.8:1.5:53.7:16,mRNA,firefly_luciferase,CCCCCCCC/C=C\CCCCCCCC1(N(C(N=C1)C(=O)OCC)CCCN2CCCC2)CCCCCCC/C=C\CCCCCCCC,CCCCCCCC/C=C\CCCCCCCC(=O)OC[C@H](COP(=O)(O)OCCN)OC(=O)CCCCCCC/C=C\CCCCCCCC,C[C@H](CCCC(C)C)[C@H]1CC[C@@H]2[C@@]1(CC[C@H]3[C@H]2CC=C4[C@@]3(CC[C@@H](C4)O)C)C,CCCCCCCCCCCCCCOC(=O)CCOCCOCCOCCOCCOCCOCCOCCOCCOCCOCCOCCOCCOCCOCCOCCOCCOCCOCCOCCOCCOCCOCCOCCOCCOCCOCCOCCOCCOCCOCCOCCOCCOCCOCCOCCOCCOCCOCCOCCOCCOCCOCCOCCOCCOCCOCCOCCOCCOCCOCCOCCOCCOCCOCCOCCOCCOCCOCCOCCOCCOCCOCCOCCOCCOCCOCCOCCOCCOCCOCCOCCOCCOCCOCCOCCOCCOCCOCCOCCOCCOCCOCCOCCOCCOCCOCCOCCOCCOCCO,84.9,,,0.2,,,64.3,,,,,,wt/wt,10.0,lipid:mRNA,"synthesis_method: Microfluidic; device_used: microfluidic chip device; total_flow_rate_ml_min: ; flow_rate_ratio: 3:1 (ethanol:aqueous); aqueous_phase_composition: 10mM citrate buffer (pH 3.0); organic_phase_composition: ethanol; mixing_time_sec: ; temperature_condition: room temperature; post_processing: dialysis against 1X PBS; sterilization: ; storage_buffer: 1X PBS, stored at 4¡ÆC","cell_line: HeLa, B16F10; animal_model: C57BL/6 mice; administration_route: intramuscular; gene_expression_result: 4.2E+07 RLU (in vivo i.m.), 1.5E+07 RLU (HeLa), 2.0E+06 RLU (B16F10)",42000000.0,absolute,0.8604651162790697,https://doi.org/10.1038/s41587-019-0247-3,Delivery of mRNA vaccines with heterocyclic lipids increases anti-tumor efficacy by STING-mediated immune cell activation,"['Lei Miao', 'Linxian Li', 'Yuxuan Huang', 'Derfogail Delcassian', 'Jasdave Chahal', 'Jinsong Han', 'Yunhua Shi', 'Kaitlyn Sadtler', 'Wenting Gao', 'Jiaqi Lin', 'Joshua C. Doloff', 'Robert Langer', 'Daniel G. Anderson']",Nature Biotechnology,2019.0,A2-Iso5-2DC18,DOPE,cholesterol,C14-PEG2000
972,A2-Iso5-2DC18,DOPE,cholesterol,C14-PEG2000,65:2.5:25.5:7,mRNA,firefly_luciferase,CCCCCCCC/C=C\CCCCCCCC1(N(C(N=C1)C(=O)OCC)CCCN2CCCC2)CCCCCCC/C=C\CCCCCCCC,CCCCCCCC/C=C\CCCCCCCC(=O)OC[C@H](COP(=O)(O)OCCN)OC(=O)CCCCCCC/C=C\CCCCCCCC,C[C@H](CCCC(C)C)[C@H]1CC[C@@H]2[C@@]1(CC[C@H]3[C@H]2CC=C4[C@@]3(CC[C@@H](C4)O)C)C,CCCCCCCCCCCCCCOC(=O)CCOCCOCCOCCOCCOCCOCCOCCOCCOCCOCCOCCOCCOCCOCCOCCOCCOCCOCCOCCOCCOCCOCCOCCOCCOCCOCCOCCOCCOCCOCCOCCOCCOCCOCCOCCOCCOCCOCCOCCOCCOCCOCCOCCOCCOCCOCCOCCOCCOCCOCCOCCOCCOCCOCCOCCOCCOCCOCCOCCOCCOCCOCCOCCOCCOCCOCCOCCOCCOCCOCCOCCOCCOCCOCCOCCOCCOCCOCCOCCOCCOCCOCCOCCOCCOCCOCCOCCOCCOCCO,127.8,,,0.2,,,57.2,,,,,,wt/wt,5.0,lipid:mRNA,"synthesis_method: Microfluidic; device_used: microfluidic chip device; total_flow_rate_ml_min: ; flow_rate_ratio: 3:1 (ethanol:aqueous); aqueous_phase_composition: 10mM citrate buffer (pH 3.0); organic_phase_composition: ethanol; mixing_time_sec: ; temperature_condition: room temperature; post_processing: dialysis against 1X PBS; sterilization: ; storage_buffer: 1X PBS, stored at 4¡ÆC","cell_line: HeLa, B16F10; animal_model: C57BL/6 mice; administration_route: intramuscular; gene_expression_result: 1.9E+07 RLU (in vivo i.m.), 4.0E+06 RLU (HeLa), 5.5E+05 RLU (B16F10)",19000000.0,absolute,0.47674418604651164,https://doi.org/10.1038/s41587-019-0247-3,Delivery of mRNA vaccines with heterocyclic lipids increases anti-tumor efficacy by STING-mediated immune cell activation,"['Lei Miao', 'Linxian Li', 'Yuxuan Huang', 'Derfogail Delcassian', 'Jasdave Chahal', 'Jinsong Han', 'Yunhua Shi', 'Kaitlyn Sadtler', 'Wenting Gao', 'Jiaqi Lin', 'Joshua C. Doloff', 'Robert Langer', 'Daniel G. Anderson']",Nature Biotechnology,2019.0,A2-Iso5-2DC18,DOPE,cholesterol,C14-PEG2000
973,A2-Iso5-2DC18,DOPE,cholesterol,C14-PEG2000,50:1.5:32.5:16,mRNA,firefly_luciferase,CCCCCCCC/C=C\CCCCCCCC1(N(C(N=C1)C(=O)OCC)CCCN2CCCC2)CCCCCCC/C=C\CCCCCCCC,CCCCCCCC/C=C\CCCCCCCC(=O)OC[C@H](COP(=O)(O)OCCN)OC(=O)CCCCCCC/C=C\CCCCCCCC,C[C@H](CCCC(C)C)[C@H]1CC[C@@H]2[C@@]1(CC[C@H]3[C@H]2CC=C4[C@@]3(CC[C@@H](C4)O)C)C,CCCCCCCCCCCCCCOC(=O)CCOCCOCCOCCOCCOCCOCCOCCOCCOCCOCCOCCOCCOCCOCCOCCOCCOCCOCCOCCOCCOCCOCCOCCOCCOCCOCCOCCOCCOCCOCCOCCOCCOCCOCCOCCOCCOCCOCCOCCOCCOCCOCCOCCOCCOCCOCCOCCOCCOCCOCCOCCOCCOCCOCCOCCOCCOCCOCCOCCOCCOCCOCCOCCOCCOCCOCCOCCOCCOCCOCCOCCOCCOCCOCCOCCOCCOCCOCCOCCOCCOCCOCCOCCOCCOCCOCCOCCOCCOCCO,84.9,,,0.2,,,57.5,,,,,,wt/wt,10.0,lipid:mRNA,"synthesis_method: Microfluidic; device_used: microfluidic chip device; total_flow_rate_ml_min: ; flow_rate_ratio: 3:1 (ethanol:aqueous); aqueous_phase_composition: 10mM citrate buffer (pH 3.0); organic_phase_composition: ethanol; mixing_time_sec: ; temperature_condition: room temperature; post_processing: dialysis against 1X PBS; sterilization: ; storage_buffer: 1X PBS, stored at 4¡ÆC","cell_line: HeLa, B16F10; animal_model: C57BL/6 mice; administration_route: intramuscular; gene_expression_result: 3.1E+07 RLU (in vivo i.m.), 1.4E+07 RLU (HeLa), 1.8E+06 RLU (B16F10)",31000000.0,absolute,0.7209302325581395,https://doi.org/10.1038/s41587-019-0247-3,Delivery of mRNA vaccines with heterocyclic lipids increases anti-tumor efficacy by STING-mediated immune cell activation,"['Lei Miao', 'Linxian Li', 'Yuxuan Huang', 'Derfogail Delcassian', 'Jasdave Chahal', 'Jinsong Han', 'Yunhua Shi', 'Kaitlyn Sadtler', 'Wenting Gao', 'Jiaqi Lin', 'Joshua C. Doloff', 'Robert Langer', 'Daniel G. Anderson']",Nature Biotechnology,2019.0,A2-Iso5-2DC18,DOPE,cholesterol,C14-PEG2000
974,A2-Iso5-2DC18,DOPE,cholesterol,C14-PEG2000,35:2.5:55.5:7,mRNA,firefly_luciferase,CCCCCCCC/C=C\CCCCCCCC1(N(C(N=C1)C(=O)OCC)CCCN2CCCC2)CCCCCCC/C=C\CCCCCCCC,CCCCCCCC/C=C\CCCCCCCC(=O)OC[C@H](COP(=O)(O)OCCN)OC(=O)CCCCCCC/C=C\CCCCCCCC,C[C@H](CCCC(C)C)[C@H]1CC[C@@H]2[C@@]1(CC[C@H]3[C@H]2CC=C4[C@@]3(CC[C@@H](C4)O)C)C,CCCCCCCCCCCCCCOC(=O)CCOCCOCCOCCOCCOCCOCCOCCOCCOCCOCCOCCOCCOCCOCCOCCOCCOCCOCCOCCOCCOCCOCCOCCOCCOCCOCCOCCOCCOCCOCCOCCOCCOCCOCCOCCOCCOCCOCCOCCOCCOCCOCCOCCOCCOCCOCCOCCOCCOCCOCCOCCOCCOCCOCCOCCOCCOCCOCCOCCOCCOCCOCCOCCOCCOCCOCCOCCOCCOCCOCCOCCOCCOCCOCCOCCOCCOCCOCCOCCOCCOCCOCCOCCOCCOCCOCCOCCOCCOCCO,108.7,,,0.1,,,65.2,,,,,,wt/wt,15.0,lipid:mRNA,"synthesis_method: Microfluidic; device_used: microfluidic chip device; total_flow_rate_ml_min: ; flow_rate_ratio: 3:1 (ethanol:aqueous); aqueous_phase_composition: 10mM citrate buffer (pH 3.0); organic_phase_composition: ethanol; mixing_time_sec: ; temperature_condition: room temperature; post_processing: dialysis against 1X PBS; sterilization: ; storage_buffer: 1X PBS, stored at 4¡ÆC","cell_line: HeLa, B16F10; animal_model: C57BL/6 mice; administration_route: intramuscular; gene_expression_result: 1.9E+07 RLU (in vivo i.m.), 9.9E+06 RLU (HeLa), 1.7E+06 RLU (B16F10)",19000000.0,absolute,0.47674418604651164,https://doi.org/10.1038/s41587-019-0247-3,Delivery of mRNA vaccines with heterocyclic lipids increases anti-tumor efficacy by STING-mediated immune cell activation,"['Lei Miao', 'Linxian Li', 'Yuxuan Huang', 'Derfogail Delcassian', 'Jasdave Chahal', 'Jinsong Han', 'Yunhua Shi', 'Kaitlyn Sadtler', 'Wenting Gao', 'Jiaqi Lin', 'Joshua C. Doloff', 'Robert Langer', 'Daniel G. Anderson']",Nature Biotechnology,2019.0,A2-Iso5-2DC18,DOPE,cholesterol,C14-PEG2000
975,A2-Iso5-2DC18,DOPE,cholesterol,C14-PEG2000,50:1.5:45.2:3.3,mRNA,firefly_luciferase,CCCCCCCC/C=C\CCCCCCCC1(N(C(N=C1)C(=O)OCC)CCCN2CCCC2)CCCCCCC/C=C\CCCCCCCC,CCCCCCCC/C=C\CCCCCCCC(=O)OC[C@H](COP(=O)(O)OCCN)OC(=O)CCCCCCC/C=C\CCCCCCCC,C[C@H](CCCC(C)C)[C@H]1CC[C@@H]2[C@@]1(CC[C@H]3[C@H]2CC=C4[C@@]3(CC[C@@H](C4)O)C)C,CCCCCCCCCCCCCCOC(=O)CCOCCOCCOCCOCCOCCOCCOCCOCCOCCOCCOCCOCCOCCOCCOCCOCCOCCOCCOCCOCCOCCOCCOCCOCCOCCOCCOCCOCCOCCOCCOCCOCCOCCOCCOCCOCCOCCOCCOCCOCCOCCOCCOCCOCCOCCOCCOCCOCCOCCOCCOCCOCCOCCOCCOCCOCCOCCOCCOCCOCCOCCOCCOCCOCCOCCOCCOCCOCCOCCOCCOCCOCCOCCOCCOCCOCCOCCOCCOCCOCCOCCOCCOCCOCCOCCOCCOCCOCCOCCO,94.9,,,0.3,,,21.7,,,,,,wt/wt,10.0,lipid:mRNA,"synthesis_method: Microfluidic; device_used: microfluidic chip device; total_flow_rate_ml_min: ; flow_rate_ratio: 3:1 (ethanol:aqueous); aqueous_phase_composition: 10mM citrate buffer (pH 3.0); organic_phase_composition: ethanol; mixing_time_sec: ; temperature_condition: room temperature; post_processing: dialysis against 1X PBS; sterilization: ; storage_buffer: 1X PBS, stored at 4¡ÆC","cell_line: HeLa, B16F10; animal_model: C57BL/6 mice; administration_route: intramuscular; gene_expression_result: 3.0E+07 RLU (in vivo i.m.), 7.6E+06 RLU (HeLa), 3.8E+05 RLU (B16F10)",30000000.0,absolute,0.6744186046511628,https://doi.org/10.1038/s41587-019-0247-3,Delivery of mRNA vaccines with heterocyclic lipids increases anti-tumor efficacy by STING-mediated immune cell activation,"['Lei Miao', 'Linxian Li', 'Yuxuan Huang', 'Derfogail Delcassian', 'Jasdave Chahal', 'Jinsong Han', 'Yunhua Shi', 'Kaitlyn Sadtler', 'Wenting Gao', 'Jiaqi Lin', 'Joshua C. Doloff', 'Robert Langer', 'Daniel G. Anderson']",Nature Biotechnology,2019.0,A2-Iso5-2DC18,DOPE,cholesterol,C14-PEG2000
976,A2-Iso5-2DC18,DOPE,cholesterol,C14-PEG2000,50:1.5:32.5:16,mRNA,firefly_luciferase,CCCCCCCC/C=C\CCCCCCCC1(N(C(N=C1)C(=O)OCC)CCCN2CCCC2)CCCCCCC/C=C\CCCCCCCC,CCCCCCCC/C=C\CCCCCCCC(=O)OC[C@H](COP(=O)(O)OCCN)OC(=O)CCCCCCC/C=C\CCCCCCCC,C[C@H](CCCC(C)C)[C@H]1CC[C@@H]2[C@@]1(CC[C@H]3[C@H]2CC=C4[C@@]3(CC[C@@H](C4)O)C)C,CCCCCCCCCCCCCCOC(=O)CCOCCOCCOCCOCCOCCOCCOCCOCCOCCOCCOCCOCCOCCOCCOCCOCCOCCOCCOCCOCCOCCOCCOCCOCCOCCOCCOCCOCCOCCOCCOCCOCCOCCOCCOCCOCCOCCOCCOCCOCCOCCOCCOCCOCCOCCOCCOCCOCCOCCOCCOCCOCCOCCOCCOCCOCCOCCOCCOCCOCCOCCOCCOCCOCCOCCOCCOCCOCCOCCOCCOCCOCCOCCOCCOCCOCCOCCOCCOCCOCCOCCOCCOCCOCCOCCOCCOCCOCCOCCO,91.8,,,0.2,,,70.2,,,,,,wt/wt,10.0,lipid:mRNA,"synthesis_method: Microfluidic; device_used: microfluidic chip device; total_flow_rate_ml_min: ; flow_rate_ratio: 3:1 (ethanol:aqueous); aqueous_phase_composition: 10mM citrate buffer (pH 3.0); organic_phase_composition: ethanol; mixing_time_sec: ; temperature_condition: room temperature; post_processing: dialysis against 1X PBS; sterilization: ; storage_buffer: 1X PBS, stored at 4¡ÆC","cell_line: HeLa, B16F10; animal_model: C57BL/6 mice; administration_route: intramuscular; gene_expression_result: 2.2E+07 RLU (in vivo i.m.), 1.9E+07 RLU (HeLa), 1.8E+06 RLU (B16F10)",22000000.0,absolute,0.5813953488372093,https://doi.org/10.1038/s41587-019-0247-3,Delivery of mRNA vaccines with heterocyclic lipids increases anti-tumor efficacy by STING-mediated immune cell activation,"['Lei Miao', 'Linxian Li', 'Yuxuan Huang', 'Derfogail Delcassian', 'Jasdave Chahal', 'Jinsong Han', 'Yunhua Shi', 'Kaitlyn Sadtler', 'Wenting Gao', 'Jiaqi Lin', 'Joshua C. Doloff', 'Robert Langer', 'Daniel G. Anderson']",Nature Biotechnology,2019.0,A2-Iso5-2DC18,DOPE,cholesterol,C14-PEG2000
977,A2-Iso5-2DC18,DOPE,cholesterol,C14-PEG2000,35:0.5:39.5:25,mRNA,firefly_luciferase,CCCCCCCC/C=C\CCCCCCCC1(N(C(N=C1)C(=O)OCC)CCCN2CCCC2)CCCCCCC/C=C\CCCCCCCC,CCCCCCCC/C=C\CCCCCCCC(=O)OC[C@H](COP(=O)(O)OCCN)OC(=O)CCCCCCC/C=C\CCCCCCCC,C[C@H](CCCC(C)C)[C@H]1CC[C@@H]2[C@@]1(CC[C@H]3[C@H]2CC=C4[C@@]3(CC[C@@H](C4)O)C)C,CCCCCCCCCCCCCCOC(=O)CCOCCOCCOCCOCCOCCOCCOCCOCCOCCOCCOCCOCCOCCOCCOCCOCCOCCOCCOCCOCCOCCOCCOCCOCCOCCOCCOCCOCCOCCOCCOCCOCCOCCOCCOCCOCCOCCOCCOCCOCCOCCOCCOCCOCCOCCOCCOCCOCCOCCOCCOCCOCCOCCOCCOCCOCCOCCOCCOCCOCCOCCOCCOCCOCCOCCOCCOCCOCCOCCOCCOCCOCCOCCOCCOCCOCCOCCOCCOCCOCCOCCOCCOCCOCCOCCOCCOCCOCCOCCO,129.4,,,0.2,,,53.9,,,,,,wt/wt,5.0,lipid:mRNA,"synthesis_method: Microfluidic; device_used: microfluidic chip device; total_flow_rate_ml_min: ; flow_rate_ratio: 3:1 (ethanol:aqueous); aqueous_phase_composition: 10mM citrate buffer (pH 3.0); organic_phase_composition: ethanol; mixing_time_sec: ; temperature_condition: room temperature; post_processing: dialysis against 1X PBS; sterilization: ; storage_buffer: 1X PBS, stored at 4¡ÆC","cell_line: HeLa, B16F10; animal_model: C57BL/6 mice; administration_route: intramuscular; gene_expression_result: 3.2E+06 RLU (in vivo i.m.), 2.0E+07 RLU (HeLa), 3.7E+06 RLU (B16F10)",3200000.0,absolute,0.3023255813953488,https://doi.org/10.1038/s41587-019-0247-3,Delivery of mRNA vaccines with heterocyclic lipids increases anti-tumor efficacy by STING-mediated immune cell activation,"['Lei Miao', 'Linxian Li', 'Yuxuan Huang', 'Derfogail Delcassian', 'Jasdave Chahal', 'Jinsong Han', 'Yunhua Shi', 'Kaitlyn Sadtler', 'Wenting Gao', 'Jiaqi Lin', 'Joshua C. Doloff', 'Robert Langer', 'Daniel G. Anderson']",Nature Biotechnology,2019.0,A2-Iso5-2DC18,DOPE,cholesterol,C14-PEG2000
978,A2-Iso5-2DC18,DOPE,cholesterol,C14-PEG2000,50:1.5:19.8:28.7,mRNA,firefly_luciferase,CCCCCCCC/C=C\CCCCCCCC1(N(C(N=C1)C(=O)OCC)CCCN2CCCC2)CCCCCCC/C=C\CCCCCCCC,CCCCCCCC/C=C\CCCCCCCC(=O)OC[C@H](COP(=O)(O)OCCN)OC(=O)CCCCCCC/C=C\CCCCCCCC,C[C@H](CCCC(C)C)[C@H]1CC[C@@H]2[C@@]1(CC[C@H]3[C@H]2CC=C4[C@@]3(CC[C@@H](C4)O)C)C,CCCCCCCCCCCCCCOC(=O)CCOCCOCCOCCOCCOCCOCCOCCOCCOCCOCCOCCOCCOCCOCCOCCOCCOCCOCCOCCOCCOCCOCCOCCOCCOCCOCCOCCOCCOCCOCCOCCOCCOCCOCCOCCOCCOCCOCCOCCOCCOCCOCCOCCOCCOCCOCCOCCOCCOCCOCCOCCOCCOCCOCCOCCOCCOCCOCCOCCOCCOCCOCCOCCOCCOCCOCCOCCOCCOCCOCCOCCOCCOCCOCCOCCOCCOCCOCCOCCOCCOCCOCCOCCOCCOCCOCCOCCOCCOCCO,83.2,,,0.3,,,41.3,,,,,,wt/wt,10.0,lipid:mRNA,"synthesis_method: Microfluidic; device_used: microfluidic chip device; total_flow_rate_ml_min: ; flow_rate_ratio: 3:1 (ethanol:aqueous); aqueous_phase_composition: 10mM citrate buffer (pH 3.0); organic_phase_composition: ethanol; mixing_time_sec: ; temperature_condition: room temperature; post_processing: dialysis against 1X PBS; sterilization: ; storage_buffer: 1X PBS, stored at 4¡ÆC","cell_line: HeLa, B16F10; animal_model: C57BL/6 mice; administration_route: intramuscular; gene_expression_result: 7.7E+06 RLU (in vivo i.m.), 5.2E+06 RLU (HeLa), 8.6E+05 RLU (B16F10)",7700000.0,absolute,0.36046511627906974,https://doi.org/10.1038/s41587-019-0247-3,Delivery of mRNA vaccines with heterocyclic lipids increases anti-tumor efficacy by STING-mediated immune cell activation,"['Lei Miao', 'Linxian Li', 'Yuxuan Huang', 'Derfogail Delcassian', 'Jasdave Chahal', 'Jinsong Han', 'Yunhua Shi', 'Kaitlyn Sadtler', 'Wenting Gao', 'Jiaqi Lin', 'Joshua C. Doloff', 'Robert Langer', 'Daniel G. Anderson']",Nature Biotechnology,2019.0,A2-Iso5-2DC18,DOPE,cholesterol,C14-PEG2000
979,A2-Iso5-2DC18,DOPE,cholesterol,C14-PEG2000,65:0.5:9.5:25,mRNA,firefly_luciferase,CCCCCCCC/C=C\CCCCCCCC1(N(C(N=C1)C(=O)OCC)CCCN2CCCC2)CCCCCCC/C=C\CCCCCCCC,CCCCCCCC/C=C\CCCCCCCC(=O)OC[C@H](COP(=O)(O)OCCN)OC(=O)CCCCCCC/C=C\CCCCCCCC,C[C@H](CCCC(C)C)[C@H]1CC[C@@H]2[C@@]1(CC[C@H]3[C@H]2CC=C4[C@@]3(CC[C@@H](C4)O)C)C,CCCCCCCCCCCCCCOC(=O)CCOCCOCCOCCOCCOCCOCCOCCOCCOCCOCCOCCOCCOCCOCCOCCOCCOCCOCCOCCOCCOCCOCCOCCOCCOCCOCCOCCOCCOCCOCCOCCOCCOCCOCCOCCOCCOCCOCCOCCOCCOCCOCCOCCOCCOCCOCCOCCOCCOCCOCCOCCOCCOCCOCCOCCOCCOCCOCCOCCOCCOCCOCCOCCOCCOCCOCCOCCOCCOCCOCCOCCOCCOCCOCCOCCOCCOCCOCCOCCOCCOCCOCCOCCOCCOCCOCCOCCOCCOCCO,110.7,,,0.1,,,98.9,,,,,,wt/wt,15.0,lipid:mRNA,"synthesis_method: Microfluidic; device_used: microfluidic chip device; total_flow_rate_ml_min: ; flow_rate_ratio: 3:1 (ethanol:aqueous); aqueous_phase_composition: 10mM citrate buffer (pH 3.0); organic_phase_composition: ethanol; mixing_time_sec: ; temperature_condition: room temperature; post_processing: dialysis against 1X PBS; sterilization: ; storage_buffer: 1X PBS, stored at 4¡ÆC","cell_line: HeLa, B16F10; animal_model: C57BL/6 mice; administration_route: intramuscular; gene_expression_result: 9.8E+05 RLU (in vivo i.m.), 1.1E+04 RLU (HeLa), 3.5E+04 RLU (B16F10)",980000.0,absolute,0.2558139534883721,https://doi.org/10.1038/s41587-019-0247-3,Delivery of mRNA vaccines with heterocyclic lipids increases anti-tumor efficacy by STING-mediated immune cell activation,"['Lei Miao', 'Linxian Li', 'Yuxuan Huang', 'Derfogail Delcassian', 'Jasdave Chahal', 'Jinsong Han', 'Yunhua Shi', 'Kaitlyn Sadtler', 'Wenting Gao', 'Jiaqi Lin', 'Joshua C. Doloff', 'Robert Langer', 'Daniel G. Anderson']",Nature Biotechnology,2019.0,A2-Iso5-2DC18,DOPE,cholesterol,C14-PEG2000
980,A2-Iso5-2DC18,DOPE,cholesterol,C14-PEG2000,50:0.1:33.9:16,mRNA,firefly_luciferase,CCCCCCCC/C=C\CCCCCCCC1(N(C(N=C1)C(=O)OCC)CCCN2CCCC2)CCCCCCC/C=C\CCCCCCCC,CCCCCCCC/C=C\CCCCCCCC(=O)OC[C@H](COP(=O)(O)OCCN)OC(=O)CCCCCCC/C=C\CCCCCCCC,C[C@H](CCCC(C)C)[C@H]1CC[C@@H]2[C@@]1(CC[C@H]3[C@H]2CC=C4[C@@]3(CC[C@@H](C4)O)C)C,CCCCCCCCCCCCCCOC(=O)CCOCCOCCOCCOCCOCCOCCOCCOCCOCCOCCOCCOCCOCCOCCOCCOCCOCCOCCOCCOCCOCCOCCOCCOCCOCCOCCOCCOCCOCCOCCOCCOCCOCCOCCOCCOCCOCCOCCOCCOCCOCCOCCOCCOCCOCCOCCOCCOCCOCCOCCOCCOCCOCCOCCOCCOCCOCCOCCOCCOCCOCCOCCOCCOCCOCCOCCOCCOCCOCCOCCOCCOCCOCCOCCOCCOCCOCCOCCOCCOCCOCCOCCOCCOCCOCCOCCOCCOCCOCCO,154.9,,,0.1,,,9.4,,,,,,wt/wt,10.0,lipid:mRNA,"synthesis_method: Microfluidic; device_used: microfluidic chip device; total_flow_rate_ml_min: ; flow_rate_ratio: 3:1 (ethanol:aqueous); aqueous_phase_composition: 10mM citrate buffer (pH 3.0); organic_phase_composition: ethanol; mixing_time_sec: ; temperature_condition: room temperature; post_processing: dialysis against 1X PBS; sterilization: ; storage_buffer: 1X PBS, stored at 4¡ÆC","cell_line: HeLa, B16F10; animal_model: C57BL/6 mice; administration_route: intramuscular; gene_expression_result: 3.9E+05 RLU (in vivo i.m.), 3.7E+06 RLU (HeLa), 2.2E+06 RLU (B16F10)",390000.0,absolute,0.23255813953488372,https://doi.org/10.1038/s41587-019-0247-3,Delivery of mRNA vaccines with heterocyclic lipids increases anti-tumor efficacy by STING-mediated immune cell activation,"['Lei Miao', 'Linxian Li', 'Yuxuan Huang', 'Derfogail Delcassian', 'Jasdave Chahal', 'Jinsong Han', 'Yunhua Shi', 'Kaitlyn Sadtler', 'Wenting Gao', 'Jiaqi Lin', 'Joshua C. Doloff', 'Robert Langer', 'Daniel G. Anderson']",Nature Biotechnology,2019.0,A2-Iso5-2DC18,DOPE,cholesterol,C14-PEG2000
981,A2-Iso5-2DC18,DOPE,cholesterol,C14-PEG2000,35:2.5:46.5:16,mRNA,firefly_luciferase,CCCCCCCC/C=C\CCCCCCCC1(N(C(N=C1)C(=O)OCC)CCCN2CCCC2)CCCCCCC/C=C\CCCCCCCC,CCCCCCCC/C=C\CCCCCCCC(=O)OC[C@H](COP(=O)(O)OCCN)OC(=O)CCCCCCC/C=C\CCCCCCCC,C[C@H](CCCC(C)C)[C@H]1CC[C@@H]2[C@@]1(CC[C@H]3[C@H]2CC=C4[C@@]3(CC[C@@H](C4)O)C)C,CCCCCCCCCCCCCCOC(=O)CCOCCOCCOCCOCCOCCOCCOCCOCCOCCOCCOCCOCCOCCOCCOCCOCCOCCOCCOCCOCCOCCOCCOCCOCCOCCOCCOCCOCCOCCOCCOCCOCCOCCOCCOCCOCCOCCOCCOCCOCCOCCOCCOCCOCCOCCOCCOCCOCCOCCOCCOCCOCCOCCOCCOCCOCCOCCOCCOCCOCCOCCOCCOCCOCCOCCOCCOCCOCCOCCOCCOCCOCCOCCOCCOCCOCCOCCOCCOCCOCCOCCOCCOCCOCCOCCOCCOCCOCCOCCO,102.5,,,0.2,,,60.3,,,,,,wt/wt,10.0,lipid:mRNA,"synthesis_method: Microfluidic; device_used: microfluidic chip device; total_flow_rate_ml_min: ; flow_rate_ratio: 3:1 (ethanol:aqueous); aqueous_phase_composition: 10mM citrate buffer (pH 3.0); organic_phase_composition: ethanol; mixing_time_sec: ; temperature_condition: room temperature; post_processing: dialysis against 1X PBS; sterilization: ; storage_buffer: 1X PBS, stored at 4¡ÆC","cell_line: HeLa, B16F10; animal_model: C57BL/6 mice; administration_route: intramuscular; gene_expression_result: 5.3E+07 RLU (in vivo i.m.), 6.3E+06 RLU (HeLa), 1.1E+06 RLU (B16F10)",53000000.0,absolute,0.9069767441860465,https://doi.org/10.1038/s41587-019-0247-3,Delivery of mRNA vaccines with heterocyclic lipids increases anti-tumor efficacy by STING-mediated immune cell activation,"['Lei Miao', 'Linxian Li', 'Yuxuan Huang', 'Derfogail Delcassian', 'Jasdave Chahal', 'Jinsong Han', 'Yunhua Shi', 'Kaitlyn Sadtler', 'Wenting Gao', 'Jiaqi Lin', 'Joshua C. Doloff', 'Robert Langer', 'Daniel G. Anderson']",Nature Biotechnology,2019.0,A2-Iso5-2DC18,DOPE,cholesterol,C14-PEG2000
982,A2-Iso5-2DC18,DOPE,cholesterol,C14-PEG2000,50:1.5:23.5:25,mRNA,firefly_luciferase,CCCCCCCC/C=C\CCCCCCCC1(N(C(N=C1)C(=O)OCC)CCCN2CCCC2)CCCCCCC/C=C\CCCCCCCC,CCCCCCCC/C=C\CCCCCCCC(=O)OC[C@H](COP(=O)(O)OCCN)OC(=O)CCCCCCC/C=C\CCCCCCCC,C[C@H](CCCC(C)C)[C@H]1CC[C@@H]2[C@@]1(CC[C@H]3[C@H]2CC=C4[C@@]3(CC[C@@H](C4)O)C)C,CCCCCCCCCCCCCCOC(=O)CCOCCOCCOCCOCCOCCOCCOCCOCCOCCOCCOCCOCCOCCOCCOCCOCCOCCOCCOCCOCCOCCOCCOCCOCCOCCOCCOCCOCCOCCOCCOCCOCCOCCOCCOCCOCCOCCOCCOCCOCCOCCOCCOCCOCCOCCOCCOCCOCCOCCOCCOCCOCCOCCOCCOCCOCCOCCOCCOCCOCCOCCOCCOCCOCCOCCOCCOCCOCCOCCOCCOCCOCCOCCOCCOCCOCCOCCOCCOCCOCCOCCOCCOCCOCCOCCOCCOCCOCCOCCO,119.8,,,0.3,,,79.0,,,,,,wt/wt,10.0,lipid:mRNA,"synthesis_method: Microfluidic; device_used: microfluidic chip device; total_flow_rate_ml_min: ; flow_rate_ratio: 3:1 (ethanol:aqueous); aqueous_phase_composition: 10mM citrate buffer (pH 3.0); organic_phase_composition: ethanol; mixing_time_sec: ; temperature_condition: room temperature; post_processing: dialysis against 1X PBS; sterilization: ; storage_buffer: 1X PBS, stored at 4¡ÆC",animal_model: C57BL/6 mice; administration_route: intramuscular; gene_expression_result: 2.2E+07 RLU (in vivo i.m.),22000000.0,absolute,0.5813953488372093,https://doi.org/10.1038/s41587-019-0247-3,Delivery of mRNA vaccines with heterocyclic lipids increases anti-tumor efficacy by STING-mediated immune cell activation,"['Lei Miao', 'Linxian Li', 'Yuxuan Huang', 'Derfogail Delcassian', 'Jasdave Chahal', 'Jinsong Han', 'Yunhua Shi', 'Kaitlyn Sadtler', 'Wenting Gao', 'Jiaqi Lin', 'Joshua C. Doloff', 'Robert Langer', 'Daniel G. Anderson']",Nature Biotechnology,2019.0,A2-Iso5-2DC18,DOPE,cholesterol,C14-PEG2000
983,A2-Iso5-2DC18,DOPE,cholesterol,C14-PEG2000,35:2.5:46.5:16,mRNA,firefly_luciferase,CCCCCCCC/C=C\CCCCCCCC1(N(C(N=C1)C(=O)OCC)CCCN2CCCC2)CCCCCCC/C=C\CCCCCCCC,CCCCCCCC/C=C\CCCCCCCC(=O)OC[C@H](COP(=O)(O)OCCN)OC(=O)CCCCCCC/C=C\CCCCCCCC,C[C@H](CCCC(C)C)[C@H]1CC[C@@H]2[C@@]1(CC[C@H]3[C@H]2CC=C4[C@@]3(CC[C@@H](C4)O)C)C,CCCCCCCCCCCCCCOC(=O)CCOCCOCCOCCOCCOCCOCCOCCOCCOCCOCCOCCOCCOCCOCCOCCOCCOCCOCCOCCOCCOCCOCCOCCOCCOCCOCCOCCOCCOCCOCCOCCOCCOCCOCCOCCOCCOCCOCCOCCOCCOCCOCCOCCOCCOCCOCCOCCOCCOCCOCCOCCOCCOCCOCCOCCOCCOCCOCCOCCOCCOCCOCCOCCOCCOCCOCCOCCOCCOCCOCCOCCOCCOCCOCCOCCOCCOCCOCCOCCOCCOCCOCCOCCOCCOCCOCCOCCOCCOCCO,102.5,,,0.2,,,60.3,,,,,,wt/wt,10.0,lipid:mRNA,"synthesis_method: Microfluidic; device_used: microfluidic chip device; total_flow_rate_ml_min: ; flow_rate_ratio: 3:1 (ethanol:aqueous); aqueous_phase_composition: 10mM citrate buffer (pH 3.0); organic_phase_composition: ethanol; mixing_time_sec: ; temperature_condition: room temperature; post_processing: dialysis against 1X PBS; sterilization: ; storage_buffer: 1X PBS, stored at 4¡ÆC",animal_model: C57BL/6 mice; administration_route: intramuscular; gene_expression_result: 5.5E+07 RLU (in vivo i.m.),55000000.0,absolute,0.9302325581395349,https://doi.org/10.1038/s41587-019-0247-3,Delivery of mRNA vaccines with heterocyclic lipids increases anti-tumor efficacy by STING-mediated immune cell activation,"['Lei Miao', 'Linxian Li', 'Yuxuan Huang', 'Derfogail Delcassian', 'Jasdave Chahal', 'Jinsong Han', 'Yunhua Shi', 'Kaitlyn Sadtler', 'Wenting Gao', 'Jiaqi Lin', 'Joshua C. Doloff', 'Robert Langer', 'Daniel G. Anderson']",Nature Biotechnology,2019.0,A2-Iso5-2DC18,DOPE,cholesterol,C14-PEG2000
984,A2-Iso5-2DC18,DOPE,cholesterol,C14-PEG2000,35:2.5:46.5:16,mRNA,firefly_luciferase,CCCCCCCC/C=C\CCCCCCCC1(N(C(N=C1)C(=O)OCC)CCCN2CCCC2)CCCCCCC/C=C\CCCCCCCC,CCCCCCCC/C=C\CCCCCCCC(=O)OC[C@H](COP(=O)(O)OCCN)OC(=O)CCCCCCC/C=C\CCCCCCCC,C[C@H](CCCC(C)C)[C@H]1CC[C@@H]2[C@@]1(CC[C@H]3[C@H]2CC=C4[C@@]3(CC[C@@H](C4)O)C)C,CCCCCCCCCCCCCCOC(=O)CCOCCOCCOCCOCCOCCOCCOCCOCCOCCOCCOCCOCCOCCOCCOCCOCCOCCOCCOCCOCCOCCOCCOCCOCCOCCOCCOCCOCCOCCOCCOCCOCCOCCOCCOCCOCCOCCOCCOCCOCCOCCOCCOCCOCCOCCOCCOCCOCCOCCOCCOCCOCCOCCOCCOCCOCCOCCOCCOCCOCCOCCOCCOCCOCCOCCOCCOCCOCCOCCOCCOCCOCCOCCOCCOCCOCCOCCOCCOCCOCCOCCOCCOCCOCCOCCOCCOCCOCCOCCO,110.6,,,0.1,,,50.4,,,,,,wt/wt,15.0,lipid:mRNA,"synthesis_method: Microfluidic; device_used: microfluidic chip device; total_flow_rate_ml_min: ; flow_rate_ratio: 3:1 (ethanol:aqueous); aqueous_phase_composition: 10mM citrate buffer (pH 3.0); organic_phase_composition: ethanol; mixing_time_sec: ; temperature_condition: room temperature; post_processing: dialysis against 1X PBS; sterilization: ; storage_buffer: 1X PBS, stored at 4¡ÆC",animal_model: C57BL/6 mice; administration_route: intramuscular; gene_expression_result: 3.15E+07 RLU (in vivo i.m.),31500000.0,absolute,0.7674418604651163,https://doi.org/10.1038/s41587-019-0247-3,Delivery of mRNA vaccines with heterocyclic lipids increases anti-tumor efficacy by STING-mediated immune cell activation,"['Lei Miao', 'Linxian Li', 'Yuxuan Huang', 'Derfogail Delcassian', 'Jasdave Chahal', 'Jinsong Han', 'Yunhua Shi', 'Kaitlyn Sadtler', 'Wenting Gao', 'Jiaqi Lin', 'Joshua C. Doloff', 'Robert Langer', 'Daniel G. Anderson']",Nature Biotechnology,2019.0,A2-Iso5-2DC18,DOPE,cholesterol,C14-PEG2000
985,A2-Iso5-2DC18,DOPE,cholesterol,C14-PEG2000,35:2.5:37.5:25,mRNA,firefly_luciferase,CCCCCCCC/C=C\CCCCCCCC1(N(C(N=C1)C(=O)OCC)CCCN2CCCC2)CCCCCCC/C=C\CCCCCCCC,CCCCCCCC/C=C\CCCCCCCC(=O)OC[C@H](COP(=O)(O)OCCN)OC(=O)CCCCCCC/C=C\CCCCCCCC,C[C@H](CCCC(C)C)[C@H]1CC[C@@H]2[C@@]1(CC[C@H]3[C@H]2CC=C4[C@@]3(CC[C@@H](C4)O)C)C,CCCCCCCCCCCCCCOC(=O)CCOCCOCCOCCOCCOCCOCCOCCOCCOCCOCCOCCOCCOCCOCCOCCOCCOCCOCCOCCOCCOCCOCCOCCOCCOCCOCCOCCOCCOCCOCCOCCOCCOCCOCCOCCOCCOCCOCCOCCOCCOCCOCCOCCOCCOCCOCCOCCOCCOCCOCCOCCOCCOCCOCCOCCOCCOCCOCCOCCOCCOCCOCCOCCOCCOCCOCCOCCOCCOCCOCCOCCOCCOCCOCCOCCOCCOCCOCCOCCOCCOCCOCCOCCOCCOCCOCCOCCOCCOCCO,105.5,,,0.2,,,60.3,,,,,,wt/wt,10.0,lipid:mRNA,"synthesis_method: Microfluidic; device_used: microfluidic chip device; total_flow_rate_ml_min: ; flow_rate_ratio: 3:1 (ethanol:aqueous); aqueous_phase_composition: 10mM citrate buffer (pH 3.0); organic_phase_composition: ethanol; mixing_time_sec: ; temperature_condition: room temperature; post_processing: dialysis against 1X PBS; sterilization: ; storage_buffer: 1X PBS, stored at 4¡ÆC",animal_model: C57BL/6 mice; administration_route: intramuscular; gene_expression_result: 3.13E+07 RLU (in vivo i.m.),31300000.0,absolute,0.7441860465116279,https://doi.org/10.1038/s41587-019-0247-3,Delivery of mRNA vaccines with heterocyclic lipids increases anti-tumor efficacy by STING-mediated immune cell activation,"['Lei Miao', 'Linxian Li', 'Yuxuan Huang', 'Derfogail Delcassian', 'Jasdave Chahal', 'Jinsong Han', 'Yunhua Shi', 'Kaitlyn Sadtler', 'Wenting Gao', 'Jiaqi Lin', 'Joshua C. Doloff', 'Robert Langer', 'Daniel G. Anderson']",Nature Biotechnology,2019.0,A2-Iso5-2DC18,DOPE,cholesterol,C14-PEG2000
