Repository: maanasrrao1111/lnp-multi-objective-formulation

# Beyond Potency: Multi-Objective Analysis of Reporter-mRNA Lipid Nanoparticle Formulations

**Accepted at Next Generation Cancer Therapeutics 2026 (MD Anderson Cancer Center, October 6–8)**

## Summary

LNP formulation screens rank candidates by transfection potency, but potent formulations frequently fail on particle size, dispersity, or RNA encapsulation. This project systematically quantifies that gap using 464 reporter-mRNA formulations from 62 published studies.

## Data

- **Primary:** [LNP Atlas](https://doi.org/10.5281/zenodo.17243732) — 1,092 formulations (Nature Scientific Data, 2025)
- **External validation:** 45 formulations manually curated from 4 independent papers

File: data/atlas_cleaned.csv (part 21 of 21)
lnp_id,ionizable_lipid,helper_lipid,sterol_lipid,peg_lipid,lipid_molar_ratio,target_type,nucleic_acid_sequence,ionizable_lipid_smiles,helper_lipid_smiles,sterol_lipid_smiles,peg_lipid_smiles,size_mean,size_sd,size_flag,pdi_mean,pdi_sd,pdi_flag,ee_mean,ee_sd,ee_flag,zeta_mean,zeta_sd,zeta_flag,ratio_type,ratio_value,ratio_cargo,synthesis_info,bioactivity_profile,transfection_raw,transfection_unit,transfection_pctile,paper_doi,paper_title,paper_authors,paper_journal,paper_year,ionizable_lipid_original,helper_lipid_original,sterol_lipid_original,peg_lipid_original
986,A2-Iso5-2DC18,DOPE,cholesterol,C14-PEG2000,35:2.5:34.5:28,mRNA,firefly_luciferase,CCCCCCCC/C=C\CCCCCCCC1(N(C(N=C1)C(=O)OCC)CCCN2CCCC2)CCCCCCC/C=C\CCCCCCCC,CCCCCCCC/C=C\CCCCCCCC(=O)OC[C@H](COP(=O)(O)OCCN)OC(=O)CCCCCCC/C=C\CCCCCCCC,C[C@H](CCCC(C)C)[C@H]1CC[C@@H]2[C@@]1(CC[C@H]3[C@H]2CC=C4[C@@]3(CC[C@@H](C4)O)C)C,CCCCCCCCCCCCCCOC(=O)CCOCCOCCOCCOCCOCCOCCOCCOCCOCCOCCOCCOCCOCCOCCOCCOCCOCCOCCOCCOCCOCCOCCOCCOCCOCCOCCOCCOCCOCCOCCOCCOCCOCCOCCOCCOCCOCCOCCOCCOCCOCCOCCOCCOCCOCCOCCOCCOCCOCCOCCOCCOCCOCCOCCOCCOCCOCCOCCOCCOCCOCCOCCOCCOCCOCCOCCOCCOCCOCCOCCOCCOCCOCCOCCOCCOCCOCCOCCOCCOCCOCCOCCOCCOCCOCCOCCOCCOCCOCCO,108.6,,,0.2,,,45.5,,,,,,wt/wt,10.0,lipid:mRNA,"synthesis_method: Microfluidic; device_used: microfluidic chip device; total_flow_rate_ml_min: ; flow_rate_ratio: 3:1 (ethanol:aqueous); aqueous_phase_composition: 10mM citrate buffer (pH 3.0); organic_phase_composition: ethanol; mixing_time_sec: ; temperature_condition: room temperature; post_processing: dialysis against 1X PBS; sterilization: ; storage_buffer: 1X PBS, stored at 4¡ÆC",animal_model: C57BL/6 mice; administration_route: intramuscular; gene_expression_result: 2.58E+07 RLU (in vivo i.m.),25800000.0,absolute,0.627906976744186,https://doi.org/10.1038/s41587-019-0247-3,Delivery of mRNA vaccines with heterocyclic lipids increases anti-tumor efficacy by STING-mediated immune cell activation,"['Lei Miao', 'Linxian Li', 'Yuxuan Huang', 'Derfogail Delcassian', 'Jasdave Chahal', 'Jinsong Han', 'Yunhua Shi', 'Kaitlyn Sadtler', 'Wenting Gao', 'Jiaqi Lin', 'Joshua C. Doloff', 'Robert Langer', 'Daniel G. Anderson']",Nature Biotechnology,2019.0,A2-Iso5-2DC18,DOPE,cholesterol,C14-PEG2000
987,A2-Iso5-2DC18,DOPE,cholesterol,C14-PEG2000,35:2.5:42.5:20,mRNA,firefly_luciferase,CCCCCCCC/C=C\CCCCCCCC1(N(C(N=C1)C(=O)OCC)CCCN2CCCC2)CCCCCCC/C=C\CCCCCCCC,CCCCCCCC/C=C\CCCCCCCC(=O)OC[C@H](COP(=O)(O)OCCN)OC(=O)CCCCCCC/C=C\CCCCCCCC,C[C@H](CCCC(C)C)[C@H]1CC[C@@H]2[C@@]1(CC[C@H]3[C@H]2CC=C4[C@@]3(CC[C@@H](C4)O)C)C,CCCCCCCCCCCCCCOC(=O)CCOCCOCCOCCOCCOCCOCCOCCOCCOCCOCCOCCOCCOCCOCCOCCOCCOCCOCCOCCOCCOCCOCCOCCOCCOCCOCCOCCOCCOCCOCCOCCOCCOCCOCCOCCOCCOCCOCCOCCOCCOCCOCCOCCOCCOCCOCCOCCOCCOCCOCCOCCOCCOCCOCCOCCOCCOCCOCCOCCOCCOCCOCCOCCOCCOCCOCCOCCOCCOCCOCCOCCOCCOCCOCCOCCOCCOCCOCCOCCOCCOCCOCCOCCOCCOCCOCCOCCOCCOCCO,112.5,,,0.1,,,54.5,,,,,,wt/wt,10.0,lipid:mRNA,"synthesis_method: Microfluidic; device_used: microfluidic chip device; total_flow_rate_ml_min: ; flow_rate_ratio: 3:1 (ethanol:aqueous); aqueous_phase_composition: 10mM citrate buffer (pH 3.0); organic_phase_composition: ethanol; mixing_time_sec: ; temperature_condition: room temperature; post_processing: dialysis against 1X PBS; sterilization: ; storage_buffer: 1X PBS, stored at 4¡ÆC",animal_model: C57BL/6 mice; administration_route: intramuscular; gene_expression_result: 2.67E+07 RLU (in vivo i.m.),26700000.0,absolute,0.6511627906976745,https://doi.org/10.1038/s41587-019-0247-3,Delivery of mRNA vaccines with heterocyclic lipids increases anti-tumor efficacy by STING-mediated immune cell activation,"['Lei Miao', 'Linxian Li', 'Yuxuan Huang', 'Derfogail Delcassian', 'Jasdave Chahal', 'Jinsong Han', 'Yunhua Shi', 'Kaitlyn Sadtler', 'Wenting Gao', 'Jiaqi Lin', 'Joshua C. Doloff', 'Robert Langer', 'Daniel G. Anderson']",Nature Biotechnology,2019.0,A2-Iso5-2DC18,DOPE,cholesterol,C14-PEG2000
988,A2-Iso5-2DC18,DOPE,cholesterol,C14-PEG2000,50:2.5:37.5:10,mRNA,firefly_luciferase,CCCCCCCC/C=C\CCCCCCCC1(N(C(N=C1)C(=O)OCC)CCCN2CCCC2)CCCCCCC/C=C\CCCCCCCC,CCCCCCCC/C=C\CCCCCCCC(=O)OC[C@H](COP(=O)(O)OCCN)OC(=O)CCCCCCC/C=C\CCCCCCCC,C[C@H](CCCC(C)C)[C@H]1CC[C@@H]2[C@@]1(CC[C@H]3[C@H]2CC=C4[C@@]3(CC[C@@H](C4)O)C)C,CCCCCCCCCCCCCCOC(=O)CCOCCOCCOCCOCCOCCOCCOCCOCCOCCOCCOCCOCCOCCOCCOCCOCCOCCOCCOCCOCCOCCOCCOCCOCCOCCOCCOCCOCCOCCOCCOCCOCCOCCOCCOCCOCCOCCOCCOCCOCCOCCOCCOCCOCCOCCOCCOCCOCCOCCOCCOCCOCCOCCOCCOCCOCCOCCOCCOCCOCCOCCOCCOCCOCCOCCOCCOCCOCCOCCOCCOCCOCCOCCOCCOCCOCCOCCOCCOCCOCCOCCOCCOCCOCCOCCOCCOCCOCCOCCO,94.8,,,0.1,,,75.5,,,,,,wt/wt,10.0,lipid:mRNA,"synthesis_method: Microfluidic; device_used: microfluidic chip device; total_flow_rate_ml_min: ; flow_rate_ratio: 3:1 (ethanol:aqueous); aqueous_phase_composition: 10mM citrate buffer (pH 3.0); organic_phase_composition: ethanol; mixing_time_sec: ; temperature_condition: room temperature; post_processing: dialysis against 1X PBS; sterilization: ; storage_buffer: 1X PBS, stored at 4¡ÆC",animal_model: C57BL/6 mice; administration_route: intramuscular; gene_expression_result: 7.70E+06 RLU (in vivo i.m.),7700000.0,absolute,0.36046511627906974,https://doi.org/10.1038/s41587-019-0247-3,Delivery of mRNA vaccines with heterocyclic lipids increases anti-tumor efficacy by STING-mediated immune cell activation,"['Lei Miao', 'Linxian Li', 'Yuxuan Huang', 'Derfogail Delcassian', 'Jasdave Chahal', 'Jinsong Han', 'Yunhua Shi', 'Kaitlyn Sadtler', 'Wenting Gao', 'Jiaqi Lin', 'Joshua C. Doloff', 'Robert Langer', 'Daniel G. Anderson']",Nature Biotechnology,2019.0,A2-Iso5-2DC18,DOPE,cholesterol,C14-PEG2000
989,A2-Iso5-2DC18,DOPE,cholesterol,C14-PEG2000,45:2.5:36.5:16,mRNA,firefly_luciferase,CCCCCCCC/C=C\CCCCCCCC1(N(C(N=C1)C(=O)OCC)CCCN2CCCC2)CCCCCCC/C=C\CCCCCCCC,CCCCCCCC/C=C\CCCCCCCC(=O)OC[C@H](COP(=O)(O)OCCN)OC(=O)CCCCCCC/C=C\CCCCCCCC,C[C@H](CCCC(C)C)[C@H]1CC[C@@H]2[C@@]1(CC[C@H]3[C@H]2CC=C4[C@@]3(CC[C@@H](C4)O)C)C,CCCCCCCCCCCCCCOC(=O)CCOCCOCCOCCOCCOCCOCCOCCOCCOCCOCCOCCOCCOCCOCCOCCOCCOCCOCCOCCOCCOCCOCCOCCOCCOCCOCCOCCOCCOCCOCCOCCOCCOCCOCCOCCOCCOCCOCCOCCOCCOCCOCCOCCOCCOCCOCCOCCOCCOCCOCCOCCOCCOCCOCCOCCOCCOCCOCCOCCOCCOCCOCCOCCOCCOCCOCCOCCOCCOCCOCCOCCOCCOCCOCCOCCOCCOCCOCCOCCOCCOCCOCCOCCOCCOCCOCCOCCOCCOCCO,115.6,,,0.2,,,76.5,,,,,,wt/wt,10.0,lipid:mRNA,"synthesis_method: Microfluidic; device_used: microfluidic chip device; total_flow_rate_ml_min: ; flow_rate_ratio: 3:1 (ethanol:aqueous); aqueous_phase_composition: 10mM citrate buffer (pH 3.0); organic_phase_composition: ethanol; mixing_time_sec: ; temperature_condition: room temperature; post_processing: dialysis against 1X PBS; sterilization: ; storage_buffer: 1X PBS, stored at 4¡ÆC",animal_model: C57BL/6 mice; administration_route: intramuscular; gene_expression_result: 1.96E+07 RLU (in vivo i.m.),19600000.0,absolute,0.5116279069767442,https://doi.org/10.1038/s41587-019-0247-3,Delivery of mRNA vaccines with heterocyclic lipids increases anti-tumor efficacy by STING-mediated immune cell activation,"['Lei Miao', 'Linxian Li', 'Yuxuan Huang', 'Derfogail Delcassian', 'Jasdave Chahal', 'Jinsong Han', 'Yunhua Shi', 'Kaitlyn Sadtler', 'Wenting Gao', 'Jiaqi Lin', 'Joshua C. Doloff', 'Robert Langer', 'Daniel G. Anderson']",Nature Biotechnology,2019.0,A2-Iso5-2DC18,DOPE,cholesterol,C14-PEG2000
990,A2-Iso5-2DC18,DOPE,cholesterol,C14-PEG2000,45:2.5:42.5:10,mRNA,firefly_luciferase,CCCCCCCC/C=C\CCCCCCCC1(N(C(N=C1)C(=O)OCC)CCCN2CCCC2)CCCCCCC/C=C\CCCCCCCC,CCCCCCCC/C=C\CCCCCCCC(=O)OC[C@H](COP(=O)(O)OCCN)OC(=O)CCCCCCC/C=C\CCCCCCCC,C[C@H](CCCC(C)C)[C@H]1CC[C@@H]2[C@@]1(CC[C@H]3[C@H]2CC=C4[C@@]3(CC[C@@H](C4)O)C)C,CCCCCCCCCCCCCCOC(=O)CCOCCOCCOCCOCCOCCOCCOCCOCCOCCOCCOCCOCCOCCOCCOCCOCCOCCOCCOCCOCCOCCOCCOCCOCCOCCOCCOCCOCCOCCOCCOCCOCCOCCOCCOCCOCCOCCOCCOCCOCCOCCOCCOCCOCCOCCOCCOCCOCCOCCOCCOCCOCCOCCOCCOCCOCCOCCOCCOCCOCCOCCOCCOCCOCCOCCOCCOCCOCCOCCOCCOCCOCCOCCOCCOCCOCCOCCOCCOCCOCCOCCOCCOCCOCCOCCOCCOCCOCCOCCO,87.6,,,0.2,,,45.5,,,,,,wt/wt,10.0,lipid:mRNA,"synthesis_method: Microfluidic; device_used: microfluidic chip device; total_flow_rate_ml_min: ; flow_rate_ratio: 3:1 (ethanol:aqueous); aqueous_phase_composition: 10mM citrate buffer (pH 3.0); organic_phase_composition: ethanol; mixing_time_sec: ; temperature_condition: room temperature; post_processing: dialysis against 1X PBS; sterilization: ; storage_buffer: 1X PBS, stored at 4¡ÆC",animal_model: C57BL/6 mice; administration_route: intramuscular; gene_expression_result: 6.0E+07 RLU (in vivo i.m.),60000000.0,absolute,0.9883720930232558,https://doi.org/10.1038/s41587-019-0247-3,Delivery of mRNA vaccines with heterocyclic lipids increases anti-tumor efficacy by STING-mediated immune cell activation,"['Lei Miao', 'Linxian Li', 'Yuxuan Huang', 'Derfogail Delcassian', 'Jasdave Chahal', 'Jinsong Han', 'Yunhua Shi', 'Kaitlyn Sadtler', 'Wenting Gao', 'Jiaqi Lin', 'Joshua C. Doloff', 'Robert Langer', 'Daniel G. Anderson']",Nature Biotechnology,2019.0,A2-Iso5-2DC18,DOPE,cholesterol,C14-PEG2000
991,A2-Iso5-2DC18,DOPE,cholesterol,C14-PEG2000,35:1.5:47.5:16,mRNA,firefly_luciferase,CCCCCCCC/C=C\CCCCCCCC1(N(C(N=C1)C(=O)OCC)CCCN2CCCC2)CCCCCCC/C=C\CCCCCCCC,CCCCCCCC/C=C\CCCCCCCC(=O)OC[C@H](COP(=O)(O)OCCN)OC(=O)CCCCCCC/C=C\CCCCCCCC,C[C@H](CCCC(C)C)[C@H]1CC[C@@H]2[C@@]1(CC[C@H]3[C@H]2CC=C4[C@@]3(CC[C@@H](C4)O)C)C,CCCCCCCCCCCCCCOC(=O)CCOCCOCCOCCOCCOCCOCCOCCOCCOCCOCCOCCOCCOCCOCCOCCOCCOCCOCCOCCOCCOCCOCCOCCOCCOCCOCCOCCOCCOCCOCCOCCOCCOCCOCCOCCOCCOCCOCCOCCOCCOCCOCCOCCOCCOCCOCCOCCOCCOCCOCCOCCOCCOCCOCCOCCOCCOCCOCCOCCOCCOCCOCCOCCOCCOCCOCCOCCOCCOCCOCCOCCOCCOCCOCCOCCOCCOCCOCCOCCOCCOCCOCCOCCOCCOCCOCCOCCOCCOCCO,140.6,,,0.1,,,55.5,,,,,,wt/wt,10.0,lipid:mRNA,"synthesis_method: Microfluidic; device_used: microfluidic chip device; total_flow_rate_ml_min: ; flow_rate_ratio: 3:1 (ethanol:aqueous); aqueous_phase_composition: 10mM citrate buffer (pH 3.0); organic_phase_composition: ethanol; mixing_time_sec: ; temperature_condition: room temperature; post_processing: dialysis against 1X PBS; sterilization: ; storage_buffer: 1X PBS, stored at 4¡ÆC",animal_model: C57BL/6 mice; administration_route: intramuscular; gene_expression_result: 3.04E+07 RLU (in vivo i.m.),30400000.0,absolute,0.6976744186046512,https://doi.org/10.1038/s41587-019-0247-3,Delivery of mRNA vaccines with heterocyclic lipids increases anti-tumor efficacy by STING-mediated immune cell activation,"['Lei Miao', 'Linxian Li', 'Yuxuan Huang', 'Derfogail Delcassian', 'Jasdave Chahal', 'Jinsong Han', 'Yunhua Shi', 'Kaitlyn Sadtler', 'Wenting Gao', 'Jiaqi Lin', 'Joshua C. Doloff', 'Robert Langer', 'Daniel G. Anderson']",Nature Biotechnology,2019.0,A2-Iso5-2DC18,DOPE,cholesterol,C14-PEG2000
992,A2-Iso5-2DC18,DOPE,cholesterol,C14-PEG2000,35:2.8:46.2:16,mRNA,firefly_luciferase,CCCCCCCC/C=C\CCCCCCCC1(N(C(N=C1)C(=O)OCC)CCCN2CCCC2)CCCCCCC/C=C\CCCCCCCC,CCCCCCCC/C=C\CCCCCCCC(=O)OC[C@H](COP(=O)(O)OCCN)OC(=O)CCCCCCC/C=C\CCCCCCCC,C[C@H](CCCC(C)C)[C@H]1CC[C@@H]2[C@@]1(CC[C@H]3[C@H]2CC=C4[C@@]3(CC[C@@H](C4)O)C)C,CCCCCCCCCCCCCCOC(=O)CCOCCOCCOCCOCCOCCOCCOCCOCCOCCOCCOCCOCCOCCOCCOCCOCCOCCOCCOCCOCCOCCOCCOCCOCCOCCOCCOCCOCCOCCOCCOCCOCCOCCOCCOCCOCCOCCOCCOCCOCCOCCOCCOCCOCCOCCOCCOCCOCCOCCOCCOCCOCCOCCOCCOCCOCCOCCOCCOCCOCCOCCOCCOCCOCCOCCOCCOCCOCCOCCOCCOCCOCCOCCOCCOCCOCCOCCOCCOCCOCCOCCOCCOCCOCCOCCOCCOCCOCCOCCO,88.6,,,0.2,,,65.6,,,,,,wt/wt,10.0,lipid:mRNA,"synthesis_method: Microfluidic; device_used: microfluidic chip device; total_flow_rate_ml_min: ; flow_rate_ratio: 3:1 (ethanol:aqueous); aqueous_phase_composition: 10mM citrate buffer (pH 3.0); organic_phase_composition: ethanol; mixing_time_sec: ; temperature_condition: room temperature; post_processing: dialysis against 1X PBS; sterilization: ; storage_buffer: 1X PBS, stored at 4¡ÆC",animal_model: C57BL/6 mice; administration_route: intramuscular; gene_expression_result: 4.91E+07 RLU (in vivo i.m.),49100000.0,absolute,0.8837209302325582,https://doi.org/10.1038/s41587-019-0247-3,Delivery of mRNA vaccines with heterocyclic lipids increases anti-tumor efficacy by STING-mediated immune cell activation,"['Lei Miao', 'Linxian Li', 'Yuxuan Huang', 'Derfogail Delcassian', 'Jasdave Chahal', 'Jinsong Han', 'Yunhua Shi', 'Kaitlyn Sadtler', 'Wenting Gao', 'Jiaqi Lin', 'Joshua C. Doloff', 'Robert Langer', 'Daniel G. Anderson']",Nature Biotechnology,2019.0,A2-Iso5-2DC18,DOPE,cholesterol,C14-PEG2000
1005,Custom lipid,DOPE,cholesterol,C14-PEG2000,35:16:46.5:2.5 (ionizable_lipid:cholesterol:DOPE:C14-mPEG2000),mRNA,firefly_luciferase,CCCCCCOC(=O)CCN(CCCN(C)CCCN(CCC(=O)OCCCCCC)CCC(=O)OCCCCCC)CCC(=O)OCCCCCC,CCCCCCCC/C=C\CCCCCCCC(=O)OC[C@H](COP(=O)(O)OCCN)OC(=O)CCCCCCC/C=C\CCCCCCCC,C[C@H](CCCC(C)C)[C@H]1CC[C@@H]2[C@@]1(CC[C@H]3[C@H]2CC=C4[C@@]3(CC[C@@H](C4)O)C)C,CCCCCCCCCCCCCCOC(=O)CCOCCOCCOCCOCCOCCOCCOCCOCCOCCOCCOCCOCCOCCOCCOCCOCCOCCOCCOCCOCCOCCOCCOCCOCCOCCOCCOCCOCCOCCOCCOCCOCCOCCOCCOCCOCCOCCOCCOCCOCCOCCOCCOCCOCCOCCOCCOCCOCCOCCOCCOCCOCCOCCOCCOCCOCCOCCOCCOCCOCCOCCOCCOCCOCCOCCOCCOCCOCCOCCOCCOCCOCCOCCOCCOCCOCCOCCOCCOCCOCCOCCOCCOCCOCCOCCOCCOCCOCCOCCO,149.2,,,0.106,,,31.1,,,,,,wt/wt,10.0,lipidoid:mRNA,"synthesis_method: nanoprecipitation; device_used: ; total_flow_rate_ml_min: ; flow_rate_ratio: 1:1 (lipid solution:mRNA solution); aqueous_phase_composition: 10 mM sodium citrate buffer; organic_phase_composition: 90% ethanol and 10% 10 mM sodium citrate (by volume); mixing_time_sec: ; temperature_condition: ; post_processing: dialysis against PBS for 60-90 minutes in 3,500 molecular weight cut-off cassettes; sterilization: ; storage_buffer: PBS","cell_line: HeLa; animal_model: female C57BL/6 mice; administration_route: IV (tail vein injection); dose: 0.75 mg/kg mRNA; gene_expression_result: minimal luciferase expression; biodistribution_result: liver, spleen, kidneys, lungs (similar to other LNPs)",,,,10.1002/smll.201805097,Branched-Tail Lipid Nanoparticles Potently Deliver mRNA In Vivo due to Enhanced Ionization at Endosomal pH,"['Khalid A. Hajj', 'Rebecca L. Ball', 'Sarah B. Deluty', 'Shridhar R. Singh', 'Daria Strelkova', 'Christopher M. Knapp', 'Kathryn A. Whitehead']",Small,2019.0,"306O6 (3,3'-diamino-N-methyldipropylamine + hexyl acrylate)","DOPE (1,2-dioleoyl-sn-glycero-3-phosphoethanolamine)",cholesterol,C14-mPEG2000
1006,Custom lipid,DOPE,cholesterol,C14-PEG2000,35:16:46.5:2.5,mRNA,firefly_luciferase,CCCCCCCCOC(=O)CCN(CCCN(N)CCCN(CCC(=O)OCCCCCCCC)CCC(=O)OCCCCCCCC)CCC(=O)OCCCCCCCC,CCCCCCCC/C=C\CCCCCCCC(=O)OC[C@H](COP(=O)(O)OCCN)OC(=O)CCCCCCC/C=C\CCCCCCCC,C[C@H](CCCC(C)C)[C@H]1CC[C@@H]2[C@@]1(CC[C@H]3[C@H]2CC=C4[C@@]3(CC[C@@H](C4)O)C)C,CCCCCCCCCCCCCCOC(=O)CCOCCOCCOCCOCCOCCOCCOCCOCCOCCOCCOCCOCCOCCOCCOCCOCCOCCOCCOCCOCCOCCOCCOCCOCCOCCOCCOCCOCCOCCOCCOCCOCCOCCOCCOCCOCCOCCOCCOCCOCCOCCOCCOCCOCCOCCOCCOCCOCCOCCOCCOCCOCCOCCOCCOCCOCCOCCOCCOCCOCCOCCOCCOCCOCCOCCOCCOCCOCCOCCOCCOCCOCCOCCOCCOCCOCCOCCOCCOCCOCCOCCOCCOCCOCCOCCOCCOCCOCCOCCO,161.6,,,0.129,,,89.7,,,,,,wt/wt,10.0,lipidoid:mRNA,synthesis_method: nanoprecipitation; device_used: ; total_flow_rate_ml_min: ; flow_rate_ratio: 1:1; aqueous_phase_composition: 10 mM sodium citrate buffer; organic_phase_composition: 90% ethanol and 10% 10 mM sodium citrate; mixing_time_sec: ; temperature_condition: ; post_processing: dialysis against PBS for 60-90 minutes; sterilization: ; storage_buffer: PBS,"cell_line: HeLa; animal_model: female C57BL/6 mice; administration_route: IV; dose: 0.75 mg/kg mRNA; gene_expression_result: modest luciferase expression; biodistribution_result: liver, spleen, kidneys, lungs",,,,10.1002/smll.201805097,Branched-Tail Lipid Nanoparticles Potently Deliver mRNA In Vivo due to Enhanced Ionization at Endosomal pH,"['Khalid A. Hajj', 'Rebecca L. Ball', 'Sarah B. Deluty', 'Shridhar R. Singh', 'Daria Strelkova', 'Christopher M. Knapp', 'Kathryn A. Whitehead']",Small,2019.0,"306O8 (3,3'-diamino-N-methyldipropylamine + octyl acrylate)",DOPE,cholesterol,C14-mPEG2000
1007,Custom lipid,DOPE,cholesterol,C14-PEG2000,35:16:46.5:2.5,mRNA,firefly_luciferase,CCCCCCCCC(OC(=O)CCN(CCCN(C)CCCN(CCC(=O)OCCCCCCCCC)CCC(=O)OCCCCCCCCC)CCC(=O)OCCCCCCCCC),CCCCCCCC/C=C\CCCCCCCC(=O)OC[C@H](COP(=O)(O)OCCN)OC(=O)CCCCCCC/C=C\CCCCCCCC,C[C@H](CCCC(C)C)[C@H]1CC[C@@H]2[C@@]1(CC[C@H]3[C@H]2CC=C4[C@@]3(CC[C@@H](C4)O)C)C,CCCCCCCCCCCCCCOC(=O)CCOCCOCCOCCOCCOCCOCCOCCOCCOCCOCCOCCOCCOCCOCCOCCOCCOCCOCCOCCOCCOCCOCCOCCOCCOCCOCCOCCOCCOCCOCCOCCOCCOCCOCCOCCOCCOCCOCCOCCOCCOCCOCCOCCOCCOCCOCCOCCOCCOCCOCCOCCOCCOCCOCCOCCOCCOCCOCCOCCOCCOCCOCCOCCOCCOCCOCCOCCOCCOCCOCCOCCOCCOCCOCCOCCOCCOCCOCCOCCOCCOCCOCCOCCOCCOCCOCCOCCOCCOCCO,166.6,,,0.135,,,93.6,,,,,,wt/wt,10.0,lipidoid:mRNA,synthesis_method: nanoprecipitation; device_used: ; total_flow_rate_ml_min: ; flow_rate_ratio: 1:1; aqueous_phase_composition: 10 mM sodium citrate buffer; organic_phase_composition: 90% ethanol and 10% 10 mM sodium citrate; mixing_time_sec: ; temperature_condition: ; post_processing: dialysis against PBS for 60-90 minutes; sterilization: ; storage_buffer: PBS,"cell_line: HeLa; animal_model: female C57BL/6 mice; administration_route: IV; dose: 0.75 mg/kg mRNA; gene_expression_result: modest luciferase expression; biodistribution_result: liver, spleen, kidneys, lungs",,,,10.1002/smll.201805097,Branched-Tail Lipid Nanoparticles Potently Deliver mRNA In Vivo due to Enhanced Ionization at Endosomal pH,"['Khalid A. Hajj', 'Rebecca L. Ball', 'Sarah B. Deluty', 'Shridhar R. Singh', 'Daria Strelkova', 'Christopher M. Knapp', 'Kathryn A. Whitehead']",Small,2019.0,"306O9 (3,3'-diamino-N-methyldipropylamine + nonyl acrylate)",DOPE,cholesterol,C14-mPEG2000
1008,Custom lipid,DOPE,cholesterol,C14-PEG2000,35:16:46.5:2.5,mRNA,"firefly_luciferase, epo",CCCCCCCC(C)COC(=O)CCN(CCCN(C)CCCN(CCC(=O)OCC(C)CCCCCCCC)CCC(=O)OCC(C)CCCCCCCC)CCC(=O)OCC(C)CCCCCCCC,CCCCCCCC/C=C\CCCCCCCC(=O)OC[C@H](COP(=O)(O)OCCN)OC(=O)CCCCCCC/C=C\CCCCCCCC,C[C@H](CCCC(C)C)[C@H]1CC[C@@H]2[C@@]1(CC[C@H]3[C@H]2CC=C4[C@@]3(CC[C@@H](C4)O)C)C,CCCCCCCCCCCCCCOC(=O)CCOCCOCCOCCOCCOCCOCCOCCOCCOCCOCCOCCOCCOCCOCCOCCOCCOCCOCCOCCOCCOCCOCCOCCOCCOCCOCCOCCOCCOCCOCCOCCOCCOCCOCCOCCOCCOCCOCCOCCOCCOCCOCCOCCOCCOCCOCCOCCOCCOCCOCCOCCOCCOCCOCCOCCOCCOCCOCCOCCOCCOCCOCCOCCOCCOCCOCCOCCOCCOCCOCCOCCOCCOCCOCCOCCOCCOCCOCCOCCOCCOCCOCCOCCOCCOCCOCCOCCOCCOCCO,173.9,,,0.138,,,89.3,,,,,,wt/wt,10.0,lipidoid:mRNA,synthesis_method: nanoprecipitation; device_used: ; total_flow_rate_ml_min: ; flow_rate_ratio: 1:1; aqueous_phase_composition: 10 mM sodium citrate buffer; organic_phase_composition: 90% ethanol and 10% 10 mM sodium citrate; mixing_time_sec: ; temperature_condition: ; post_processing: dialysis against PBS for 60-90 minutes; sterilization: ; storage_buffer: PBS,"cell_line: HeLa; animal_model: female C57BL/6 mice; administration_route: IV; dose: 0.75 mg/kg mRNA (dose range tested: 0.25-1.5 mg/kg); gene_expression_result: tenfold more potent than 306O10; ~92% expression in liver; dose-dependent expression; biodistribution_result: liver, spleen, kidneys, lungs; predominantly liver accumulation",306.0,numeric,,10.1002/smll.201805097,Branched-Tail Lipid Nanoparticles Potently Deliver mRNA In Vivo due to Enhanced Ionization at Endosomal pH,"['Khalid A. Hajj', 'Rebecca L. Ball', 'Sarah B. Deluty', 'Shridhar R. Singh', 'Daria Strelkova', 'Christopher M. Knapp', 'Kathryn A. Whitehead']",Small,2019.0,"306Oi10 (3,3'-diamino-N-methyldipropylamine + branched decyl acrylate with one-carbon branch)",DOPE,cholesterol,C14-mPEG2000
1009,Custom lipid,DOPE,cholesterol,C14-PEG2000,35:16:46.5:2.5,mRNA,"firefly_luciferase, epo",CCCCCCCCCCOC(=O)CCN(CCCN(C)CCCN(CCC(=O)OCCCCCCCCCC)CCC(=O)OCCCCCCCCCC)CCC(=O)OCCCCCCCCCC,CCCCCCCC/C=C\CCCCCCCC(=O)OC[C@H](COP(=O)(O)OCCN)OC(=O)CCCCCCC/C=C\CCCCCCCC,C[C@H](CCCC(C)C)[C@H]1CC[C@@H]2[C@@]1(CC[C@H]3[C@H]2CC=C4[C@@]3(CC[C@@H](C4)O)C)C,CCCCCCCCCCCCCCOC(=O)CCOCCOCCOCCOCCOCCOCCOCCOCCOCCOCCOCCOCCOCCOCCOCCOCCOCCOCCOCCOCCOCCOCCOCCOCCOCCOCCOCCOCCOCCOCCOCCOCCOCCOCCOCCOCCOCCOCCOCCOCCOCCOCCOCCOCCOCCOCCOCCOCCOCCOCCOCCOCCOCCOCCOCCOCCOCCOCCOCCOCCOCCOCCOCCOCCOCCOCCOCCOCCOCCOCCOCCOCCOCCOCCOCCOCCOCCOCCOCCOCCOCCOCCOCCOCCOCCOCCOCCOCCOCCO,160.0,,,0.141,,,89.7,,,,,,wt/wt,10.0,lipidoid:mRNA,synthesis_method: nanoprecipitation; device_used: ; total_flow_rate_ml_min: ; flow_rate_ratio: 1:1; aqueous_phase_composition: 10 mM sodium citrate buffer; organic_phase_composition: 90% ethanol and 10% 10 mM sodium citrate; mixing_time_sec: ; temperature_condition: ; post_processing: dialysis against PBS for 60-90 minutes; sterilization: ; storage_buffer: PBS,"cell_line: HeLa; animal_model: female C57BL/6 mice; administration_route: IV; dose: 0.75 mg/kg mRNA (dose range tested: 0.25-1.5 mg/kg); gene_expression_result: potent luciferase delivery; ~63% spleen and ~34% liver expression; dose-dependent; biodistribution_result: liver, spleen, kidneys, lungs; higher spleen accumulation than 306Oi10",,,,10.1002/smll.201805097,Branched-Tail Lipid Nanoparticles Potently Deliver mRNA In Vivo due to Enhanced Ionization at Endosomal pH,"['Khalid A. Hajj', 'Rebecca L. Ball', 'Sarah B. Deluty', 'Shridhar R. Singh', 'Daria Strelkova', 'Christopher M. Knapp', 'Kathryn A. Whitehead']",Small,2019.0,"306O10 (3,3'-diamino-N-methyldipropylamine + straight decyl acrylate)",DOPE,cholesterol,C14-mPEG2000
1010,Custom lipid,DOPE,cholesterol,C14-PEG2000,35:16:46.5:2.5,mRNA,firefly_luciferase,CCCCCCCCCCCOC(=O)CCN(CCCN(C)CCCN(CCC(=O)OCCCCCCCCCCC)CCC(=O)OCCCCCCCCCCC)CCC(=O)OCCCCCCCCCCC,CCCCCCCC/C=C\CCCCCCCC(=O)OC[C@H](COP(=O)(O)OCCN)OC(=O)CCCCCCC/C=C\CCCCCCCC,C[C@H](CCCC(C)C)[C@H]1CC[C@@H]2[C@@]1(CC[C@H]3[C@H]2CC=C4[C@@]3(CC[C@@H](C4)O)C)C,CCCCCCCCCCCCCCOC(=O)CCOCCOCCOCCOCCOCCOCCOCCOCCOCCOCCOCCOCCOCCOCCOCCOCCOCCOCCOCCOCCOCCOCCOCCOCCOCCOCCOCCOCCOCCOCCOCCOCCOCCOCCOCCOCCOCCOCCOCCOCCOCCOCCOCCOCCOCCOCCOCCOCCOCCOCCOCCOCCOCCOCCOCCOCCOCCOCCOCCOCCOCCOCCOCCOCCOCCOCCOCCOCCOCCOCCOCCOCCOCCOCCOCCOCCOCCOCCOCCOCCOCCOCCOCCOCCOCCOCCOCCOCCOCCO,163.2,,,0.117,,,84.7,,,,,,wt/wt,10.0,lipidoid:mRNA,synthesis_method: nanoprecipitation; device_used: ; total_flow_rate_ml_min: ; flow_rate_ratio: 1:1; aqueous_phase_composition: 10 mM sodium citrate buffer; organic_phase_composition: 90% ethanol and 10% 10 mM sodium citrate; mixing_time_sec: ; temperature_condition: ; post_processing: dialysis against PBS for 60-90 minutes; sterilization: ; storage_buffer: PBS,"cell_line: HeLa; animal_model: female C57BL/6 mice; administration_route: IV; dose: 0.75 mg/kg mRNA; gene_expression_result: modest luciferase expression; biodistribution_result: liver, spleen, kidneys, lungs",,,,10.1002/smll.201805097,Branched-Tail Lipid Nanoparticles Potently Deliver mRNA In Vivo due to Enhanced Ionization at Endosomal pH,"['Khalid A. Hajj', 'Rebecca L. Ball', 'Sarah B. Deluty', 'Shridhar R. Singh', 'Daria Strelkova', 'Christopher M. Knapp', 'Kathryn A. Whitehead']",Small,2019.0,"306O11 (3,3'-diamino-N-methyldipropylamine + undecyl acrylate)",DOPE,cholesterol,C14-mPEG2000
1011,Custom lipid,DOPE,cholesterol,C14-PEG2000,35:16:46.5:2.5,mRNA,firefly_luciferase,CCCCCCCCCCCOC(=O)CCN(CCCN(C)CCCN(CCC(=O)OCCCCCCCCCCCC)CCC(=O)OCCCCCCCCCCCC)CCC(=O)OCCCCCCCCCCCC,CCCCCCCC/C=C\CCCCCCCC(=O)OC[C@H](COP(=O)(O)OCCN)OC(=O)CCCCCCC/C=C\CCCCCCCC,C[C@H](CCCC(C)C)[C@H]1CC[C@@H]2[C@@]1(CC[C@H]3[C@H]2CC=C4[C@@]3(CC[C@@H](C4)O)C)C,CCCCCCCCCCCCCCOC(=O)CCOCCOCCOCCOCCOCCOCCOCCOCCOCCOCCOCCOCCOCCOCCOCCOCCOCCOCCOCCOCCOCCOCCOCCOCCOCCOCCOCCOCCOCCOCCOCCOCCOCCOCCOCCOCCOCCOCCOCCOCCOCCOCCOCCOCCOCCOCCOCCOCCOCCOCCOCCOCCOCCOCCOCCOCCOCCOCCOCCOCCOCCOCCOCCOCCOCCOCCOCCOCCOCCOCCOCCOCCOCCOCCOCCOCCOCCOCCOCCOCCOCCOCCOCCOCCOCCOCCOCCOCCOCCO,138.9,,,0.19,,,88.1,,,,,,wt/wt,10.0,lipidoid:mRNA,synthesis_method: nanoprecipitation; device_used: ; total_flow_rate_ml_min: ; flow_rate_ratio: 1:1; aqueous_phase_composition: 10 mM sodium citrate buffer; organic_phase_composition: 90% ethanol and 10% 10 mM sodium citrate; mixing_time_sec: ; temperature_condition: ; post_processing: dialysis against PBS for 60-90 minutes; sterilization: ; storage_buffer: PBS,"cell_line: HeLa; animal_model: female C57BL/6 mice; administration_route: IV; dose: 0.75 mg/kg mRNA; gene_expression_result: modest luciferase expression; biodistribution_result: liver, spleen, kidneys, lungs",,,,10.1002/smll.201805097,Branched-Tail Lipid Nanoparticles Potently Deliver mRNA In Vivo due to Enhanced Ionization at Endosomal pH,"['Khalid A. Hajj', 'Rebecca L. Ball', 'Sarah B. Deluty', 'Shridhar R. Singh', 'Daria Strelkova', 'Christopher M. Knapp', 'Kathryn A. Whitehead']",Small,2019.0,"306O12 (3,3'-diamino-N-methyldipropylamine + dodecyl acrylate)",DOPE,cholesterol,C14-mPEG2000
1012,Custom lipid,DOPE,cholesterol,C14-PEG2000,35:16:46.5:2.5,mRNA,firefly_luciferase,CCCCCCCCCCCCCOC(=O)CCN(CCCN(C)CCCN(CCC(=O)OCCCCCCCCCCCCC)CCC(=O)OCCCCCCCCCCCCC)CCC(=O)OCCCCCCCCCCCCC,CCCCCCCC/C=C\CCCCCCCC(=O)OC[C@H](COP(=O)(O)OCCN)OC(=O)CCCCCCC/C=C\CCCCCCCC,C[C@H](CCCC(C)C)[C@H]1CC[C@@H]2[C@@]1(CC[C@H]3[C@H]2CC=C4[C@@]3(CC[C@@H](C4)O)C)C,CCCCCCCCCCCCCCOC(=O)CCOCCOCCOCCOCCOCCOCCOCCOCCOCCOCCOCCOCCOCCOCCOCCOCCOCCOCCOCCOCCOCCOCCOCCOCCOCCOCCOCCOCCOCCOCCOCCOCCOCCOCCOCCOCCOCCOCCOCCOCCOCCOCCOCCOCCOCCOCCOCCOCCOCCOCCOCCOCCOCCOCCOCCOCCOCCOCCOCCOCCOCCOCCOCCOCCOCCOCCOCCOCCOCCOCCOCCOCCOCCOCCOCCOCCOCCOCCOCCOCCOCCOCCOCCOCCOCCOCCOCCOCCOCCO,139.5,,,0.127,,,86.2,,,,,,wt/wt,10.0,lipidoid:mRNA,synthesis_method: nanoprecipitation; device_used: ; total_flow_rate_ml_min: ; flow_rate_ratio: 1:1; aqueous_phase_composition: 10 mM sodium citrate buffer; organic_phase_composition: 90% ethanol and 10% 10 mM sodium citrate; mixing_time_sec: ; temperature_condition: ; post_processing: dialysis against PBS for 60-90 minutes; sterilization: ; storage_buffer: PBS,"cell_line: HeLa; animal_model: female C57BL/6 mice; administration_route: IV; dose: 0.75 mg/kg mRNA; gene_expression_result: modest luciferase expression; biodistribution_result: liver, spleen, kidneys, lungs",,,,10.1002/smll.201805097,Branched-Tail Lipid Nanoparticles Potently Deliver mRNA In Vivo due to Enhanced Ionization at Endosomal pH,"['Khalid A. Hajj', 'Rebecca L. Ball', 'Sarah B. Deluty', 'Shridhar R. Singh', 'Daria Strelkova', 'Christopher M. Knapp', 'Kathryn A. Whitehead']",Small,2019.0,"306O13 (3,3'-diamino-N-methyldipropylamine + tridecyl acrylate)",DOPE,cholesterol,C14-mPEG2000
1013,Custom lipid,DOPE,cholesterol,C14-PEG2000,35:16:46.5:2.5,mRNA,firefly_luciferase,CCCCCCCCCCCCCCOC(=O)CCN(CCCN(C)CCCN(CCC(=O)OCCCCCCCCCCCCCC)CCC(=O)OCCCCCCCCCCCCCC)CCC(=O)OCCCCCCCCCCCCCC,CCCCCCCC/C=C\CCCCCCCC(=O)OC[C@H](COP(=O)(O)OCCN)OC(=O)CCCCCCC/C=C\CCCCCCCC,C[C@H](CCCC(C)C)[C@H]1CC[C@@H]2[C@@]1(CC[C@H]3[C@H]2CC=C4[C@@]3(CC[C@@H](C4)O)C)C,CCCCCCCCCCCCCCOC(=O)CCOCCOCCOCCOCCOCCOCCOCCOCCOCCOCCOCCOCCOCCOCCOCCOCCOCCOCCOCCOCCOCCOCCOCCOCCOCCOCCOCCOCCOCCOCCOCCOCCOCCOCCOCCOCCOCCOCCOCCOCCOCCOCCOCCOCCOCCOCCOCCOCCOCCOCCOCCOCCOCCOCCOCCOCCOCCOCCOCCOCCOCCOCCOCCOCCOCCOCCOCCOCCOCCOCCOCCOCCOCCOCCOCCOCCOCCOCCOCCOCCOCCOCCOCCOCCOCCOCCOCCOCCOCCO,118.5,,,0.216,,,82.1,,,,,,wt/wt,10.0,lipidoid:mRNA,synthesis_method: nanoprecipitation; device_used: ; total_flow_rate_ml_min: ; flow_rate_ratio: 1:1; aqueous_phase_composition: 10 mM sodium citrate buffer; organic_phase_composition: 90% ethanol and 10% 10 mM sodium citrate; mixing_time_sec: ; temperature_condition: ; post_processing: dialysis against PBS for 60-90 minutes; sterilization: ; storage_buffer: PBS,"cell_line: HeLa; animal_model: female C57BL/6 mice; administration_route: IV; dose: 0.75 mg/kg mRNA; gene_expression_result: modest luciferase expression; biodistribution_result: liver, spleen, kidneys, lungs",,,,10.1002/smll.201805097,Branched-Tail Lipid Nanoparticles Potently Deliver mRNA In Vivo due to Enhanced Ionization at Endosomal pH,"['Khalid A. Hajj', 'Rebecca L. Ball', 'Sarah B. Deluty', 'Shridhar R. Singh', 'Daria Strelkova', 'Christopher M. Knapp', 'Kathryn A. Whitehead']",Small,2019.0,"306O14 (3,3'-diamino-N-methyldipropylamine + tetradecyl acrylate)",DOPE,cholesterol,C14-mPEG2000
1014,Custom lipid,DOPE,cholesterol,C14-PEG2000,35:16:46.5:2.5,mRNA,firefly_luciferase,CCCCCCCCCCCCCCCCOC(=O)CCN(CCCN(C)CCCN(CCC(=O)OCCCCCCCCCCCCCCCC)CCC(=O)OCCCCCCCCCCCCCCCC)CCC(=O)OCCCCCCCCCCCCCCCC,CCCCCCCC/C=C\CCCCCCCC(=O)OC[C@H](COP(=O)(O)OCCN)OC(=O)CCCCCCC/C=C\CCCCCCCC,C[C@H](CCCC(C)C)[C@H]1CC[C@@H]2[C@@]1(CC[C@H]3[C@H]2CC=C4[C@@]3(CC[C@@H](C4)O)C)C,CCCCCCCCCCCCCCOC(=O)CCOCCOCCOCCOCCOCCOCCOCCOCCOCCOCCOCCOCCOCCOCCOCCOCCOCCOCCOCCOCCOCCOCCOCCOCCOCCOCCOCCOCCOCCOCCOCCOCCOCCOCCOCCOCCOCCOCCOCCOCCOCCOCCOCCOCCOCCOCCOCCOCCOCCOCCOCCOCCOCCOCCOCCOCCOCCOCCOCCOCCOCCOCCOCCOCCOCCOCCOCCOCCOCCOCCOCCOCCOCCOCCOCCOCCOCCOCCOCCOCCOCCOCCOCCOCCOCCOCCOCCOCCOCCO,180.7,,,0.17,,,69.0,,,,,,wt/wt,10.0,lipidoid:mRNA,synthesis_method: nanoprecipitation; device_used: ; total_flow_rate_ml_min: ; flow_rate_ratio: 1:1; aqueous_phase_composition: 10 mM sodium citrate buffer; organic_phase_composition: 90% ethanol and 10% 10 mM sodium citrate; mixing_time_sec: ; temperature_condition: ; post_processing: dialysis against PBS for 60-90 minutes; sterilization: ; storage_buffer: PBS,"cell_line: HeLa; animal_model: female C57BL/6 mice; administration_route: IV; dose: 0.75 mg/kg mRNA; gene_expression_result: modest luciferase expression; biodistribution_result: liver, spleen, kidneys, lungs",,,,10.1002/smll.201805097,Branched-Tail Lipid Nanoparticles Potently Deliver mRNA In Vivo due to Enhanced Ionization at Endosomal pH,"['Khalid A. Hajj', 'Rebecca L. Ball', 'Sarah B. Deluty', 'Shridhar R. Singh', 'Daria Strelkova', 'Christopher M. Knapp', 'Kathryn A. Whitehead']",Small,2019.0,"306O16 (3,3'-diamino-N-methyldipropylamine + hexadecyl acrylate)",DOPE,cholesterol,C14-mPEG2000
1015,Custom lipid,DOPE,cholesterol,C14-PEG2000,35:16:46.5:2.5,mRNA,firefly_luciferase,CCCCCCCCCCCCCCCCCCOC(=O)CCN(CCCN(C)CCCN(CCC(=O)OCCCCCCCCCCCCCCCCCC)CCC(=O)OCCCCCCCCCCCCCCCCCC)CCC(=O)OCCCCCCCCCCCCCCCCCC,CCCCCCCC/C=C\CCCCCCCC(=O)OC[C@H](COP(=O)(O)OCCN)OC(=O)CCCCCCC/C=C\CCCCCCCC,C[C@H](CCCC(C)C)[C@H]1CC[C@@H]2[C@@]1(CC[C@H]3[C@H]2CC=C4[C@@]3(CC[C@@H](C4)O)C)C,CCCCCCCCCCCCCCOC(=O)CCOCCOCCOCCOCCOCCOCCOCCOCCOCCOCCOCCOCCOCCOCCOCCOCCOCCOCCOCCOCCOCCOCCOCCOCCOCCOCCOCCOCCOCCOCCOCCOCCOCCOCCOCCOCCOCCOCCOCCOCCOCCOCCOCCOCCOCCOCCOCCOCCOCCOCCOCCOCCOCCOCCOCCOCCOCCOCCOCCOCCOCCOCCOCCOCCOCCOCCOCCOCCOCCOCCOCCOCCOCCOCCOCCOCCOCCOCCOCCOCCOCCOCCOCCOCCOCCOCCOCCOCCOCCO,190.7,,,0.324,,,64.4,,,,,,wt/wt,10.0,lipidoid:mRNA,synthesis_method: nanoprecipitation; device_used: ; total_flow_rate_ml_min: ; flow_rate_ratio: 1:1; aqueous_phase_composition: 10 mM sodium citrate buffer; organic_phase_composition: 90% ethanol and 10% 10 mM sodium citrate; mixing_time_sec: ; temperature_condition: ; post_processing: dialysis against PBS for 60-90 minutes; sterilization: ; storage_buffer: PBS,"cell_line: HeLa; animal_model: female C57BL/6 mice; administration_route: IV; dose: 0.75 mg/kg mRNA; gene_expression_result: modest luciferase expression; biodistribution_result: liver, spleen, kidneys, lungs",,,,10.1002/smll.201805097,Branched-Tail Lipid Nanoparticles Potently Deliver mRNA In Vivo due to Enhanced Ionization at Endosomal pH,"['Khalid A. Hajj', 'Rebecca L. Ball', 'Sarah B. Deluty', 'Shridhar R. Singh', 'Daria Strelkova', 'Christopher M. Knapp', 'Kathryn A. Whitehead']",Small,2019.0,"306O18 (3,3'-diamino-N-methyldipropylamine + octadecyl acrylate)",DOPE,cholesterol,C14-mPEG2000
1021,DLinDMA,DSPC,cholesterol,DMG-PEG2000,40:2:48:10,mRNA,luciferase,CCCCC/C=C\C/C=C\CCCCCCCCOCC(CN(C)C)OCCCCCCCC/C=C\C/C=C\CCCCC,CCCCCCCCCCCCCCCCCC(=O)OC[C@H](COP(=O)([O-])OCC[N+](C)(C)C)OC(=O)CCCCCCCCCCCCCCCCC,C[C@H](CCCC(C)C)[C@H]1CC[C@@H]2[C@@]1(CC[C@H]3[C@H]2CC=C4[C@@]3(CC[C@@H](C4)O)C)C,CCCCCCCCCCCCCC(=O)OCC(COP(=O)([O-])OCCOCCOCCOCCOCCOCCOCCOCCOCCOCCOCCOCCOCCOCCOCCOCCOCCOCCOCCOCCOCCOCCOCCOCCOCCOCCOCCOCCOCCOCCOCCOCCOCCOCCOCCOCCOCCOCCOCCOCCOCCOCCOCCOCCOCCOCCOCCOCCOCCOCCOCCOCCOCCOCCOCCOCCOCCOCCOCCOCCOCCOCCOCCOCCOCCOCCOCCOCCOCCOCCOCCOCCOCCOCCOCCOCCOCCOCCOCCOCCOCCOCCOCCOCCOCCOCCOCCOCCOCCOCCO)OC(=O)CCCCCCCCCCCCC,145.8,,,0.09,,,93.6,,,,,,N:P,8.0,,"synthesis_method: Ethanol dilution process; device_used: KDS-220 syringe pump with T-junction mixing; total_flow_rate_ml_min: ; flow_rate_ratio: 1:1:1; aqueous_phase_composition: 100 mM citrate buffer (pH 6); organic_phase_composition: ethanol; mixing_time_sec: ; temperature_condition: room temperature equilibration for 1 hour; post_processing: concentrated and dialyzed against 1¡¿ PBS using TFF with PES hollow fiber membranes (100-kDa cutoff, 20 cm©÷); sterilization: ; storage_buffer: 1¡¿ PBS","animal_model: BALB/c mice; administration_route: intramuscular (i.m.), bilateral injection; dose: 1 ¥ìg RNA; gene_expression_result: Bioluminescence imaging, measurable expression from day 3 to day 63, peak at day 7; biodistribution_result: Localized to injection site (muscle)",3.0,numeric,,10.1073/pnas.1209367109,Nonviral delivery of self-amplifying RNA vaccines,"['Andrew J. Geall', 'Ayush Verma', 'Gillis R. Otten', 'Christine A. Shaw', 'Armin Hekele', 'Kaustuv Banerjee', 'Yen Cu', 'Clayton W. Beard', 'Luis A. Brito', 'Thomas Krucker', ""Derek T. O'Hagan"", 'Manmohan Singh', 'Peter W. Mason', 'Nicholas M. Valiente', 'Philip R. Dormitzer', 'Susan W. Barnett', 'Rino Rappuoli', 'Jeffrey B. Ulmer', 'Christian W. Mandl']",PNAS,2012.0,DLinDMA,DSPC,cholesterol,PEG-DMG 2000
1030,7C1,DOPE,cholesterol,C14-PEG2000,60:10:2:28,mRNA,nanoluciferase,NCCN(CCNCC(O)CCCCCCCCCCCC)CCNCCN(CCNCCNCC(O)CCCCCCCCCCCC)CCN(CCN(CCN)CCNCC(O)CCCCCCCCCCCC)CCNCCN,CCCCCCCC/C=C\CCCCCCCC(=O)OC[C@H](COP(=O)(O)OCCN)OC(=O)CCCCCCC/C=C\CCCCCCCC,C[C@H](CCCC(C)C)[C@H]1CC[C@@H]2[C@@]1(CC[C@H]3[C@H]2CC=C4[C@@]3(CC[C@@H](C4)O)C)C,CCCCCCCCCCCCCCOC(=O)CCOCCOCCOCCOCCOCCOCCOCCOCCOCCOCCOCCOCCOCCOCCOCCOCCOCCOCCOCCOCCOCCOCCOCCOCCOCCOCCOCCOCCOCCOCCOCCOCCOCCOCCOCCOCCOCCOCCOCCOCCOCCOCCOCCOCCOCCOCCOCCOCCOCCOCCOCCOCCOCCOCCOCCOCCOCCOCCOCCOCCOCCOCCOCCOCCOCCOCCOCCOCCOCCOCCOCCOCCOCCOCCOCCOCCOCCOCCOCCOCCOCCOCCOCCOCCOCCOCCOCCOCCOCCO,243.1,,,,,,,,,,,,wt/wt,10.0,LNP:mRNA,synthesis_method: Microfluidic; device_used: Microfluidic device; total_flow_rate_ml_min: ; flow_rate_ratio: 3:1; aqueous_phase_composition: 10 mM citrate buffer; organic_phase_composition: 100% ethanol; mixing_time_sec: ; temperature_condition: ; post_processing: dialysis in 20 kD dialysis cassettes; sterilization: 0.22 ¥ìm filter (failed QC); storage_buffer: 1¡¿ PBS,animal_model: BALB/c mice; administration_route: nebulization; dose: 43 ¥ìg mRNA per mouse (pooled); gene_expression_result: Failed quality control - not tested in vivo,,,,10.1038/s41551-021-00786-x,Optimization of lipid nanoparticles for the delivery of nebulized therapeutic mRNA to the lungs,"['Melissa P. Lokugamage', 'Daryll Vanover', 'Jared Beyersdorf', 'Marine Z.C. Hatit', 'Lauren Rotolo', 'Elisa Schrader Echeverri', 'Hannah E. Peck', 'Huanzhen Ni', 'Jeong-Kee Yoon', 'YongTae Kim', 'Phillip J. Santangelo', 'James E. Dahlman']",Nature Biomedical Engineering,2021.0,7C1,DOPE,cholesterol,C14PEG2K
1032,7C1,DOPE,cholesterol,C14-PEG2000,60:5:30:5,mRNA,nanoluciferase,NCCN(CCNCC(O)CCCCCCCCCCCC)CCNCCN(CCNCCNCC(O)CCCCCCCCCCCC)CCN(CCN(CCN)CCNCC(O)CCCCCCCCCCCC)CCNCCN,CCCCCCCC/C=C\CCCCCCCC(=O)OC[C@H](COP(=O)(O)OCCN)OC(=O)CCCCCCC/C=C\CCCCCCCC,C[C@H](CCCC(C)C)[C@H]1CC[C@@H]2[C@@]1(CC[C@H]3[C@H]2CC=C4[C@@]3(CC[C@@H](C4)O)C)C,CCCCCCCCCCCCCCOC(=O)CCOCCOCCOCCOCCOCCOCCOCCOCCOCCOCCOCCOCCOCCOCCOCCOCCOCCOCCOCCOCCOCCOCCOCCOCCOCCOCCOCCOCCOCCOCCOCCOCCOCCOCCOCCOCCOCCOCCOCCOCCOCCOCCOCCOCCOCCOCCOCCOCCOCCOCCOCCOCCOCCOCCOCCOCCOCCOCCOCCOCCOCCOCCOCCOCCOCCOCCOCCOCCOCCOCCOCCOCCOCCOCCOCCOCCOCCOCCOCCOCCOCCOCCOCCOCCOCCOCCOCCOCCOCCO,73.6,,,0.203,,,,,,,,,wt/wt,10.0,LNP:mRNA,synthesis_method: Microfluidic; device_used: Microfluidic device; total_flow_rate_ml_min: ; flow_rate_ratio: 3:1; aqueous_phase_composition: 10 mM citrate buffer; organic_phase_composition: 100% ethanol; mixing_time_sec: ; temperature_condition: ; post_processing: dialysis in 20 kD dialysis cassettes; sterilization: 0.22 ¥ìm filter; storage_buffer: 1¡¿ PBS,"animal_model: BALB/c mice; administration_route: nebulization; dose: 43 ¥ìg mRNA per mouse (pooled in Group E); gene_expression_result: Highest lung luminescence among Groups D, E, F",,,,10.1038/s41551-021-00786-x,Optimization of lipid nanoparticles for the delivery of nebulized therapeutic mRNA to the lungs,"['Melissa P. Lokugamage', 'Daryll Vanover', 'Jared Beyersdorf', 'Marine Z.C. Hatit', 'Lauren Rotolo', 'Elisa Schrader Echeverri', 'Hannah E. Peck', 'Huanzhen Ni', 'Jeong-Kee Yoon', 'YongTae Kim', 'Phillip J. Santangelo', 'James E. Dahlman']",Nature Biomedical Engineering,2021.0,7C1,DOPE,cholesterol,C14PEG2K
1034,7C1,DOPE,cholesterol,C18-PEG2000,60:15:20:5,mRNA,nanoluciferase,NCCN(CCNCC(O)CCCCCCCCCCCC)CCNCCN(CCNCCNCC(O)CCCCCCCCCCCC)CCN(CCN(CCN)CCNCC(O)CCCCCCCCCCCC)CCNCCN,CCCCCCCC/C=C\CCCCCCCC(=O)OC[C@H](COP(=O)(O)OCCN)OC(=O)CCCCCCC/C=C\CCCCCCCC,C[C@H](CCCC(C)C)[C@H]1CC[C@@H]2[C@@]1(CC[C@H]3[C@H]2CC=C4[C@@]3(CC[C@@H](C4)O)C)C,CCCCCCCCCCCCCCCCCCOC(=O)CCOCCOCCOCCOCCOCCOCCOCCOCCOCCOCCOCCOCCOCCOCCOCCOCCOCCOCCOCCOCCOCCOCCOCCOCCOCCOCCOCCOCCOCCOCCOCCOCCOCCOCCOCCOCCOCCOCCOCCOCCOCCOCCOCCOCCOCCOCCOCCOCCOCCOCCOCCOCCOCCOCCOCCOCCOCCOCCOCCOCCOCCOCCOCCOCCOCCOCCOCCOCCOCCOCCOCCOCCOCCOCCOCCOCCOCCOCCOCCOCCOCCOCCOCCOCCOCCOCCOCCOCCOCCO,100.0,,approx,0.3,,censored,,,,,,,wt/wt,10.0,LNP:mRNA,synthesis_method: Microfluidic; device_used: Microfluidic device; total_flow_rate_ml_min: ; flow_rate_ratio: 3:1; aqueous_phase_composition: 10 mM citrate buffer; organic_phase_composition: 100% ethanol; mixing_time_sec: ; temperature_condition: ; post_processing: dialysis in 20 kD dialysis cassettes; sterilization: 0.22 ¥ìm filter; storage_buffer: 1¡¿ PBS,animal_model: BALB/c mice; administration_route: nebulization; dose: 13.5 ¥ìg mRNA per mouse; gene_expression_result: High delivery with neutral lipids and low PEG,,,,10.1038/s41551-021-00786-x,Optimization of lipid nanoparticles for the delivery of nebulized therapeutic mRNA to the lungs,"['Melissa P. Lokugamage', 'Daryll Vanover', 'Jared Beyersdorf', 'Marine Z.C. Hatit', 'Lauren Rotolo', 'Elisa Schrader Echeverri', 'Hannah E. Peck', 'Huanzhen Ni', 'Jeong-Kee Yoon', 'YongTae Kim', 'Phillip J. Santangelo', 'James E. Dahlman']",Nature Biomedical Engineering,2021.0,7C1,DOPE,cholesterol,C18PEG2000
1088,DLin-MC3-DMA,DSPC,cholesterol,DMG-PEG2000,50:1.5:38.5:10,mRNA,firefly_luciferase,CCCCC/C=C\C/C=C\CCCCCCCCC(OC(=O)CCCN(C)C)CCCCCCCC/C=C\C/C=C\CCCCC,CCCCCCCCCCCCCCCCCC(=O)OC[C@H](COP(=O)([O-])OCC[N+](C)(C)C)OC(=O)CCCCCCCCCCCCCCCCC,C[C@H](CCCC(C)C)[C@H]1CC[C@@H]2[C@@]1(CC[C@H]3[C@H]2CC=C4[C@@]3(CC[C@@H](C4)O)C)C,CCCCCCCCCCCCCC(=O)OCC(COP(=O)([O-])OCCOCCOCCOCCOCCOCCOCCOCCOCCOCCOCCOCCOCCOCCOCCOCCOCCOCCOCCOCCOCCOCCOCCOCCOCCOCCOCCOCCOCCOCCOCCOCCOCCOCCOCCOCCOCCOCCOCCOCCOCCOCCOCCOCCOCCOCCOCCOCCOCCOCCOCCOCCOCCOCCOCCOCCOCCOCCOCCOCCOCCOCCOCCOCCOCCOCCOCCOCCOCCOCCOCCOCCOCCOCCOCCOCCOCCOCCOCCOCCOCCOCCOCCOCCOCCOCCOCCOCCOCCOCCO)OC(=O)CCCCCCCCCCCCC,80.0,,,0.05,,,95.0,,,,,,wt/wt,20.0,ionizable_lipid:mRNA,synthesis_method: Microfluidic; device_used: Nanoassemblr Benchtop; total_flow_rate_ml_min: ; flow_rate_ratio: ; aqueous_phase_composition: 100 mM pH 4 citrate buffer (3-fold excess by volume compared to lipid solution); organic_phase_composition: ethanol containing lipids at total concentration of 5.5 mM; mixing_time_sec: ; temperature_condition: ; post_processing: dialyzed twice against 3 L of pH 7 PBS buffer and concentrated using appropriate centrifuge filters; sterilization: ; storage_buffer: pH 7 PBS buffer,cell_line: HeLa; dose: 50-200 ng mRNA; gene_expression_result: baseline (normalized to 1),1.0,numeric,0.2,https://dx.doi.org/10.1021/acs.nanolett.0c01386,Deconvoluting Lipid Nanoparticle Structure for Messenger RNA Delivery,"['Yulia Eygeris', 'Siddharth Patel', 'Antony Jozic', 'Gaurav Sahay']",Nano Letters,2020.0,DLin-MC3-DMA,DSPC,cholesterol,DMG-PEG2000
1089,DLin-MC3-DMA,DSPC,¥â-sitosterol,DMG-PEG2000,50:1.5:38.5:10,mRNA,firefly_luciferase,CCCCC/C=C\C/C=C\CCCCCCCCC(OC(=O)CCCN(C)C)CCCCCCCC/C=C\C/C=C\CCCCC,CCCCCCCCCCCCCCCCCC(=O)OC[C@H](COP(=O)([O-])OCC[N+](C)(C)C)OC(=O)CCCCCCCCCCCCCCCCC,CC[C@H](CC[C@@H](C)[C@H]1CC[C@@H]2[C@@]1(CC[C@H]3[C@H]2CC=C4[C@@]3(CC[C@@H](C4)O)C)C)C(C)C,CCCCCCCCCCCCCC(=O)OCC(COP(=O)([O-])OCCOCCOCCOCCOCCOCCOCCOCCOCCOCCOCCOCCOCCOCCOCCOCCOCCOCCOCCOCCOCCOCCOCCOCCOCCOCCOCCOCCOCCOCCOCCOCCOCCOCCOCCOCCOCCOCCOCCOCCOCCOCCOCCOCCOCCOCCOCCOCCOCCOCCOCCOCCOCCOCCOCCOCCOCCOCCOCCOCCOCCOCCOCCOCCOCCOCCOCCOCCOCCOCCOCCOCCOCCOCCOCCOCCOCCOCCOCCOCCOCCOCCOCCOCCOCCOCCOCCOCCOCCOCCO)OC(=O)CCCCCCCCCCCCC,90.0,,,0.08,,,92.0,,,,,,wt/wt,20.0,ionizable_lipid:mRNA,synthesis_method: Microfluidic; device_used: Nanoassemblr Benchtop; total_flow_rate_ml_min: ; flow_rate_ratio: ; aqueous_phase_composition: 100 mM pH 4 citrate buffer (3-fold excess by volume compared to lipid solution); organic_phase_composition: ethanol containing lipids at total concentration of 5.5 mM; mixing_time_sec: ; temperature_condition: ; post_processing: dialyzed twice against 3 L of pH 7 PBS buffer and concentrated using appropriate centrifuge filters; sterilization: ; storage_buffer: pH 7 PBS buffer,cell_line: HeLa; dose: 50-200 ng mRNA; gene_expression_result: ~10-fold improvement compared to cholesterol LNPs,10.0,numeric,1.0,https://dx.doi.org/10.1021/acs.nanolett.0c01386,Deconvoluting Lipid Nanoparticle Structure for Messenger RNA Delivery,"['Yulia Eygeris', 'Siddharth Patel', 'Antony Jozic', 'Gaurav Sahay']",Nano Letters,2020.0,DLin-MC3-DMA,DSPC,¥â-sitosterol,DMG-PEG2000
1090,DLin-MC3-DMA,DSPC,fucosterol,DMG-PEG2000,50:1.5:38.5:10,mRNA,firefly_luciferase,CCCCC/C=C\C/C=C\CCCCCCCCC(OC(=O)CCCN(C)C)CCCCCCCC/C=C\C/C=C\CCCCC,CCCCCCCCCCCCCCCCCC(=O)OC[C@H](COP(=O)([O-])OCC[N+](C)(C)C)OC(=O)CCCCCCCCCCCCCCCCC,C/C=C(\CC[C@@H](C)[C@H]1CC[C@@H]2[C@@]1(CC[C@H]3[C@H]2CC=C4[C@@]3(CC[C@@H](C4)O)C)C)/C(C)C,CCCCCCCCCCCCCC(=O)OCC(COP(=O)([O-])OCCOCCOCCOCCOCCOCCOCCOCCOCCOCCOCCOCCOCCOCCOCCOCCOCCOCCOCCOCCOCCOCCOCCOCCOCCOCCOCCOCCOCCOCCOCCOCCOCCOCCOCCOCCOCCOCCOCCOCCOCCOCCOCCOCCOCCOCCOCCOCCOCCOCCOCCOCCOCCOCCOCCOCCOCCOCCOCCOCCOCCOCCOCCOCCOCCOCCOCCOCCOCCOCCOCCOCCOCCOCCOCCOCCOCCOCCOCCOCCOCCOCCOCCOCCOCCOCCOCCOCCOCCOCCO)OC(=O)CCCCCCCCCCCCC,85.0,,,0.07,,,90.0,,,,,,wt/wt,20.0,ionizable_lipid:mRNA,synthesis_method: Microfluidic; device_used: Nanoassemblr Benchtop; total_flow_rate_ml_min: ; flow_rate_ratio: ; aqueous_phase_composition: 100 mM pH 4 citrate buffer (3-fold excess by volume compared to lipid solution); organic_phase_composition: ethanol containing lipids at total concentration of 5.5 mM; mixing_time_sec: ; temperature_condition: ; post_processing: dialyzed twice against 3 L of pH 7 PBS buffer and concentrated using appropriate centrifuge filters; sterilization: ; storage_buffer: pH 7 PBS buffer,cell_line: HeLa; dose: 50-200 ng mRNA; gene_expression_result: ~2-fold improvement compared to cholesterol LNPs,2.0,numeric,0.4,https://dx.doi.org/10.1021/acs.nanolett.0c01386,Deconvoluting Lipid Nanoparticle Structure for Messenger RNA Delivery,"['Yulia Eygeris', 'Siddharth Patel', 'Antony Jozic', 'Gaurav Sahay']",Nano Letters,2020.0,DLin-MC3-DMA,DSPC,fucosterol,DMG-PEG2000
1091,DLin-MC3-DMA,DSPC,campesterol,DMG-PEG2000,50:1.5:38.5:10,mRNA,firefly_luciferase,CCCCC/C=C\C/C=C\CCCCCCCCC(OC(=O)CCCN(C)C)CCCCCCCC/C=C\C/C=C\CCCCC,CCCCCCCCCCCCCCCCCC(=O)OC[C@H](COP(=O)([O-])OCC[N+](C)(C)C)OC(=O)CCCCCCCCCCCCCCCCC,C[C@H](CC[C@@H](C)C(C)C)[C@H]1CC[C@@H]2[C@@]1(CC[C@H]3[C@H]2CC=C4[C@@]3(CC[C@@H](C4)O)C)C,CCCCCCCCCCCCCC(=O)OCC(COP(=O)([O-])OCCOCCOCCOCCOCCOCCOCCOCCOCCOCCOCCOCCOCCOCCOCCOCCOCCOCCOCCOCCOCCOCCOCCOCCOCCOCCOCCOCCOCCOCCOCCOCCOCCOCCOCCOCCOCCOCCOCCOCCOCCOCCOCCOCCOCCOCCOCCOCCOCCOCCOCCOCCOCCOCCOCCOCCOCCOCCOCCOCCOCCOCCOCCOCCOCCOCCOCCOCCOCCOCCOCCOCCOCCOCCOCCOCCOCCOCCOCCOCCOCCOCCOCCOCCOCCOCCOCCOCCOCCOCCO)OC(=O)CCCCCCCCCCCCC,95.0,,,0.1,,,88.0,,,,,,wt/wt,20.0,ionizable_lipid:mRNA,synthesis_method: Microfluidic; device_used: Nanoassemblr Benchtop; total_flow_rate_ml_min: ; flow_rate_ratio: ; aqueous_phase_composition: 100 mM pH 4 citrate buffer (3-fold excess by volume compared to lipid solution); organic_phase_composition: ethanol containing lipids at total concentration of 5.5 mM; mixing_time_sec: ; temperature_condition: ; post_processing: dialyzed twice against 3 L of pH 7 PBS buffer and concentrated using appropriate centrifuge filters; sterilization: ; storage_buffer: pH 7 PBS buffer,cell_line: HeLa; dose: 50-200 ng mRNA; gene_expression_result: ~5-fold improvement compared to cholesterol LNPs,5.0,numeric,0.7,https://dx.doi.org/10.1021/acs.nanolett.0c01386,Deconvoluting Lipid Nanoparticle Structure for Messenger RNA Delivery,"['Yulia Eygeris', 'Siddharth Patel', 'Antony Jozic', 'Gaurav Sahay']",Nano Letters,2020.0,DLin-MC3-DMA,DSPC,campesterol,DMG-PEG2000
1092,DLin-MC3-DMA,DSPC,stigmastanol,DMG-PEG2000,50:1.5:38.5:10,mRNA,firefly_luciferase,CCCCC/C=C\C/C=C\CCCCCCCCC(OC(=O)CCCN(C)C)CCCCCCCC/C=C\C/C=C\CCCCC,CCCCCCCCCCCCCCCCCC(=O)OC[C@H](COP(=O)([O-])OCC[N+](C)(C)C)OC(=O)CCCCCCCCCCCCCCCCC,CC[C@H](CC[C@@H](C)[C@H]1CC[C@@H]2[C@@]1(CC[C@H]3[C@H]2CC[C@@H]4[C@@]3(CC[C@@H](C4)O)C)C)C(C)C,CCCCCCCCCCCCCC(=O)OCC(COP(=O)([O-])OCCOCCOCCOCCOCCOCCOCCOCCOCCOCCOCCOCCOCCOCCOCCOCCOCCOCCOCCOCCOCCOCCOCCOCCOCCOCCOCCOCCOCCOCCOCCOCCOCCOCCOCCOCCOCCOCCOCCOCCOCCOCCOCCOCCOCCOCCOCCOCCOCCOCCOCCOCCOCCOCCOCCOCCOCCOCCOCCOCCOCCOCCOCCOCCOCCOCCOCCOCCOCCOCCOCCOCCOCCOCCOCCOCCOCCOCCOCCOCCOCCOCCOCCOCCOCCOCCOCCOCCOCCOCCO)OC(=O)CCCCCCCCCCCCC,100.0,,,0.12,,,85.0,,,,,,wt/wt,20.0,ionizable_lipid:mRNA,synthesis_method: Microfluidic; device_used: Nanoassemblr Benchtop; total_flow_rate_ml_min: ; flow_rate_ratio: ; aqueous_phase_composition: 100 mM pH 4 citrate buffer (3-fold excess by volume compared to lipid solution); organic_phase_composition: ethanol containing lipids at total concentration of 5.5 mM; mixing_time_sec: ; temperature_condition: ; post_processing: dialyzed twice against 3 L of pH 7 PBS buffer and concentrated using appropriate centrifuge filters; sterilization: ; storage_buffer: pH 7 PBS buffer,cell_line: HeLa; dose: 50-200 ng mRNA; gene_expression_result: ~5-fold improvement compared to cholesterol LNPs,5.0,numeric,0.7,https://dx.doi.org/10.1021/acs.nanolett.0c01386,Deconvoluting Lipid Nanoparticle Structure for Messenger RNA Delivery,"['Yulia Eygeris', 'Siddharth Patel', 'Antony Jozic', 'Gaurav Sahay']",Nano Letters,2020.0,DLin-MC3-DMA,DSPC,stigmastanol,DMG-PEG2000
